Repository: AldoKwamibar/Pd-membranes-permeability

# Palladium alloy Membranes Permeability Prediction with CatBoost & Virtual Screening

This repository contains Python notebooks (`.ipynb`) and datasets related to hydrogen permeability prediction in palladium-based alloy membranes.

All datasets are provided in flat file formats (CSV/XLSX), compatible with Microsoft Excel (tested on Version 2508).

---

## 🚀 Project Structure

PhD. Project organization

## Dataset (Folder)
     ___Lattice parameters.xlsx ----> Vegard's law
    |
    |___Palladium_Alloy_Membranes dataset_QSPR_ML.csv ----> Pd alloy dataset for modelling
    |
    |___oliynyk_extended_std_unit.csv ----> Property dataset for CBFV

## Notebooks (Folder)
     ___Palladium_Membrane_ML_Preprocessing.ipynb
    |
    |___Palladium_Membrane_ML_EDA.ipynb
    |
    |___Palladium_Membrane_ML_Data_Splitting.ipynb
    |
    |___Palladium_Membrane_ML_Featurization.ipynb
    |
    |___Palladium_Membrane_ML_Modelling_Without_Feature_Selection.ipynb
    |
    |___Palladium_Membrane_ML_Modelling_With_Feature_Selection.ipynb
    |
    |___PdCuM_Memebrane_Virtual_Screening.ipynb
    |
    |___Palladium_Membrane_ML_Modelling_Figure_support.ipynb


> **Note:** Some notebooks are larger than 25 MB or contain interactive widgets. For best performance, download them locally or open directly in **Google Colab**.

---

## 📚 Notebook Pipeline (Recommended Reading Order)

1. **Preprocessing**
2. **Exploratory Data Analysis (EDA)**
3. **Train/Validation/Test Splits**
4. **Feature Engineering (Featurization)**
5. **Modeling without Feature Selection**
6. **Modeling with Feature Selection (SHAP/RFE)**
7. **Pd–Cu–M Virtual Screening**
8. **Figures and Statistical Validation**

---

File: Palladium_Alloy_Membranes dataset_QSPR_ML.csv (part 1 of 25)
Alloy Formula,"Composition
 type",Form,Composition in mole percent,"Thickness 
(micron)",fcc lattice parameter for Cu alloys,Bravais lattice in as-annealed form for PdCu based membranes,Latice parameter (nm),Bravais lattice in as-manufactured state,Temperature (°C),"Inverse temperature 
1E3/T (1E3 K-1)","Diffusion 
coefficient
(cm^2.s^-1)",Fabrication technique,"Pressure 
difference  P1^n- P2^n (Pa^n)","Pressure 
exponent 
(n)",Effective area (cm^2),Membrane support,Type of support,Gases,Solubility constant Ks (Pa^-0.5),Hydrogen permeability (mol.m^-1.s^-1.Pa^-n),"Hydrogen Permeation Flux
(mol.m^-2.s^-1)","Permeation 
Activation Energy (KJ/mol)",Hydrogen Permeance (mol.m^-2.s^-1.Pa^-0.5),Feed Flow rate (mL.min^-1),Hydrogen transfer rate s.c.f.h.(mil).(sq.ft.)^-1,Conversion factor,Number,General comments,Reference,DOI/URL,
Pd65.1Cu34.9,mole fraction,foil,Pd65.10Cu34.90,97,,,0.3805,fcc,300,1.75,1.98E-05,arc melting/cold rolling/CFUBMSIP (Close Field Unballanced Magnetron Sputtering Ion Plating),469.902,0.5,2.54,No,,H2',,1.46E-09,,,,,,,1,"In inverse T, the T unit is 1E-3K. The permeability unit is given in mol.m^-1.s^-1.Pa^-0.5. The upstream pressure was 6.18 bar and the downstream pressure was 1 bar. Based on the pressure exponent given by the authors n = 0.5 was taken.",(Nayebossadri et al.2017),http://dx.doi.org/10.1021/acsami.6b12752,Use this link for unit conversion https://www.metric-conversions.org/volume/cubic-feet-to-cubic-meters.htm
Pd65.1Cu34.9,mole fraction,foil,Pd65.10Cu34.90,97,,,0.3805,fcc,325,1.67,2.60E-05,arc melting/cold rolling/CFUBMSIP (Close Field Unballanced Magnetron Sputtering Ion Plating),469.902,0.5,2.54,No,,H2',,1.73E-09,,,,,,,1,"In inverse T, the T unit is 1E-3K. The permeability unit is given in mol.m^-1.s^-1.Pa^-0.5. The upstream pressure was 6.18 bar and the downstream pressure was 1 bar. Based on the pressure exponent given by the authors n = 0.5 was taken.",(Nayebossadri et al.2017),http://dx.doi.org/10.1021/acsami.6b12752,
Pd65.1Cu34.9,mole fraction,foil,Pd65.10Cu34.90,97,,,0.3805,fcc,350,1.61,3.07E-05,arc melting/cold rolling/CFUBMSIP (Close Field Unballanced Magnetron Sputtering Ion Plating),469.902,0.5,2.54,No,,H2',,2.08E-09,,,,,,,1,"In inverse T, the T unit is 1E-3K. The permeability unit is given in mol.m^-1.s^-1.Pa^-0.5. The upstream pressure was 6.18 bar and the downstream pressure was 1 bar. Based on the pressure exponent given by the authors n = 0.5 was taken.",(Nayebossadri et al.2017),http://dx.doi.org/10.1021/acsami.6b12752,
Pd65.1Cu34.9,mole fraction,foil,Pd65.10Cu34.90,97,,,0.3805,fcc,375,,,arc melting/cold rolling/CFUBMSIP (Close Field Unballanced Magnetron Sputtering Ion Plating),469.902,0.5,2.54,No,,H2',,2.39E-09,,,,,,,1,"In inverse T, the T unit is 1E-3K. The permeability unit is given in mol.m^-1.s^-1.Pa^-0.5. The upstream pressure was 6.18 bar and the downstream pressure was 1 bar. Based on the pressure exponent given by the authors n = 0.5 was taken.",(Nayebossadri et al.2017),http://dx.doi.org/10.1021/acsami.6b12752,
Pd65.1Cu34.9,mole fraction,foil,Pd65.10Cu34.90,97,,,0.3805,fcc,400,1.49,4.24E-05,arc melting/cold rolling/CFUBMSIP (Close Field Unballanced Magnetron Sputtering Ion Plating),469.902,0.5,2.54,No,,H2',,2.81E-09,,,,,,,1,"In inverse T, the T unit is 1E-3K. The permeability unit is given in mol.m^-1.s^-1.Pa^-0.5. The upstream pressure was 6.18 bar and the downstream pressure was 1 bar. Based on the pressure exponent given by the authors n = 0.5 was taken.",(Nayebossadri et al.2017),http://dx.doi.org/10.1021/acsami.6b12752,
Pd65.1Cu34.9,mole fraction,foil,Pd65.10Cu34.90,97,,,0.3805,fcc,425,,,arc melting/cold rolling/CFUBMSIP (Close Field Unballanced Magnetron Sputtering Ion Plating),469.902,0.5,2.54,No,,H2',,3.27E-09,,,,,,,1,"In inverse T, the T unit is 1E-3K. The permeability unit is given in mol.m^-1.s^-1.Pa^-0.5. The upstream pressure was 6.18 bar and the downstream pressure was 1 bar. Based on the pressure exponent given by the authors n = 0.5 was taken.",(Nayebossadri et al.2017),http://dx.doi.org/10.1021/acsami.6b12752,
Pd65.1Cu34.9,mole fraction,foil,Pd65.10Cu34.90,97,,,0.3805,fcc,450,1.38,5.71E-05,arc melting/cold rolling/CFUBMSIP (Close Field Unballanced Magnetron Sputtering Ion Plating),469.902,0.5,2.54,No,,H2',,3.75E-09,,,,,,,1,"In inverse T, the T unit is 1E-3K. The permeability unit is given in mol.m^-1.s^-1.Pa^-0.5. The upstream pressure was 6.18 bar and the downstream pressure was 1 bar. Based on the pressure exponent given by the authors n = 0.5 was taken.",(Nayebossadri et al.2017),http://dx.doi.org/10.1021/acsami.6b12752,
Pd65.1Cu34.9,mole fraction,foil,Pd65.10Cu34.90,97,,,0.3805,fcc,475,,,arc melting/cold rolling/CFUBMSIP (Close Field Unballanced Magnetron Sputtering Ion Plating),469.902,0.5,2.54,No,,H2',,4.32E-09,,,,,,,1,"In inverse T, the T unit is 1E-3K. The permeability unit is given in mol.m^-1.s^-1.Pa^-0.5. The upstream pressure was 6.18 bar and the downstream pressure was 1 bar. Based on the pressure exponent given by the authors n = 0.5 was taken.",(Nayebossadri et al.2017),http://dx.doi.org/10.1021/acsami.6b12752,
Pd65.1Cu34.9,mole fraction,foil,Pd65.10Cu34.90,97,,,0.3805,fcc,500,,,arc melting/cold rolling/CFUBMSIP (Close Field Unballanced Magnetron Sputtering Ion Plating),469.902,0.5,2.54,No,,H2',,4.95E-09,,,,,,,1,"In inverse T, the T unit is 1E-3K. The permeability unit is given in mol.m^-1.s^-1.Pa^-0.5. The upstream pressure was 6.18 bar and the downstream pressure was 1 bar. Based on the pressure exponent given by the authors n = 0.5 was taken.",(Nayebossadri et al.2017),http://dx.doi.org/10.1021/acsami.6b12752,
,,,,,,,,,,,,,,,,,,,,,,,,,,,,,,,
Pd61.8Cu36.4Ti1.8,mole fraction,foil,Pd61.80Cu36.40Ti1.80,91.4,,,0.3806,fcc,300,,,arc melting/cold rolling/CFUBMSIP (Close Field Unballanced Magnetron Sputtering Ion Plating),469.902,0.5,2.54,No,,H2',,1.20E-09,,,,,,,1,"In inverse T, the T unit is 1E-3K. The permeability unit is given in mol.m^-1.s^-1.Pa^-0.5. The upstream pressure was 6.18 bar and the downstream pressure was 1 bar. Based on the pressure exponent given by the authors n = 0.5 was taken.",(Nayebossadri et al.2017),http://dx.doi.org/10.1021/acsami.6b12752,
Pd61.8Cu36.4Ti1.8,mole fraction,foil,Pd61.80Cu36.40Ti1.80,91.4,,,0.3806,fcc,325,1.67,1.72E-05,arc melting/cold rolling/CFUBMSIP (Close Field Unballanced Magnetron Sputtering Ion Plating),469.902,0.5,2.54,No,,H2',,1.32E-09,,,,,,,1,"In inverse T, the T unit is 1E-3K. The permeability unit is given in mol.m^-1.s^-1.Pa^-0.5. The upstream pressure was 6.18 bar and the downstream pressure was 1 bar. Based on the pressure exponent given by the authors n = 0.5 was taken.",(Nayebossadri et al.2017),http://dx.doi.org/10.1021/acsami.6b12752,
Pd61.8Cu36.4Ti1.8,mole fraction,foil,Pd61.80Cu36.40Ti1.80,91.4,,,0.3806,fcc,350,1.61,1.86E-05,arc melting/cold rolling/CFUBMSIP (Close Field Unballanced Magnetron Sputtering Ion Plating),469.902,0.5,2.54,No,,H2',,1.45E-09,,,,,,,1,"In inverse T, the T unit is 1E-3K. The permeability unit is given in mol.m^-1.s^-1.Pa^-0.5. The upstream pressure was 6.18 bar and the downstream pressure was 1 bar. Based on the pressure exponent given by the authors n = 0.5 was taken.",(Nayebossadri et al.2017),http://dx.doi.org/10.1021/acsami.6b12752,
Pd61.8Cu36.4Ti1.8,mole fraction,foil,Pd61.80Cu36.40Ti1.80,91.4,,,0.3806,fcc,375,1.54,2.13E-05,arc melting/cold rolling/CFUBMSIP (Close Field Unballanced Magnetron Sputtering Ion Plating),469.902,0.5,2.54,No,,H2',,1.58E-09,,,,,,,1,"In inverse T, the T unit is 1E-3K. The permeability unit is given in mol.m^-1.s^-1.Pa^-0.5. The upstream pressure was 6.18 bar and the downstream pressure was 1 bar. Based on the pressure exponent given by the authors n = 0.5 was taken.",(Nayebossadri et al.2017),http://dx.doi.org/10.1021/acsami.6b12752,
Pd61.8Cu36.4Ti1.8,mole fraction,foil,Pd61.80Cu36.40Ti1.80,91.4,,,0.3806,fcc,400,1.49,2.40E-05,arc melting/cold rolling/CFUBMSIP (Close Field Unballanced Magnetron Sputtering Ion Plating),469.902,0.5,2.54,No,,H2',,1.75E-09,,,,,,,1,"In inverse T, the T unit is 1E-3K. The permeability unit is given in mol.m^-1.s^-1.Pa^-0.5. The upstream pressure was 6.18 bar and the downstream pressure was 1 bar. Based on the pressure exponent given by the authors n = 0.5 was taken.",(Nayebossadri et al.2017),http://dx.doi.org/10.1021/acsami.6b12752,
Pd61.8Cu36.4Ti1.8,mole fraction,foil,Pd61.80Cu36.40Ti1.80,91.4,,,0.3806,fcc,425,1.43,2.67E-05,arc melting/cold rolling/CFUBMSIP (Close Field Unballanced Magnetron Sputtering Ion Plating),469.902,0.5,2.54,No,,H2',,1.94E-09,,,,,,,1,"In inverse T, the T unit is 1E-3K. The permeability unit is given in mol.m^-1.s^-1.Pa^-0.5. The upstream pressure was 6.18 bar and the downstream pressure was 1 bar. Based on the pressure exponent given by the authors n = 0.5 was taken.",(Nayebossadri et al.2017),http://dx.doi.org/10.1021/acsami.6b12752,
Pd61.8Cu36.4Ti1.8,mole fraction,foil,Pd61.80Cu36.40Ti1.80,91.4,,,0.3806,fcc,450,1.38,2.88E-05,arc melting/cold rolling/CFUBMSIP (Close Field Unballanced Magnetron Sputtering Ion Plating),469.902,0.5,2.54,No,,H2',,2.15E-09,,,,,,,1,"In inverse T, the T unit is 1E-3K. The permeability unit is given in mol.m^-1.s^-1.Pa^-0.5. The upstream pressure was 6.18 bar and the downstream pressure was 1 bar. Based on the pressure exponent given by the authors n = 0.5 was taken.",(Nayebossadri et al.2017),http://dx.doi.org/10.1021/acsami.6b12752,
Pd61.8Cu36.4Ti1.8,mole fraction,foil,Pd61.80Cu36.40Ti1.80,91.4,,,0.3806,fcc,475,,,arc melting/cold rolling/CFUBMSIP (Close Field Unballanced Magnetron Sputtering Ion Plating),469.902,0.5,2.54,No,,H2',,2.41E-09,,,,,,,1,"In inverse T, the T unit is 1E-3K. The permeability unit is given in mol.m^-1.s^-1.Pa^-0.5. The upstream pressure was 6.18 bar and the downstream pressure was 1 bar. Based on the pressure exponent given by the authors n = 0.5 was taken.",(Nayebossadri et al.2017),http://dx.doi.org/10.1021/acsami.6b12752,
Pd61.8Cu36.4Ti1.8,mole fraction,foil,Pd61.80Cu36.40Ti1.80,91.4,,,0.3806,fcc,500,,,arc melting/cold rolling/CFUBMSIP (Close Field Unballanced Magnetron Sputtering Ion Plating),469.902,0.5,2.54,No,,H2',,2.63E-09,,,,,,,1,"In inverse T, the T unit is 1E-3K. The permeability unit is given in mol.m^-1.s^-1.Pa^-0.5. The upstream pressure was 6.18 bar and the downstream pressure was 1 bar. Based on the pressure exponent given by the authors n = 0.5 was taken.",(Nayebossadri et al.2017),http://dx.doi.org/10.1021/acsami.6b12752,
,,,,,,,,,,,,,,,,,,,,,,,,,,,,,,,
Pd61.1Cu37.2Nb1.7,mole fraction,foil,Pd61.10Cu37.20Nb1.70,113,,,0.3804,fcc,300,,,arc melting/cold rolling/CFUBMSIP (Close Field Unballanced Magnetron Sputtering Ion Plating),469.902,0.5,2.54,No,,H2',,1.30E-09,,,,,,,1,"In inverse T, the T unit is 1E-3K. The permeability unit is given in mol.m^-1.s^-1.Pa^-0.5. The upstream pressure was 6.18 bar and the downstream pressure was 1 bar. Based on the pressure exponent given by the authors n = 0.5 was taken.",(Nayebossadri et al.2017),http://dx.doi.org/10.1021/acsami.6b12752,
Pd61.1Cu37.2Nb1.7,mole fraction,foil,Pd61.10Cu37.20Nb1.70,113,,,0.3804,fcc,325,1.67,1.79E-05,arc melting/cold rolling/CFUBMSIP (Close Field Unballanced Magnetron Sputtering Ion Plating),469.902,0.5,2.54,No,,H2',,1.30E-09,,,,,,,1,"In inverse T, the T unit is 1E-3K. The permeability unit is given in mol.m^-1.s^-1.Pa^-0.5. The upstream pressure was 6.18 bar and the downstream pressure was 1 bar. Based on the pressure exponent given by the authors n = 0.5 was taken.",(Nayebossadri et al.2017),http://dx.doi.org/10.1021/acsami.6b12752,
Pd61.1Cu37.2Nb1.7,mole fraction,foil,Pd61.10Cu37.20Nb1.70,113,,,0.3804,fcc,350,1.6,2.03E-05,arc melting/cold rolling/CFUBMSIP (Close Field Unballanced Magnetron Sputtering Ion Plating),469.902,0.5,2.54,No,,H2',,1.30E-09,,,,,,,1,"In inverse T, the T unit is 1E-3K. The permeability unit is given in mol.m^-1.s^-1.Pa^-0.5. The upstream pressure was 6.18 bar and the downstream pressure was 1 bar. Based on the pressure exponent given by the authors n = 0.5 was taken.",(Nayebossadri et al.2017),http://dx.doi.org/10.1021/acsami.6b12752,
Pd61.1Cu37.2Nb1.7,mole fraction,foil,Pd61.10Cu37.20Nb1.70,113,,,0.3804,fcc,375,1.54,2.42E-05,arc melting/cold rolling/CFUBMSIP (Close Field Unballanced Magnetron Sputtering Ion Plating),469.902,0.5,2.54,No,,H2',,1.43E-09,,,,,,,1,"In inverse T, the T unit is 1E-3K. The permeability unit is given in mol.m^-1.s^-1.Pa^-0.5. The upstream pressure was 6.18 bar and the downstream pressure was 1 bar. Based on the pressure exponent given by the authors n = 0.5 was taken.",(Nayebossadri et al.2017),http://dx.doi.org/10.1021/acsami.6b12752,
Pd61.1Cu37.2Nb1.7,mole fraction,foil,Pd61.10Cu37.20Nb1.70,113,,,0.3804,fcc,400,1.48,3.00E-05,arc melting/cold rolling/CFUBMSIP (Close Field Unballanced Magnetron Sputtering Ion Plating),469.902,0.5,2.54,No,,H2',,1.57E-09,,,,,,,1,"In inverse T, the T unit is 1E-3K. The permeability unit is given in mol.m^-1.s^-1.Pa^-0.5. The upstream pressure was 6.18 bar and the downstream pressure was 1 bar. Based on the pressure exponent given by the authors n = 0.5 was taken.",(Nayebossadri et al.2017),http://dx.doi.org/10.1021/acsami.6b12752,
Pd61.1Cu37.2Nb1.7,mole fraction,foil,Pd61.10Cu37.20Nb1.70,113,,,0.3804,fcc,425,1.43,3.60E-05,arc melting/cold rolling/CFUBMSIP (Close Field Unballanced Magnetron Sputtering Ion Plating),469.902,0.5,2.54,No,,H2',,1.72E-09,,,,,,,1,"In inverse T, the T unit is 1E-3K. The permeability unit is given in mol.m^-1.s^-1.Pa^-0.5. The upstream pressure was 6.18 bar and the downstream pressure was 1 bar. Based on the pressure exponent given by the authors n = 0.5 was taken.",(Nayebossadri et al.2017),http://dx.doi.org/10.1021/acsami.6b12752,
Pd61.1Cu37.2Nb1.7,mole fraction,foil,Pd61.10Cu37.20Nb1.70,113,,,0.3804,fcc,450,1.38,4.11E-05,arc melting/cold rolling/CFUBMSIP (Close Field Unballanced Magnetron Sputtering Ion Plating),469.902,0.5,2.54,No,,H2',,1.87E-09,,,,,,,1,"In inverse T, the T unit is 1E-3K. The permeability unit is given in mol.m^-1.s^-1.Pa^-0.5. The upstream pressure was 6.18 bar and the downstream pressure was 1 bar. Based on the pressure exponent given by the authors n = 0.5 was taken.",(Nayebossadri et al.2017),http://dx.doi.org/10.1021/acsami.6b12752,
Pd61.1Cu37.2Nb1.7,mole fraction,foil,Pd61.10Cu37.20Nb1.70,113,,,0.3804,fcc,475,,,arc melting/cold rolling/CFUBMSIP (Close Field Unballanced Magnetron Sputtering Ion Plating),469.902,0.5,2.54,No,,H2',,2.09E-09,,,,,,,1,"In inverse T, the T unit is 1E-3K. The permeability unit is given in mol.m^-1.s^-1.Pa^-0.5. The upstream pressure was 6.18 bar and the downstream pressure was 1 bar. Based on the pressure exponent given by the authors n = 0.5 was taken.",(Nayebossadri et al.2017),http://dx.doi.org/10.1021/acsami.6b12752,
Pd61.1Cu37.2Nb1.7,mole fraction,foil,Pd61.10Cu37.20Nb1.70,113,,,0.3804,fcc,500,,,arc melting/cold rolling/CFUBMSIP (Close Field Unballanced Magnetron Sputtering Ion Plating),469.902,0.5,2.54,No,,H2',,2.34E-09,,,,,,,1,"In inverse T, the T unit is 1E-3K. The permeability unit is given in mol.m^-1.s^-1.Pa^-0.5. The upstream pressure was 6.18 bar and the downstream pressure was 1 bar. Based on the pressure exponent given by the authors n = 0.5 was taken.",(Nayebossadri et al.2017),http://dx.doi.org/10.1021/acsami.6b12752,
,,,,,,,,,,,,,,,,,,,,,,,,,,,,,,,
Pd61.1Cu36.3Ni2.6,mole fraction,foil,Pd61.10Cu36.30Ni2.60,83,,,0.3795,fcc,315,,,arc melting/cold rolling/CFUBMSIP (Close Field Unballanced Magnetron Sputtering Ion Plating),469.902,0.5,2.54,No,,H2',,1.03E-09,,,,,,,1,"In inverse T, the T unit is 1E-3K. The permeability unit is given in mol.m^-1.s^-1.Pa^-0.5. The upstream pressure was 6.18 bar and the downstream pressure was 1 bar. Based on the pressure exponent given by the authors n = 0.5 was taken.",(Nayebossadri et al.2017),http://dx.doi.org/10.1021/acsami.6b12752,
Pd61.1Cu36.3Ni2.6,mole fraction,foil,Pd61.10Cu36.30Ni2.60,83,,,0.3795,fcc,325,,,arc melting/cold rolling/CFUBMSIP (Close Field Unballanced Magnetron Sputtering Ion Plating),469.902,0.5,2.54,No,,H2',,1.03E-09,,,,,,,1,"In inverse T, the T unit is 1E-3K. The permeability unit is given in mol.m^-1.s^-1.Pa^-0.5. The upstream pressure was 6.18 bar and the downstream pressure was 1 bar. Based on the pressure exponent given by the authors n = 0.5 was taken.",(Nayebossadri et al.2017),http://dx.doi.org/10.1021/acsami.6b12752,
Pd61.1Cu36.3Ni2.6,mole fraction,foil,Pd61.10Cu36.30Ni2.60,83,,,0.3795,fcc,350,,,arc melting/cold rolling/CFUBMSIP (Close Field Unballanced Magnetron Sputtering Ion Plating),469.902,0.5,2.54,No,,H2',,1.03E-09,,,,,,,1,"In inverse T, the T unit is 1E-3K. The permeability unit is given in mol.m^-1.s^-1.Pa^-0.5. The upstream pressure was 6.18 bar and the downstream pressure was 1 bar. Based on the pressure exponent given by the authors n = 0.5 was taken.",(Nayebossadri et al.2017),http://dx.doi.org/10.1021/acsami.6b12752,
Pd61.1Cu36.3Ni2.6,mole fraction,foil,Pd61.10Cu36.30Ni2.60,83,,,0.3795,fcc,375,1.54,3.20E-05,arc melting/cold rolling/CFUBMSIP (Close Field Unballanced Magnetron Sputtering Ion Plating),469.902,0.5,2.54,No,,H2',,1.03E-09,,,,,,,1,"In inverse T, the T unit is 1E-3K. The permeability unit is given in mol.m^-1.s^-1.Pa^-0.5. The upstream pressure was 6.18 bar and the downstream pressure was 1 bar. Based on the pressure exponent given by the authors n = 0.5 was taken.",(Nayebossadri et al.2017),http://dx.doi.org/10.1021/acsami.6b12752,
Pd61.1Cu36.3Ni2.6,mole fraction,foil,Pd61.10Cu36.30Ni2.60,83,,,0.3795,fcc,400,400,3.88E-05,arc melting/cold rolling/CFUBMSIP (Close Field Unballanced Magnetron Sputtering Ion Plating),469.902,0.5,2.54,No,,H2',,1.24E-09,,,,,,,1,"In inverse T, the T unit is 1E-3K. The permeability unit is given in mol.m^-1.s^-1.Pa^-0.5. The upstream pressure was 6.18 bar and the downstream pressure was 1 bar. Based on the pressure exponent given by the authors n = 0.5 was taken.",(Nayebossadri et al.2017),http://dx.doi.org/10.1021/acsami.6b12752,
Pd61.1Cu36.3Ni2.6,mole fraction,foil,Pd61.10Cu36.30Ni2.60,83,,,0.3795,fcc,425,1.43,4.72E-05,arc melting/cold rolling/CFUBMSIP (Close Field Unballanced Magnetron Sputtering Ion Plating),469.902,0.5,2.54,No,,H2',,1.55E-09,,,,,,,1,"In inverse T, the T unit is 1E-3K. The permeability unit is given in mol.m^-1.s^-1.Pa^-0.5. The upstream pressure was 6.18 bar and the downstream pressure was 1 bar. Based on the pressure exponent given by the authors n = 0.5 was taken.",(Nayebossadri et al.2017),http://dx.doi.org/10.1021/acsami.6b12752,
Pd61.1Cu36.3Ni2.6,mole fraction,foil,Pd61.10Cu36.30Ni2.60,83,,,0.3795,fcc,450,1.38,5.90E-05,arc melting/cold rolling/CFUBMSIP (Close Field Unballanced Magnetron Sputtering Ion Plating),469.902,0.5,2.54,No,,H2',,1.89E-09,,,,,,,1,"In inverse T, the T unit is 1E-3K. The permeability unit is given in mol.m^-1.s^-1.Pa^-0.5. The upstream pressure was 6.18 bar and the downstream pressure was 1 bar. Based on the pressure exponent given by the authors n = 0.5 was taken.",(Nayebossadri et al.2017),http://dx.doi.org/10.1021/acsami.6b12752,
Pd61.1Cu36.3Ni2.6,mole fraction,foil,Pd61.10Cu36.30Ni2.60,83,,,0.3795,fcc,475,1.34,6.91E-05,arc melting/cold rolling/CFUBMSIP (Close Field Unballanced Magnetron Sputtering Ion Plating),469.902,0.5,2.54,No,,H2',,2.25E-09,,,,,,,1,"In inverse T, the T unit is 1E-3K. The permeability unit is given in mol.m^-1.s^-1.Pa^-0.5. The upstream pressure was 6.18 bar and the downstream pressure was 1 bar. Based on the pressure exponent given by the authors n = 0.5 was taken.",(Nayebossadri et al.2017),http://dx.doi.org/10.1021/acsami.6b12752,
Pd61.1Cu36.3Ni2.6,mole fraction,foil,Pd61.10Cu36.30Ni2.60,83,,,0.3795,fcc,500,,,arc melting/cold rolling/CFUBMSIP (Close Field Unballanced Magnetron Sputtering Ion Plating),469.902,0.5,2.54,No,,H2',,2.67E-09,,,,,,,1,"In inverse T, the T unit is 1E-3K. The permeability unit is given in mol.m^-1.s^-1.Pa^-0.5. The upstream pressure was 6.18 bar and the downstream pressure was 1 bar. Based on the pressure exponent given by the authors n = 0.5 was taken.",(Nayebossadri et al.2017),http://dx.doi.org/10.1021/acsami.6b12752,
,,,,,,,,,,,,,,,,,,,,,,,,,,,,,,,
Pd69.0Cu29.9V1.1,mole fraction,foil,Pd69.00Cu29.90V1.10,98,,,0.3813,fcc,315,,,arc melting/cold rolling/CFUBMSIP (Close Field Unballanced Magnetron Sputtering Ion Plating),469.902,0.5,2.54,No,,H2',,1.22E-09,,,,,,,1,"In inverse T, the T unit is 1E-3K. The permeability unit is given in mol.m^-1.s^-1.Pa^-0.5. The upstream pressure was 6.18 bar and the downstream pressure was 1 bar. Based on the pressure exponent given by the authors n = 0.5 was taken.",(Nayebossadri et al.2017),http://dx.doi.org/10.1021/acsami.6b12752,
Pd69.0Cu29.9V1.1,mole fraction,foil,Pd69.00Cu29.90V1.10,98,,,0.3813,fcc,325,1.67,2.13E-05,arc melting/cold rolling/CFUBMSIP (Close Field Unballanced Magnetron Sputtering Ion Plating),469.902,0.5,2.54,No,,H2',,1.22E-09,,,,,,,1,"In inverse T, the T unit is 1E-3K. The permeability unit is given in mol.m^-1.s^-1.Pa^-0.5. The upstream pressure was 6.18 bar and the downstream pressure was 1 bar. Based on the pressure exponent given by the authors n = 0.5 was taken.",(Nayebossadri et al.2017),http://dx.doi.org/10.1021/acsami.6b12752,
Pd69.0Cu29.9V1.1,mole fraction,foil,Pd69.00Cu29.90V1.10,98,,,0.3813,fcc,350,1.6,2.52E-05,arc melting/cold rolling/CFUBMSIP (Close Field Unballanced Magnetron Sputtering Ion Plating),469.902,0.5,2.54,No,,H2',,1.22E-09,,,,,,,1,"In inverse T, the T unit is 1E-3K. The permeability unit is given in mol.m^-1.s^-1.Pa^-0.5. The upstream pressure was 6.18 bar and the downstream pressure was 1 bar. Based on the pressure exponent given by the authors n = 0.5 was taken.",(Nayebossadri et al.2017),http://dx.doi.org/10.1021/acsami.6b12752,
Pd69.0Cu29.9V1.1,mole fraction,foil,Pd69.00Cu29.90V1.10,98,,,0.3813,fcc,375,1.54,2.73E-05,arc melting/cold rolling/CFUBMSIP (Close Field Unballanced Magnetron Sputtering Ion Plating),469.902,0.5,2.54,No,,H2',,1.22E-09,,,,,,,1,"In inverse T, the T unit is 1E-3K. The permeability unit is given in mol.m^-1.s^-1.Pa^-0.5. The upstream pressure was 6.18 bar and the downstream pressure was 1 bar. Based on the pressure exponent given by the authors n = 0.5 was taken.",(Nayebossadri et al.2017),http://dx.doi.org/10.1021/acsami.6b12752,
Pd69.0Cu29.9V1.1,mole fraction,foil,Pd69.00Cu29.90V1.10,98,,,0.3813,fcc,400,1.49,3.30E-05,arc melting/cold rolling/CFUBMSIP (Close Field Unballanced Magnetron Sputtering Ion Plating),469.902,0.5,2.54,No,,H2',,1.22E-09,,,,,,,1,"In inverse T, the T unit is 1E-3K. The permeability unit is given in mol.m^-1.s^-1.Pa^-0.5. The upstream pressure was 6.18 bar and the downstream pressure was 1 bar. Based on the pressure exponent given by the authors n = 0.5 was taken.",(Nayebossadri et al.2017),http://dx.doi.org/10.1021/acsami.6b12752,
Pd69.0Cu29.9V1.1,mole fraction,foil,Pd69.00Cu29.90V1.10,98,,,0.3813,fcc,425,1.43,4.00E-05,arc melting/cold rolling/CFUBMSIP (Close Field Unballanced Magnetron Sputtering Ion Plating),469.902,0.5,2.54,No,,H2',,1.46E-09,,,,,,,1,"In inverse T, the T unit is 1E-3K. The permeability unit is given in mol.m^-1.s^-1.Pa^-0.5. The upstream pressure was 6.18 bar and the downstream pressure was 1 bar. Based on the pressure exponent given by the authors n = 0.5 was taken.",(Nayebossadri et al.2017),http://dx.doi.org/10.1021/acsami.6b12752,
Pd69.0Cu29.9V1.1,mole fraction,foil,Pd69.00Cu29.90V1.10,98,,,0.3813,fcc,450,1.38,4.66E-05,arc melting/cold rolling/CFUBMSIP (Close Field Unballanced Magnetron Sputtering Ion Plating),469.902,0.5,2.54,No,,H2',,1.68E-09,,,,,,,1,"In inverse T, the T unit is 1E-3K. The permeability unit is given in mol.m^-1.s^-1.Pa^-0.5. The upstream pressure was 6.18 bar and the downstream pressure was 1 bar. Based on the pressure exponent given by the authors n = 0.5 was taken.",(Nayebossadri et al.2017),http://dx.doi.org/10.1021/acsami.6b12752,
Pd69.0Cu29.9V1.1,mole fraction,foil,Pd69.00Cu29.90V1.10,98,,,0.3813,fcc,475,,,arc melting/cold rolling/CFUBMSIP (Close Field Unballanced Magnetron Sputtering Ion Plating),469.902,0.5,2.54,No,,H2',,1.92E-09,,,,,,,1,"In inverse T, the T unit is 1E-3K. The permeability unit is given in mol.m^-1.s^-1.Pa^-0.5. The upstream pressure was 6.18 bar and the downstream pressure was 1 bar. Based on the pressure exponent given by the authors n = 0.5 was taken.",(Nayebossadri et al.2017),http://dx.doi.org/10.1021/acsami.6b12752,
Pd69.0Cu29.9V1.1,mole fraction,foil,Pd69.00Cu29.90V1.10,98,,,0.3813,fcc,500,,,arc melting/cold rolling/CFUBMSIP (Close Field Unballanced Magnetron Sputtering Ion Plating),469.902,0.5,2.54,No,,H2',,2.26E-09,,,,,,,1,"In inverse T, the T unit is 1E-3K. The permeability unit is given in mol.m^-1.s^-1.Pa^-0.5. The upstream pressure was 6.18 bar and the downstream pressure was 1 bar. Based on the pressure exponent given by the authors n = 0.5 was taken.",(Nayebossadri et al.2017),http://dx.doi.org/10.1021/acsami.6b12752,
,,,,,,,,,,,,,,,,,,,,,,,,,,,,,,,
Pd61.3Cu37.1Y1.6,mole fraction,foil,Pd61.30Cu37.10Y1.60,123,,,0.3806,fcc,300,,,arc melting/cold rolling/CFUBMSIP (Close Field Unballanced Magnetron Sputtering Ion Plating),469.902,0.5,2.54,No,,H2',,1.53E-09,,,,,,,1,"In inverse T, the T unit is 1E-3K. The permeability unit is given in mol.m^-1.s^-1.Pa^-0.5. The upstream pressure was 6.18 bar and the downstream pressure was 1 bar. Based on the pressure exponent given by the authors n = 0.5 was taken.",(Nayebossadri et al.2017),http://dx.doi.org/10.1021/acsami.6b12752,
Pd61.3Cu37.1Y1.6,mole fraction,foil,Pd61.30Cu37.10Y1.60,123,,,0.3806,fcc,325,1.67,1.52E-05,arc melting/cold rolling/CFUBMSIP (Close Field Unballanced Magnetron Sputtering Ion Plating),469.902,0.5,2.54,No,,H2',,1.53E-09,,,,,,,1,"In inverse T, the T unit is 1E-3K. The permeability unit is given in mol.m^-1.s^-1.Pa^-0.5. The upstream pressure was 6.18 bar and the downstream pressure was 1 bar. Based on the pressure exponent given by the authors n = 0.5 was taken.",(Nayebossadri et al.2017),http://dx.doi.org/10.1021/acsami.6b12752,
Pd61.3Cu37.1Y1.6,mole fraction,foil,Pd61.30Cu37.10Y1.60,123,,,0.3806,fcc,350,1.6,1.56E-05,arc melting/cold rolling/CFUBMSIP (Close Field Unballanced Magnetron Sputtering Ion Plating),469.902,0.5,2.54,No,,H2',,1.54E-09,,,,,,,1,"In inverse T, the T unit is 1E-3K. The permeability unit is given in mol.m^-1.s^-1.Pa^-0.5. The upstream pressure was 6.18 bar and the downstream pressure was 1 bar. Based on the pressure exponent given by the authors n = 0.5 was taken.",(Nayebossadri et al.2017),http://dx.doi.org/10.1021/acsami.6b12752,
Pd61.3Cu37.1Y1.6,mole fraction,foil,Pd61.30Cu37.10Y1.60,123,,,0.3806,fcc,375,1.54,1.63E-05,arc melting/cold rolling/CFUBMSIP (Close Field Unballanced Magnetron Sputtering Ion Plating),469.902,0.5,2.54,No,,H2',,1.54E-09,,,,,,,1,"In inverse T, the T unit is 1E-3K. The permeability unit is given in mol.m^-1.s^-1.Pa^-0.5. The upstream pressure was 6.18 bar and the downstream pressure was 1 bar. Based on the pressure exponent given by the authors n = 0.5 was taken.",(Nayebossadri et al.2017),http://dx.doi.org/10.1021/acsami.6b12752,
Pd61.3Cu37.1Y1.6,mole fraction,foil,Pd61.30Cu37.10Y1.60,123,,,0.3806,fcc,400,1.49,1.81E-05,arc melting/cold rolling/CFUBMSIP (Close Field Unballanced Magnetron Sputtering Ion Plating),469.902,0.5,2.54,No,,H2',,1.54E-09,,,,,,,1,"In inverse T, the T unit is 1E-3K. The permeability unit is given in mol.m^-1.s^-1.Pa^-0.5. The upstream pressure was 6.18 bar and the downstream pressure was 1 bar. Based on the pressure exponent given by the authors n = 0.5 was taken.",(Nayebossadri et al.2017),http://dx.doi.org/10.1021/acsami.6b12752,
Pd61.3Cu37.1Y1.6,mole fraction,foil,Pd61.30Cu37.10Y1.60,123,,,0.3806,fcc,425,1.43,2.10E-05,arc melting/cold rolling/CFUBMSIP (Close Field Unballanced Magnetron Sputtering Ion Plating),469.902,0.5,2.54,No,,H2',,1.84E-09,,,,,,,1,"In inverse T, the T unit is 1E-3K. The permeability unit is given in mol.m^-1.s^-1.Pa^-0.5. The upstream pressure was 6.18 bar and the downstream pressure was 1 bar. Based on the pressure exponent given by the authors n = 0.5 was taken.",(Nayebossadri et al.2017),http://dx.doi.org/10.1021/acsami.6b12752,
Pd61.3Cu37.1Y1.6,mole fraction,foil,Pd61.30Cu37.10Y1.60,123,,,0.3806,fcc,450,1.38,2.47E-05,arc melting/cold rolling/CFUBMSIP (Close Field Unballanced Magnetron Sputtering Ion Plating),469.902,0.5,2.54,No,,H2',,2.18E-09,,,,,,,1,"In inverse T, the T unit is 1E-3K. The permeability unit is given in mol.m^-1.s^-1.Pa^-0.5. The upstream pressure was 6.18 bar and the downstream pressure was 1 bar. Based on the pressure exponent given by the authors n = 0.5 was taken.",(Nayebossadri et al.2017),http://dx.doi.org/10.1021/acsami.6b12752,
Pd61.3Cu37.1Y1.6,mole fraction,foil,Pd61.30Cu37.10Y1.60,123,,,0.3806,fcc,475,,,arc melting/cold rolling/CFUBMSIP (Close Field Unballanced Magnetron Sputtering Ion Plating),469.902,0.5,2.54,No,,H2',,2.58E-09,,,,,,,1,"In inverse T, the T unit is 1E-3K. The permeability unit is given in mol.m^-1.s^-1.Pa^-0.5. The upstream pressure was 6.18 bar and the downstream pressure was 1 bar. Based on the pressure exponent given by the authors n = 0.5 was taken.",(Nayebossadri et al.2017),http://dx.doi.org/10.1021/acsami.6b12752,
Pd61.3Cu37.1Y1.6,mole fraction,foil,Pd61.30Cu37.10Y1.60,123,,,0.3806,fcc,500,,,arc melting/cold rolling/CFUBMSIP (Close Field Unballanced Magnetron Sputtering Ion Plating),469.902,0.5,2.54,No,,H2',,2.96E-09,,,,,,,1,"In inverse T, the T unit is 1E-3K. The permeability unit is given in mol.m^-1.s^-1.Pa^-0.5. The upstream pressure was 6.18 bar and the downstream pressure was 1 bar. Based on the pressure exponent given by the authors n = 0.5 was taken.",(Nayebossadri et al.2017),http://dx.doi.org/10.1021/acsami.6b12752,
,,,,,,,,,,,,,,,,,,,,,,,,,,,,,,,
Pd61Cu37.2Zr1.8,mole fraction,foil,Pd61.00Cu37.20Zr1.80,112.5,,,0.3804,fcc,300,,,arc melting/cold rolling/CFUBMSIP (Close Field Unballanced Magnetron Sputtering Ion Plating),469.902,0.5,2.54,No,,H2',,1.40E-09,,,,,,,1,"In inverse T, the T unit is 1E-3K. The permeability unit is given in mol.m^-1.s^-1.Pa^-0.5. The upstream pressure was 6.18 bar and the downstream pressure was 1 bar. Based on the pressure exponent given by the authors n = 0.5 was taken.",(Nayebossadri et al.2017),http://dx.doi.org/10.1021/acsami.6b12752,
Pd61Cu37.2Zr1.8,mole fraction,foil,Pd61.00Cu37.20Zr1.80,112.5,,,0.3804,fcc,325,,,arc melting/cold rolling/CFUBMSIP (Close Field Unballanced Magnetron Sputtering Ion Plating),469.902,0.5,2.54,No,,H2',,1.40E-09,,,,,,,1,"In inverse T, the T unit is 1E-3K. The permeability unit is given in mol.m^-1.s^-1.Pa^-0.5. The upstream pressure was 6.18 bar and the downstream pressure was 1 bar. Based on the pressure exponent given by the authors n = 0.5 was taken.",(Nayebossadri et al.2017),http://dx.doi.org/10.1021/acsami.6b12752,
Pd61Cu37.2Zr1.8,mole fraction,foil,Pd61.00Cu37.20Zr1.80,112.5,,,0.3804,fcc,350,1.61,1.22E-05,arc melting/cold rolling/CFUBMSIP (Close Field Unballanced Magnetron Sputtering Ion Plating),469.902,0.5,2.54,No,,H2',,1.40E-09,,,,,,,1,"In inverse T, the T unit is 1E-3K. The permeability unit is given in mol.m^-1.s^-1.Pa^-0.5. The upstream pressure was 6.18 bar and the downstream pressure was 1 bar. Based on the pressure exponent given by the authors n = 0.5 was taken.",(Nayebossadri et al.2017),http://dx.doi.org/10.1021/acsami.6b12752,
Pd61Cu37.2Zr1.8,mole fraction,foil,Pd61.00Cu37.20Zr1.80,112.5,,,0.3804,fcc,375,1.54,1.41E-05,arc melting/cold rolling/CFUBMSIP (Close Field Unballanced Magnetron Sputtering Ion Plating),469.902,0.5,2.54,No,,H2',,1.46E-09,,,,,,,1,"In inverse T, the T unit is 1E-3K. The permeability unit is given in mol.m^-1.s^-1.Pa^-0.5. The upstream pressure was 6.18 bar and the downstream pressure was 1 bar. Based on the pressure exponent given by the authors n = 0.5 was taken.",(Nayebossadri et al.2017),http://dx.doi.org/10.1021/acsami.6b12752,
Pd61Cu37.2Zr1.8,mole fraction,foil,Pd61.00Cu37.20Zr1.80,112.5,,,0.3804,fcc,400,1.49,1.61E-05,arc melting/cold rolling/CFUBMSIP (Close Field Unballanced Magnetron Sputtering Ion Plating),469.902,0.5,2.54,No,,H2',,1.68E-09,,,,,,,1,"In inverse T, the T unit is 1E-3K. The permeability unit is given in mol.m^-1.s^-1.Pa^-0.5. The upstream pressure was 6.18 bar and the downstream pressure was 1 bar. Based on the pressure exponent given by the authors n = 0.5 was taken.",(Nayebossadri et al.2017),http://dx.doi.org/10.1021/acsami.6b12752,
Pd61Cu37.2Zr1.8,mole fraction,foil,Pd61.00Cu37.20Zr1.80,112.5,,,0.3804,fcc,425,1.43,1.90E-05,arc melting/cold rolling/CFUBMSIP (Close Field Unballanced Magnetron Sputtering Ion Plating),469.902,0.5,2.54,No,,H2',,2.00E-09,,,,,,,1,"In inverse T, the T unit is 1E-3K. The permeability unit is given in mol.m^-1.s^-1.Pa^-0.5. The upstream pressure was 6.18 bar and the downstream pressure was 1 bar. Based on the pressure exponent given by the authors n = 0.5 was taken.",(Nayebossadri et al.2017),http://dx.doi.org/10.1021/acsami.6b12752,
Pd61Cu37.2Zr1.8,mole fraction,foil,Pd61.00Cu37.20Zr1.80,112.5,,,0.3804,fcc,450,1.38,2.23E-05,arc melting/cold rolling/CFUBMSIP (Close Field Unballanced Magnetron Sputtering Ion Plating),469.902,0.5,2.54,No,,H2',,2.31E-09,,,,,,,1,"In inverse T, the T unit is 1E-3K. The permeability unit is given in mol.m^-1.s^-1.Pa^-0.5. The upstream pressure was 6.18 bar and the downstream pressure was 1 bar. Based on the pressure exponent given by the authors n = 0.5 was taken.",(Nayebossadri et al.2017),http://dx.doi.org/10.1021/acsami.6b12752,
Pd61Cu37.2Zr1.8,mole fraction,foil,Pd61.00Cu37.20Zr1.80,112.5,,,0.3804,fcc,475,,,arc melting/cold rolling/CFUBMSIP (Close Field Unballanced Magnetron Sputtering Ion Plating),469.902,0.5,2.54,No,,H2',,2.61E-09,,,,,,,1,"In inverse T, the T unit is 1E-3K. The permeability unit is given in mol.m^-1.s^-1.Pa^-0.5. The upstream pressure was 6.18 bar and the downstream pressure was 1 bar. Based on the pressure exponent given by the authors n = 0.5 was taken.",(Nayebossadri et al.2017),http://dx.doi.org/10.1021/acsami.6b12752,
Pd61Cu37.2Zr1.8,mole fraction,foil,Pd61.00Cu37.20Zr1.80,112.5,,,0.3804,fcc,500,,,arc melting/cold rolling/CFUBMSIP (Close Field Unballanced Magnetron Sputtering Ion Plating),469.902,0.5,2.54,No,,H2',,3.00E-09,,,,,,,1,"In inverse T, the T unit is 1E-3K. The permeability unit is given in mol.m^-1.s^-1.Pa^-0.5. The upstream pressure was 6.18 bar and the downstream pressure was 1 bar. Based on the pressure exponent given by the authors n = 0.5 was taken.",(Nayebossadri et al.2017),http://dx.doi.org/10.1021/acsami.6b12752,
,,,,,,,,,,,,,,,,,,,,,,,,,,,,,,,
Pd46.6Cu53.4,mole fraction,foil,Pd46.60Cu53.40,40,,,0.3759,bcc,56.15,,,cold rolling into foils from cast ingots of commercial alloys,350.8554,0.5,,No,,H2',,2.08E-09,,,,,,,2,The upstream pressure was 445 kPa and the downstream pressure was maintained at 100 kPa. The thickness of the membranes were within 30-100 micron. The feed gas flow ranged in 60-600 mL/min,(Nayebossadri et al. 2014),https://doi.org/10.1016/j.memsci.2013.10.002,
Pd46.6Cu53.4,mole fraction,foil,Pd46.60Cu53.40,40,,,0.3759,bcc,78.46,,,cold rolling into foils from cast ingots of commercial alloys,350.8554,0.5,,No,,H2',,2.95E-09,,,,,,,2,The upstream pressure was 445 kPa and the downstream pressure was maintained at 100 kPa. The thickness of the membranes were within 30-100 micron. The feed gas flow ranged in 60-600 mL/min,(Nayebossadri et al. 2014),https://doi.org/10.1016/j.memsci.2013.10.002,
Pd46.6Cu53.4,mole fraction,foil,Pd46.60Cu53.40,40,,,0.3759,bcc,132.31,,,cold rolling into foils from cast ingots of commercial alloys,350.8554,0.5,,No,,H2',,6.40E-09,,,,,,,2,The upstream pressure was 445 kPa and the downstream pressure was maintained at 100 kPa. The thickness of the membranes were within 30-100 micron. The feed gas flow ranged in 60-600 mL/min,(Nayebossadri et al. 2014),https://doi.org/10.1016/j.memsci.2013.10.002,
Pd46.6Cu53.4,mole fraction,foil,Pd46.60Cu53.40,40,,,0.3759,bcc,183.08,,,cold rolling into foils from cast ingots of commercial alloys,350.8554,0.5,,No,,H2',,9.77E-09,,,,,,,2,The upstream pressure was 445 kPa and the downstream pressure was maintained at 100 kPa. The thickness of the membranes were within 30-100 micron. The feed gas flow ranged in 60-600 mL/min,(Nayebossadri et al. 2014),https://doi.org/10.1016/j.memsci.2013.10.002,
Pd46.6Cu53.4,mole fraction,foil,Pd46.60Cu53.40,40,,,0.3759,bcc,233.85,,,cold rolling into foils from cast ingots of commercial alloys,350.8554,0.5,,No,,H2',,1.26E-08,,,,,,,2,The upstream pressure was 445 kPa and the downstream pressure was maintained at 100 kPa. The thickness of the membranes were within 30-100 micron. The feed gas flow ranged in 60-600 mL/min,(Nayebossadri et al. 2014),https://doi.org/10.1016/j.memsci.2013.10.002,
Pd46.6Cu53.4,mole fraction,foil,Pd46.60Cu53.40,40,,,0.3759,bcc,287.69,,,cold rolling into foils from cast ingots of commercial alloys,350.8554,0.5,,No,,H2',,1.47E-08,,,,,,,2,The upstream pressure was 445 kPa and the downstream pressure was maintained at 100 kPa. The thickness of the membranes were within 30-100 micron. The feed gas flow ranged in 60-600 mL/min,(Nayebossadri et al. 2014),https://doi.org/10.1016/j.memsci.2013.10.002,
Pd46.6Cu53.4,mole fraction,foil,Pd46.60Cu53.40,40,,,0.3759,bcc,339.23,,,cold rolling into foils from cast ingots of commercial alloys,350.8554,0.5,,No,,H2',,1.64E-08,,,,,,,2,The upstream pressure was 445 kPa and the downstream pressure was maintained at 100 kPa. The thickness of the membranes were within 30-100 micron. The feed gas flow ranged in 60-600 mL/min,(Nayebossadri et al. 2014),https://doi.org/10.1016/j.memsci.2013.10.002,
Pd46.6Cu53.4,mole fraction,foil,Pd46.60Cu53.40,40,,,0.3759,bcc,390,,,cold rolling into foils from cast ingots of commercial alloys,350.8554,0.5,,No,,H2',,1.76E-08,,,,,,,2,The upstream pressure was 445 kPa and the downstream pressure was maintained at 100 kPa. The thickness of the membranes were within 30-100 micron. The feed gas flow ranged in 60-600 mL/min,(Nayebossadri et al. 2014),https://doi.org/10.1016/j.memsci.2013.10.002,
Pd46.6Cu53.4,mole fraction,foil,Pd46.60Cu53.40,40,,,0.3759,bcc,447.69,,,cold rolling into foils from cast ingots of commercial alloys,350.8554,0.5,,No,,H2',,1.84E-08,,,,,,,,The upstream pressure was 445 kPa and the downstream pressure was maintained at 100 kPa. The thickness of the membranes were within 30-100 micron. The feed gas flow ranged in 60-600 mL/min,(Nayebossadri et al. 2014),https://doi.org/10.1016/j.memsci.2013.10.002,
,,,,,,,,,,,,,,,,,,,,,,,,,,,,,,,
Pd53.1Cu46.9,mole fraction,foil,Pd53.10Cu46.90,102,,,0.3775,bcc + fcc,200.77,,,cold rolling into foils from cast ingots of commercial alloys,350.8554,0.5,,No,,H2',,2.55E-09,,,,,,,2,The upstream pressure was 445 kPa and the downstream pressure was maintained at 100 kPa. The thickness of the membranes were within 30-100 micron. The feed gas flow ranged in 60-600 mL/min,(Nayebossadri et al. 2014),https://doi.org/10.1016/j.memsci.2013.10.002,
Pd53.1Cu46.9,mole fraction,foil,Pd53.10Cu46.90,102,,,0.3775,bcc + fcc,236.92,,,cold rolling into foils from cast ingots of commercial alloys,350.8554,0.5,,No,,H2',,2.55E-09,,,,,,,2,The upstream pressure was 445 kPa and the downstream pressure was maintained at 100 kPa. The thickness of the membranes were within 30-100 micron. The feed gas flow ranged in 60-600 mL/min,(Nayebossadri et al. 2014),https://doi.org/10.1016/j.memsci.2013.10.002,
Pd53.1Cu46.9,mole fraction,foil,Pd53.10Cu46.90,102,,,0.3775,bcc + fcc,273.85,,,cold rolling into foils from cast ingots of commercial alloys,350.8554,0.5,,No,,H2',,2.59E-09,,,,,,,2,The upstream pressure was 445 kPa and the downstream pressure was maintained at 100 kPa. The thickness of the membranes were within 30-100 micron. The feed gas flow ranged in 60-600 mL/min,(Nayebossadri et al. 2014),https://doi.org/10.1016/j.memsci.2013.10.002,
