Repository: AldoKwamibar/Pd-membranes-permeability

# Palladium alloy Membranes Permeability Prediction with CatBoost & Virtual Screening

This repository contains Python notebooks (`.ipynb`) and datasets related to hydrogen permeability prediction in palladium-based alloy membranes.

All datasets are provided in flat file formats (CSV/XLSX), compatible with Microsoft Excel (tested on Version 2508).

---

## 🚀 Project Structure

PhD. Project organization

## Dataset (Folder)
     ___Lattice parameters.xlsx ----> Vegard's law
    |
    |___Palladium_Alloy_Membranes dataset_QSPR_ML.csv ----> Pd alloy dataset for modelling
    |
    |___oliynyk_extended_std_unit.csv ----> Property dataset for CBFV

File: Palladium_Alloy_Membranes dataset_QSPR_ML.csv (part 2 of 25)
Alloy Formula,"Composition
Pd53.1Cu46.9,mole fraction,foil,Pd53.10Cu46.90,102,,,0.3775,bcc + fcc,286.92,,,cold rolling into foils from cast ingots of commercial alloys,350.8554,0.5,,No,,H2',,2.74E-09,,,,,,,2,The upstream pressure was 445 kPa and the downstream pressure was maintained at 100 kPa. The thickness of the membranes were within 30-100 micron. The feed gas flow ranged in 60-600 mL/min,(Nayebossadri et al. 2014),https://doi.org/10.1016/j.memsci.2013.10.002,
Pd53.1Cu46.9,mole fraction,foil,Pd53.10Cu46.90,102,,,0.3775,bcc + fcc,340,,,cold rolling into foils from cast ingots of commercial alloys,350.8554,0.5,,No,,H2',,3.92E-09,,,,,,,2,The upstream pressure was 445 kPa and the downstream pressure was maintained at 100 kPa. The thickness of the membranes were within 30-100 micron. The feed gas flow ranged in 60-600 mL/min,(Nayebossadri et al. 2014),https://doi.org/10.1016/j.memsci.2013.10.002,
Pd53.1Cu46.9,mole fraction,foil,Pd53.10Cu46.90,102,,,0.3775,bcc + fcc,394.62,,,cold rolling into foils from cast ingots of commercial alloys,350.8554,0.5,,No,,H2',,5.13E-09,,,,,,,2,The upstream pressure was 445 kPa and the downstream pressure was maintained at 100 kPa. The thickness of the membranes were within 30-100 micron. The feed gas flow ranged in 60-600 mL/min,(Nayebossadri et al. 2014),https://doi.org/10.1016/j.memsci.2013.10.002,
Pd53.1Cu46.9,mole fraction,foil,Pd53.10Cu46.90,102,,,0.3775,bcc + fcc,436.15,,,cold rolling into foils from cast ingots of commercial alloys,350.8554,0.5,,No,,H2',,5.86E-09,,,,,,,2,The upstream pressure was 445 kPa and the downstream pressure was maintained at 100 kPa. The thickness of the membranes were within 30-100 micron. The feed gas flow ranged in 60-600 mL/min,(Nayebossadri et al. 2014),https://doi.org/10.1016/j.memsci.2013.10.002,
Pd53.1Cu46.9,mole fraction,foil,Pd53.10Cu46.90,102,,,0.3775,bcc + fcc,447.69,,,cold rolling into foils from cast ingots of commercial alloys,350.8554,0.5,,No,,H2',,6.08E-09,,,,,,,2,The upstream pressure was 445 kPa and the downstream pressure was maintained at 100 kPa. The thickness of the membranes were within 30-100 micron. The feed gas flow ranged in 60-600 mL/min,(Nayebossadri et al. 2014),https://doi.org/10.1016/j.memsci.2013.10.002,
,,,,,,,,,,,,,,,,,,,,,,,,,,,,,,,
Pd45.8Cu51.9Ag2.3,mole fraction,foil,Pd45.80Cu51.90Ag2.30,40,,,0.3761,bcc,300,,,cold rolling into foils from cast ingots of commercial alloys,129.4798,0.5,,No,,H2',1.03E-08,9.80E-09,0.031719039,,,,,,2,The data were extracted from Figure 7. The pressure difference should be converted by multiplying it by 1000 to obtain the value in Pa. Good agreement is found. The upstream pressure was 445 kPa and the downstream pressure was maintained at 100 kPa. The thickness of the membranes were within 30-100 micron. ,(Nayebossadri et al. 2014),https://doi.org/10.1016/j.memsci.2013.10.002,
Pd45.8Cu51.9Ag2.3,mole fraction,foil,Pd45.80Cu51.90Ag2.30,40,,,0.3761,bcc,300,,,cold rolling into foils from cast ingots of commercial alloys,315.6069,0.5,,No,,H2',,1.02E-08,0.08025878,,,,,,2,The data were extracted from Figure 7. The pressure difference should be converted by multiplying it by 1000 to obtain the value in Pa. Good agreement is found. The upstream pressure was 445 kPa and the downstream pressure was maintained at 100 kPa. The thickness of the membranes were within 30-100 micron. ,(Nayebossadri et al. 2014),https://doi.org/10.1016/j.memsci.2013.10.002,
Pd45.8Cu51.9Ag2.3,mole fraction,foil,Pd45.80Cu51.90Ag2.30,40,,,0.3761,bcc,300,,,cold rolling into foils from cast ingots of commercial alloys,457.2254,0.5,,No,,H2',,1.06E-08,0.121109057,,,,,,2,The data were extracted from Figure 7. The pressure difference should be converted by multiplying it by 1000 to obtain the value in Pa. Good agreement is found. The upstream pressure was 445 kPa and the downstream pressure was maintained at 100 kPa. The thickness of the membranes were within 30-100 micron. ,(Nayebossadri et al. 2014),https://doi.org/10.1016/j.memsci.2013.10.002,
Pd45.8Cu51.9Ag2.3,mole fraction,foil,Pd45.80Cu51.90Ag2.30,40,,,0.3761,bcc,300,,,cold rolling into foils from cast ingots of commercial alloys,578.6127,0.5,,No,,H2',,1.07E-08,0.155231054,,,,,,2,The data were extracted from Figure 7. The pressure difference should be converted by multiplying it by 1000 to obtain the value in Pa. Good agreement is found. The upstream pressure was 445 kPa and the downstream pressure was maintained at 100 kPa. The thickness of the membranes were within 30-100 micron. ,(Nayebossadri et al. 2014),https://doi.org/10.1016/j.memsci.2013.10.002,
,,,,,,,,,,,,,,,,,,,,,,,,,,,,,,,
Pd45.8Cu51.9Ag2.3,mole fraction,foil,Pd45.80Cu51.90Ag2.30,40,,,0.3761,bcc,350,,,cold rolling into foils from cast ingots of commercial alloys,131.5029,0.5,,No,,H2',,1.08E-08,0.035563771,,,,,,2,The data were extracted from Figure 7. The pressure difference should be converted by multiplying it by 1000 to obtain the value in Pa. Good agreement is found. The upstream pressure was 445 kPa and the downstream pressure was maintained at 100 kPa. The thickness of the membranes were within 30-100 micron. ,(Nayebossadri et al. 2014),https://doi.org/10.1016/j.memsci.2013.10.002,
Pd45.8Cu51.9Ag2.3,mole fraction,foil,Pd45.80Cu51.90Ag2.30,40,,,0.3761,bcc,350,,,cold rolling into foils from cast ingots of commercial alloys,315.6069,0.5,,No,,H2',,1.18E-08,0.09323475,,,,,,2,The data were extracted from Figure 7. The pressure difference should be converted by multiplying it by 1000 to obtain the value in Pa. Good agreement is found. The upstream pressure was 445 kPa and the downstream pressure was maintained at 100 kPa. The thickness of the membranes were within 30-100 micron. ,(Nayebossadri et al. 2014),https://doi.org/10.1016/j.memsci.2013.10.002,
Pd45.8Cu51.9Ag2.3,mole fraction,foil,Pd45.80Cu51.90Ag2.30,40,,,0.3761,bcc,350,,,cold rolling into foils from cast ingots of commercial alloys,457.2254,0.5,,No,,H2',,1.27E-08,0.144658041,,,,,,2,The data were extracted from Figure 7. The pressure difference should be converted by multiplying it by 1000 to obtain the value in Pa. Good agreement is found. The upstream pressure was 445 kPa and the downstream pressure was maintained at 100 kPa. The thickness of the membranes were within 30-100 micron. ,(Nayebossadri et al. 2014),https://doi.org/10.1016/j.memsci.2013.10.002,
Pd45.8Cu51.9Ag2.3,mole fraction,foil,Pd45.80Cu51.90Ag2.30,40,,,0.3761,bcc,350,,,cold rolling into foils from cast ingots of commercial alloys,576.5896,0.5,,No,,H2',,1.36E-08,0.195600739,,,,,,2,The data were extracted from Figure 7. The pressure difference should be converted by multiplying it by 1000 to obtain the value in Pa. Good agreement is found. The upstream pressure was 445 kPa and the downstream pressure was maintained at 100 kPa. The thickness of the membranes were within 30-100 micron. ,(Nayebossadri et al. 2014),https://doi.org/10.1016/j.memsci.2013.10.002,
,,,,,,,,,,,,,,,,,,,,,,,,,,,,,,,
Pd45.8Cu51.9Ag2.3,mole fraction,foil,Pd45.80Cu51.90Ag2.30,40,,,0.3761,bcc,400,,,cold rolling into foils from cast ingots of commercial alloys,131.5029,0.5,,No,,H2',,1.51E-08,0.049500924,,,,,,2,The data were extracted from Figure 7. The pressure difference should be converted by multiplying it by 1000 to obtain the value in Pa. Good agreement is found. The upstream pressure was 445 kPa and the downstream pressure was maintained at 100 kPa. The thickness of the membranes were within 30-100 micron. ,(Nayebossadri et al. 2014),https://doi.org/10.1016/j.memsci.2013.10.002,
Pd45.8Cu51.9Ag2.3,mole fraction,foil,Pd45.80Cu51.90Ag2.30,40,,,0.3761,bcc,400,,,cold rolling into foils from cast ingots of commercial alloys,317.6301,0.5,,No,,H2',,1.54E-08,0.122550832,,,,,,2,The data were extracted from Figure 7. The pressure difference should be converted by multiplying it by 1000 to obtain the value in Pa. Good agreement is found. The upstream pressure was 445 kPa and the downstream pressure was maintained at 100 kPa. The thickness of the membranes were within 30-100 micron. ,(Nayebossadri et al. 2014),https://doi.org/10.1016/j.memsci.2013.10.002,
Pd45.8Cu51.9Ag2.3,mole fraction,foil,Pd45.80Cu51.90Ag2.30,40,,,0.3761,bcc,400,,,cold rolling into foils from cast ingots of commercial alloys,457.2254,0.5,,No,,H2',,1.59E-08,0.181663586,,,,,,2,The data were extracted from Figure 7. The pressure difference should be converted by multiplying it by 1000 to obtain the value in Pa. Good agreement is found. The upstream pressure was 445 kPa and the downstream pressure was maintained at 100 kPa. The thickness of the membranes were within 30-100 micron. ,(Nayebossadri et al. 2014),https://doi.org/10.1016/j.memsci.2013.10.002,
Pd45.8Cu51.9Ag2.3,mole fraction,foil,Pd45.80Cu51.90Ag2.30,40,,,0.3761,bcc,400,,,cold rolling into foils from cast ingots of commercial alloys,578.6127,0.5,,No,,H2',,1.59E-08,0.230683919,,,,,,2,The data were extracted from Figure 7. The pressure difference should be converted by multiplying it by 1000 to obtain the value in Pa. Good agreement is found. The upstream pressure was 445 kPa and the downstream pressure was maintained at 100 kPa. The thickness of the membranes were within 30-100 micron. ,(Nayebossadri et al. 2014),https://doi.org/10.1016/j.memsci.2013.10.002,
,,,,,,,,,,,,,,,,,,,,,,,,,,,,,,,
Pd45.8Cu51.9Ag2.3,mole fraction,foil,Pd45.80Cu51.90Ag2.30,40,,,0.3761,bcc,450,,,cold rolling into foils from cast ingots of commercial alloys,131.5029,0.5,,No,,H2',,1.56E-08,0.05142329,,,,,,2,The data were extracted from Figure 7. The pressure difference should be converted by multiplying it by 1000 to obtain the value in Pa. Good agreement is found. The upstream pressure was 445 kPa and the downstream pressure was maintained at 100 kPa. The thickness of the membranes were within 30-100 micron. ,(Nayebossadri et al. 2014),https://doi.org/10.1016/j.memsci.2013.10.002,
Pd45.8Cu51.9Ag2.3,mole fraction,foil,Pd45.80Cu51.90Ag2.30,40,,,0.3761,bcc,450,,,cold rolling into foils from cast ingots of commercial alloys,315.6069,0.5,,No,,H2',,1.64E-08,0.129279113,,,,,,2,The data were extracted from Figure 7. The pressure difference should be converted by multiplying it by 1000 to obtain the value in Pa. Good agreement is found. The upstream pressure was 445 kPa and the downstream pressure was maintained at 100 kPa. The thickness of the membranes were within 30-100 micron. ,(Nayebossadri et al. 2014),https://doi.org/10.1016/j.memsci.2013.10.002,
Pd45.8Cu51.9Ag2.3,mole fraction,foil,Pd45.80Cu51.90Ag2.30,40,,,0.3761,bcc,450,,,cold rolling into foils from cast ingots of commercial alloys,459.2486,0.5,,No,,H2',,1.64E-08,0.188391867,,,,,,2,The data were extracted from Figure 7. The pressure difference should be converted by multiplying it by 1000 to obtain the value in Pa. Good agreement is found. The upstream pressure was 445 kPa and the downstream pressure was maintained at 100 kPa. The thickness of the membranes were within 30-100 micron. ,(Nayebossadri et al. 2014),https://doi.org/10.1016/j.memsci.2013.10.002,
Pd45.8Cu51.9Ag2.3,mole fraction,foil,Pd45.80Cu51.90Ag2.30,40,,,0.3761,bcc,450,,,cold rolling into foils from cast ingots of commercial alloys,578.6127,0.5,,No,,H2',,1.68E-08,0.243659889,,,,,,2,The data were extracted from Figure 7. The pressure difference should be converted by multiplying it by 1000 to obtain the value in Pa. Good agreement is found. The upstream pressure was 445 kPa and the downstream pressure was maintained at 100 kPa. The thickness of the membranes were within 30-100 micron. ,(Nayebossadri et al. 2014),https://doi.org/10.1016/j.memsci.2013.10.002,
,,,,,,,,,,,,,,,,,,,,,,,,,,,,,,,
Pd45.1Cu51Ag3.9,mole fraction,foil,Pd45.10Cu51.00Ag3.90,35,,,0.3771,bcc + fcc,300,,,cold rolling into foils from cast ingots of commercial alloys,315,0.5,,No,,H2',,6.17E-09,0.055532207,,,,,,2,The data were extracted from Figure 7. The pressure difference should be converted by multiplying it by 1000 to obtain the value in Pa. Good agreement is found. The upstream pressure was 445 kPa and the downstream pressure was maintained at 100 kPa. The thickness of the membranes were within 30-100 micron. ,(Nayebossadri et al. 2014),https://doi.org/10.1016/j.memsci.2013.10.002,
Pd45.1Cu51Ag3.9,mole fraction,foil,Pd45.10Cu51.00Ag3.90,35,,,0.3771,bcc + fcc,300,,,cold rolling into foils from cast ingots of commercial alloys,458,0.5,,No,,H2',,6.43E-09,0.08426933,,,,,,2,The data were extracted from Figure 7. The pressure difference should be converted by multiplying it by 1000 to obtain the value in Pa. Good agreement is found. The upstream pressure was 445 kPa and the downstream pressure was maintained at 100 kPa. The thickness of the membranes were within 30-100 micron. ,(Nayebossadri et al. 2014),https://doi.org/10.1016/j.memsci.2013.10.002,
Pd45.1Cu51Ag3.9,mole fraction,foil,Pd45.10Cu51.00Ag3.90,35,,,0.3771,bcc + fcc,300,,,cold rolling into foils from cast ingots of commercial alloys,577.193,0.5,,No,,H2',,6.47E-09,0.106775627,,,,,,2,The data were extracted from Figure 7. The pressure difference should be converted by multiplying it by 1000 to obtain the value in Pa. Good agreement is found. The upstream pressure was 445 kPa and the downstream pressure was maintained at 100 kPa. The thickness of the membranes were within 30-100 micron. ,(Nayebossadri et al. 2014),https://doi.org/10.1016/j.memsci.2013.10.002,
Pd45.1Cu51Ag3.9,mole fraction,foil,Pd45.10Cu51.00Ag3.90,35,,,0.3771,bcc + fcc,300,,,cold rolling into foils from cast ingots of commercial alloys,683.6257,0.5,,No,,H2',,6.55E-09,0.12784858,,,,,,2,The data were extracted from Figure 7. The pressure difference should be converted by multiplying it by 1000 to obtain the value in Pa. Good agreement is found. The upstream pressure was 445 kPa and the downstream pressure was maintained at 100 kPa. The thickness of the membranes were within 30-100 micron. ,(Nayebossadri et al. 2014),https://doi.org/10.1016/j.memsci.2013.10.002,
,,,,,,,,,,,,,,,,,,,,,,,,,,,,,,,
Pd45.1Cu51Ag3.9,mole fraction,foil,Pd45.10Cu51.00Ag3.90,35,,,0.3771,bcc + fcc,350,,,cold rolling into foils from cast ingots of commercial alloys,315.2047,0.5,,No,,H2',,7.45E-09,0.067066403,,,,,,2,The data were extracted from Figure 7. The pressure difference should be converted by multiplying it by 1000 to obtain the value in Pa. Good agreement is found. The upstream pressure was 445 kPa and the downstream pressure was maintained at 100 kPa. The thickness of the membranes were within 30-100 micron. ,(Nayebossadri et al. 2014),https://doi.org/10.1016/j.memsci.2013.10.002,
Pd45.1Cu51Ag3.9,mole fraction,foil,Pd45.10Cu51.00Ag3.90,35,,,0.3771,bcc + fcc,350,,,cold rolling into foils from cast ingots of commercial alloys,458.4795,0.5,,No,,H2',,8.23E-09,0.107818313,,,,,,2,The data were extracted from Figure 7. The pressure difference should be converted by multiplying it by 1000 to obtain the value in Pa. Good agreement is found. The upstream pressure was 445 kPa and the downstream pressure was maintained at 100 kPa. The thickness of the membranes were within 30-100 micron. ,(Nayebossadri et al. 2014),https://doi.org/10.1016/j.memsci.2013.10.002,
Pd45.1Cu51Ag3.9,mole fraction,foil,Pd45.10Cu51.00Ag3.90,35,,,0.3771,bcc + fcc,350,,,cold rolling into foils from cast ingots of commercial alloys,579.2398,0.5,,No,,H2',,8.31E-09,0.137532077,,,,,,2,The data were extracted from Figure 7. The pressure difference should be converted by multiplying it by 1000 to obtain the value in Pa. Good agreement is found. The upstream pressure was 445 kPa and the downstream pressure was maintained at 100 kPa. The thickness of the membranes were within 30-100 micron. ,(Nayebossadri et al. 2014),https://doi.org/10.1016/j.memsci.2013.10.002,
Pd45.1Cu51Ag3.9,mole fraction,foil,Pd45.10Cu51.00Ag3.90,35,,,0.3771,bcc + fcc,350,,,cold rolling into foils from cast ingots of commercial alloys,683.6257,0.5,,No,,H2',,8.51E-09,0.1662959,,,,,,2,The data were extracted from Figure 7. The pressure difference should be converted by multiplying it by 1000 to obtain the value in Pa. Good agreement is found. The upstream pressure was 445 kPa and the downstream pressure was maintained at 100 kPa. The thickness of the membranes were within 30-100 micron. ,(Nayebossadri et al. 2014),https://doi.org/10.1016/j.memsci.2013.10.002,
,,,,,,,,,,,,,,,,,,,,,,,,,,,,,,,
Pd45.1Cu51.0Ag3.9,mole fraction,foil,Pd45.10Cu51.00Ag3.90,35,,,0.3771,bcc + fcc,400,,,cold rolling into foils from cast ingots of commercial alloys,315.2047,0.5,,No,,H2',,9.53E-09,0.085809471,,,,,,2,The data were extracted from Figure 7. The pressure difference should be converted by multiplying it by 1000 to obtain the value in Pa. Good agreement is found. The upstream pressure was 445 kPa and the downstream pressure was maintained at 100 kPa. The thickness of the membranes were within 30-100 micron. ,(Nayebossadri et al. 2014),https://doi.org/10.1016/j.memsci.2013.10.002,
Pd45.1Cu51.0Ag3.9,mole fraction,foil,Pd45.10Cu51.00Ag3.90,35,,,0.3771,bcc + fcc,400,,,cold rolling into foils from cast ingots of commercial alloys,458.4795,0.5,,No,,H2',,9.92E-09,0.129925522,,,,,,2,The data were extracted from Figure 7. The pressure difference should be converted by multiplying it by 1000 to obtain the value in Pa. Good agreement is found. The upstream pressure was 445 kPa and the downstream pressure was maintained at 100 kPa. The thickness of the membranes were within 30-100 micron. ,(Nayebossadri et al. 2014),https://doi.org/10.1016/j.memsci.2013.10.002,
Pd45.1Cu51.0Ag3.9,mole fraction,foil,Pd45.10Cu51.00Ag3.90,35,,,0.3771,bcc + fcc,400,,,cold rolling into foils from cast ingots of commercial alloys,579.2398,0.5,,No,,H2',,9.99E-09,0.165406384,,,,,,2,The data were extracted from Figure 7. The pressure difference should be converted by multiplying it by 1000 to obtain the value in Pa. Good agreement is found. The upstream pressure was 445 kPa and the downstream pressure was maintained at 100 kPa. The thickness of the membranes were within 30-100 micron. ,(Nayebossadri et al. 2014),https://doi.org/10.1016/j.memsci.2013.10.002,
Pd45.1Cu51.0Ag3.9,mole fraction,foil,Pd45.10Cu51.00Ag3.90,35,,,0.3771,bcc + fcc,400,,,cold rolling into foils from cast ingots of commercial alloys,683.6257,0.5,,No,,H2',,1.01E-08,0.196573164,,,,,,2,The data were extracted from Figure 7. The pressure difference should be converted by multiplying it by 1000 to obtain the value in Pa. Good agreement is found. The upstream pressure was 445 kPa and the downstream pressure was maintained at 100 kPa. The thickness of the membranes were within 30-100 micron. ,(Nayebossadri et al. 2014),https://doi.org/10.1016/j.memsci.2013.10.002,
,,,,,,,,,,,,,,,,,,,,,,,,,,,,,,,
Pd45.1Cu51.0Ag3.9,mole fraction,foil,Pd45.10Cu51.00Ag3.90,35,,,0.3771,bcc + fcc,450,,,cold rolling into foils from cast ingots of commercial alloys,317.2515,0.5,,No,,H2',,1.04E-08,0.094458713,,,,,,2,The data were extracted from Figure 7. The pressure difference should be converted by multiplying it by 1000 to obtain the value in Pa. Good agreement is found. The upstream pressure was 445 kPa and the downstream pressure was maintained at 100 kPa. The thickness of the membranes were within 30-100 micron. ,(Nayebossadri et al. 2014),https://doi.org/10.1016/j.memsci.2013.10.002,
Pd45.1Cu51.0Ag3.9,mole fraction,foil,Pd45.10Cu51.00Ag3.90,35,,,0.3771,bcc + fcc,450,,,cold rolling into foils from cast ingots of commercial alloys,458.4795,0.5,,No,,H2',,1.11E-08,0.14530445,,,,,,2,The data were extracted from Figure 7. The pressure difference should be converted by multiplying it by 1000 to obtain the value in Pa. Good agreement is found. The upstream pressure was 445 kPa and the downstream pressure was maintained at 100 kPa. The thickness of the membranes were within 30-100 micron. ,(Nayebossadri et al. 2014),https://doi.org/10.1016/j.memsci.2013.10.002,
Pd45.1Cu51.0Ag3.9,mole fraction,foil,Pd45.10Cu51.00Ag3.90,35,,,0.3771,bcc + fcc,450,,,cold rolling into foils from cast ingots of commercial alloys,579.2398,0.5,,No,,H2',,1.13E-08,0.18655241,,,,,,2,The data were extracted from Figure 7. The pressure difference should be converted by multiplying it by 1000 to obtain the value in Pa. Good agreement is found. The upstream pressure was 445 kPa and the downstream pressure was maintained at 100 kPa. The thickness of the membranes were within 30-100 micron. ,(Nayebossadri et al. 2014),https://doi.org/10.1016/j.memsci.2013.10.002,
Pd45.1Cu51.0Ag3.9,mole fraction,foil,Pd45.10Cu51.00Ag3.90,35,,,0.3771,bcc + fcc,450,,,cold rolling into foils from cast ingots of commercial alloys,683.6257,0.5,,No,,H2',,1.14E-08,0.223005697,,,,,,2,The data were extracted from Figure 7. The pressure difference should be converted by multiplying it by 1000 to obtain the value in Pa. Good agreement is found. The upstream pressure was 445 kPa and the downstream pressure was maintained at 100 kPa. The thickness of the membranes were within 30-100 micron. ,(Nayebossadri et al. 2014),https://doi.org/10.1016/j.memsci.2013.10.002,
,,,,,,,,,,,,,,,,,,,,,,,,,,,,,,,
Pd,mole fraction,foil,Pd,28.45,,,0.389,fcc,350,,,cold working,468.1478,0.5,2.69,No,,H2',,1.13E-08,,1.12E-08,,,55,9.59E-08,,"The calculation are made based on the values in scfh.mil/sqft column. The actual composition (instead of the nominal) is used whenever it equates to 100%, else the nominal composition is used. The membranes were supported on 1/16'' porous stainless steel. The density of hydrogen at STP ()c and 1 bar was used. Density = 0.089886 kg/m^3 and 2.01594 g/mol  in Reference https://doi.org/10.1016/S1369-7021(03)00922-2).","(McKinley, 1969)",https://patentimages.storage.googleapis.com/7c/bd/0c/08d9698c525b7f/US3439474.pdf,
Pd90.00Ag10.0,weight fraction,foil,Pd90.13Ag9.87,26.67,,,0.3906,fcc,350,,,cold working,468.1478,0.5,2.69,No,,H2',,1.93E-08,,1.93E-08,,,94,7.74E-06,,"The calculation are made based on the values in scfh.mil/sqft column. The actual composition (instead of the nominal) is used whenever it equates to 100%, else the nominal composition is used. The membranes were supported on 1/16'' porous stainless steel. The density of hydrogen at STP ()c and 1 bar was used. Density = 0.089886 kg/m^3 and 2.01594 g/mol  in Reference https://doi.org/10.1016/S1369-7021(03)00922-2).","(McKinley, 1969)",https://patentimages.storage.googleapis.com/7c/bd/0c/08d9698c525b7f/US3439474.pdf,
Pd73.0Ag27.0,weight fraction,foil,Pd73.28Ag26.72,23.37,,,0.3939,fcc,350,,,cold working,468.1478,0.5,2.69,No,,H2',,1.95E-08,,1.94E-08,,,95,,,"The calculation are made based on the values in scfh.mil/sqft column. The actual composition (instead of the nominal) is used whenever it equates to 100%, else the nominal composition is used. The membranes were supported on 1/16'' porous stainless steel. The density of hydrogen at STP ()c and 1 bar was used. Density = 0.089886 kg/m^3 and 2.01594 g/mol  in Reference https://doi.org/10.1016/S1369-7021(03)00922-2).","(McKinley, 1969)",https://patentimages.storage.googleapis.com/7c/bd/0c/08d9698c525b7f/US3439474.pdf,
Pd60.0Ag40.0,weight fraction,foil,Pd60.34Ag39.66,23.62,,,0.3964,fcc,350,,,cold working,468.1478,0.5,2.69,No,,H2',,7.37E-09,,7.43E-09,,,36,,,"The calculation are made based on the values in scfh.mil/sqft column. The actual composition (instead of the nominal) is used whenever it equates to 100%, else the nominal composition is used. The membranes were supported on 1/16'' porous stainless steel. The density of hydrogen at STP ()c and 1 bar was used. Density = 0.089886 kg/m^3 and 2.01594 g/mol  in Reference https://doi.org/10.1016/S1369-7021(03)00922-2).","(McKinley, 1969)",https://patentimages.storage.googleapis.com/7c/bd/0c/08d9698c525b7f/US3439474.pdf,
Pd48.0Ag52.0,weight fraction,foil,Pd48.35Ag51.65,31.5,,,0.3987,fcc,350,,,cold working,468.1478,0.5,2.69,No,,H2',,1.04E-09,,1.05E-09,,,5.1,,,"The calculation are made based on the values in scfh.mil/sqft column. The actual composition (instead of the nominal) is used whenever it equates to 100%, else the nominal composition is used. The membranes were supported on 1/16'' porous stainless steel. The density of hydrogen at STP ()c and 1 bar was used. Density = 0.089886 kg/m^3 and 2.01594 g/mol  in Reference https://doi.org/10.1016/S1369-7021(03)00922-2).","(McKinley, 1969)",https://patentimages.storage.googleapis.com/7c/bd/0c/08d9698c525b7f/US3439474.pdf,
Pd20.0Ag80.0,weight fraction,foil,Pd20.22Ag79.78,26.67,,,0.4041,fcc,350,,,cold working,468.1478,0.5,2.69,No,,H2',,0.00E+00,,0,,,0,,,"The calculation are made based on the values in scfh.mil/sqft column. The actual composition (instead of the nominal) is used whenever it equates to 100%, else the nominal composition is used. The membranes were supported on 1/16'' porous stainless steel. The density of hydrogen at STP ()c and 1 bar was used. Density = 0.089886 kg/m^3 and 2.01594 g/mol  in Reference https://doi.org/10.1016/S1369-7021(03)00922-2).","(McKinley, 1969)",https://patentimages.storage.googleapis.com/7c/bd/0c/08d9698c525b7f/US3439474.pdf,
Pd95.0Au5.0,weight fraction,foil,Pd97.24Au2.76,25.65,,,0.3896,fcc,350,,,cold working,468.1478,0.5,2.69,No,,H2',,1.31E-08,,1.31E-08,,,64,,,"The calculation are made based on the values in scfh.mil/sqft column. The actual composition (instead of the nominal) is used whenever it equates to 100%, else the nominal composition is used. The membranes were supported on 1/16'' porous stainless steel. The density of hydrogen at STP ()c and 1 bar was used. Density = 0.089886 kg/m^3 and 2.01594 g/mol  in Reference https://doi.org/10.1016/S1369-7021(03)00922-2).","(McKinley, 1969)",https://patentimages.storage.googleapis.com/7c/bd/0c/08d9698c525b7f/US3439474.pdf,
Pd80.0Au20.0,weight fraction,foil,Pd88.10Au11.90,25.91,,,0.3914,fcc,350,,,cold working,468.1478,0.5,2.69,No,,H2',,1.15E-08,,1.15E-08,,,56,,,"The calculation are made based on the values in scfh.mil/sqft column. The actual composition (instead of the nominal) is used whenever it equates to 100%, else the nominal composition is used. The membranes were supported on 1/16'' porous stainless steel. The density of hydrogen at STP ()c and 1 bar was used. Density = 0.089886 kg/m^3 and 2.01594 g/mol  in Reference https://doi.org/10.1016/S1369-7021(03)00922-2).","(McKinley, 1969)",https://patentimages.storage.googleapis.com/7c/bd/0c/08d9698c525b7f/US3439474.pdf,
Pd60.0Au40.0,weight fraction,foil,Pd73.53Au26.47,22.86,,,0.3943,fcc,350,,,cold working,468.1478,0.5,2.69,No,,H2',,5.20E-09,,5.22E-09,,,25.4,,,"The calculation are made based on the values in scfh.mil/sqft column. The actual composition (instead of the nominal) is used whenever it equates to 100%, else the nominal composition is used. The membranes were supported on 1/16'' porous stainless steel. The density of hydrogen at STP ()c and 1 bar was used. Density = 0.089886 kg/m^3 and 2.01594 g/mol  in Reference https://doi.org/10.1016/S1369-7021(03)00922-2).","(McKinley, 1969)",https://patentimages.storage.googleapis.com/7c/bd/0c/08d9698c525b7f/US3439474.pdf,
Pd45.0Au55.0,weight fraction,foil,Pd60.24Au39.76,25.4,,,0.397,fcc,350,,,cold working,468.1478,0.5,2.69,No,,H2',,1.21E-09,,1.20E-09,,,5.9,,,"The calculation are made based on the values in scfh.mil/sqft column. The actual composition (instead of the nominal) is used whenever it equates to 100%, else the nominal composition is used. The membranes were supported on 1/16'' porous stainless steel. The density of hydrogen at STP ()c and 1 bar was used. Density = 0.089886 kg/m^3 and 2.01594 g/mol  in Reference https://doi.org/10.1016/S1369-7021(03)00922-2).","(McKinley, 1969)",https://patentimages.storage.googleapis.com/7c/bd/0c/08d9698c525b7f/US3439474.pdf,
Pd99.5B0.5,weight fraction,foil,Pd95.29B4.71,72.9,,,0.3921,fcc,350,,,cold working,468.1478,0.5,2.69,No,,H2',,1.17E-08,,1.18E-08,,,57,,,"The calculation are made based on the values in scfh.mil/sqft column. The actual composition (instead of the nominal) is used whenever it equates to 100%, else the nominal composition is used. The membranes were supported on 1/16'' porous stainless steel. The density of hydrogen at STP ()c and 1 bar was used. Density = 0.089886 kg/m^3 and 2.01594 g/mol  in Reference https://doi.org/10.1016/S1369-7021(03)00922-2).","(McKinley, 1969)",https://patentimages.storage.googleapis.com/7c/bd/0c/08d9698c525b7f/US3439474.pdf,
Pd90.0Cu10.0,weight fraction,foil,Pd84.31Cu15.69,24.64,,,,fcc,350,,,cold working,468.1478,0.5,2.69,No,,H2',,6.35E-09,,6.38E-09,,,31,,,"The calculation are made based on the values in scfh.mil/sqft column. The actual composition (instead of the nominal) is used whenever it equates to 100%, else the nominal composition is used. The membranes were supported on 1/16'' porous stainless steel. The density of hydrogen at STP ()c and 1 bar was used. Density = 0.089886 kg/m^3 and 2.01594 g/mol  in Reference https://doi.org/10.1016/S1369-7021(03)00922-2).","(McKinley, 1969)",https://patentimages.storage.googleapis.com/7c/bd/0c/08d9698c525b7f/US3439474.pdf,
Pd60.0Cu40.0,weight fraction,foil,Pd47.25Cu52.75,26.16,,,,fcc+bcc/bcc,350,,,cold working,468.1478,0.5,2.69,No,,H2',,1.52E-08,,1.51E-08,,,74,,,"The calculation are made based on the values in scfh.mil/sqft column. The actual composition (instead of the nominal) is used whenever it equates to 100%, else the nominal composition is used. The membranes were supported on 1/16'' porous stainless steel. The density of hydrogen at STP ()c and 1 bar was used. Density = 0.089886 kg/m^3 and 2.01594 g/mol  in Reference https://doi.org/10.1016/S1369-7021(03)00922-2).","(McKinley, 1969)",https://patentimages.storage.googleapis.com/7c/bd/0c/08d9698c525b7f/US3439474.pdf,
Pd90.0Ni10.0,weight fraction,foil,Pd83.23Ni16.77,26.67,,,0.3838,fcc,350,,,cold working,468.1478,0.5,2.69,No,,H2',,2.52E-09,,2.52E-09,,,12.3,,,"The calculation are made based on the values in scfh.mil/sqft column. The actual composition (instead of the nominal) is used whenever it equates to 100%, else the nominal composition is used. The membranes were supported on 1/16'' porous stainless steel. The density of hydrogen at STP ()c and 1 bar was used. Density = 0.089886 kg/m^3 and 2.01594 g/mol  in Reference https://doi.org/10.1016/S1369-7021(03)00922-2).","(McKinley, 1969)",https://patentimages.storage.googleapis.com/7c/bd/0c/08d9698c525b7f/US3439474.pdf,
,,,,,,,,,,,,,,,,,,,,,,,,,,,,,,,
Pd90.0Cu10.0,weight fraction,foil,Pd84.31Cu15.69,24.64,,,,fcc,350,,,cold working,468.1478,0.5,,No,,H2',,6.35E-09,,6.38E-09,,,31,,,"The calculation are made based on the values in scfh.mil/sqft column.  The actual composition is used whenever it equates to 100%, else the nominal composition is used. The Bravais lattice type used for every composition was given as per description of the authors based on Metals Handbook supra ,  page 1201.The density of hydrogen at STP ()c and 1 bar was used. Density = 0.089886 kg/m^3 and 2.01594 g/mol  in Reference https://doi.org/10.1016/S1369-7021(03)00922-2)","(McKinley, 1969)",https://patentimages.storage.googleapis.com/7c/bd/0c/08d9698c525b7f/US3439474.pdf,
Pd70.0Cu30.0,weight fraction,foil,Pd58.22Cu41.78,25.91,,,,fcc,350,,,cold working,468.1478,0.5,,No,,H2',,1.09E-09,,1.08E-09,,,5.3,,,"The calculation are made based on the values in scfh.mil/sqft column.  The actual composition is used whenever it equates to 100%, else the nominal composition is used. The Bravais lattice type used for every composition was given as per description of the authors based on Metals Handbook supra ,  page 1201.The density of hydrogen at STP ()c and 1 bar was used. Density = 0.089886 kg/m^3 and 2.01594 g/mol  in Reference https://doi.org/10.1016/S1369-7021(03)00922-2)","(McKinley, 1969)",https://patentimages.storage.googleapis.com/7c/bd/0c/08d9698c525b7f/US3439474.pdf,
Pd62.50Cu37.50,weight fraction,foil,Pd49.89Cu50.11,25.4,,,,fcc+bcc,350,,,cold working,468.1478,0.5,,No,,H2',,9.83E-09,,9.75E-09,,,48,,,"The calculation are made based on the values in scfh.mil/sqft column.  The actual composition is used whenever it equates to 100%, else the nominal composition is used. The Bravais lattice type used for every composition was given as per description of the authors based on Metals Handbook supra ,  page 1201.The density of hydrogen at STP ()c and 1 bar was used. Density = 0.089886 kg/m^3 and 2.01594 g/mol  in Reference https://doi.org/10.1016/S1369-7021(03)00922-2)","(McKinley, 1969)",https://patentimages.storage.googleapis.com/7c/bd/0c/08d9698c525b7f/US3439474.pdf,
Pd60.0Cu40.0,weight fraction,foil,Pd47.25Cu52.75,26.16,,,,fcc+bcc/bcc,350,,,cold working,468.1478,0.5,,No,,H2',,1.52E-08,,1.51E-08,,,74,,,"The calculation are made based on the values in scfh.mil/sqft column.  The actual composition is used whenever it equates to 100%, else the nominal composition is used. The Bravais lattice type used for every composition was given as per description of the authors based on Metals Handbook supra ,  page 1201.The density of hydrogen at STP ()c and 1 bar was used. Density = 0.089886 kg/m^3 and 2.01594 g/mol  in Reference https://doi.org/10.1016/S1369-7021(03)00922-2)","(McKinley, 1969)",https://patentimages.storage.googleapis.com/7c/bd/0c/08d9698c525b7f/US3439474.pdf,
Pd58.0Cu42.0,weight fraction,foil,Pd45.20Cu54.80,24.38,,,,bcc,350,,,cold working,468.1478,0.5,,No,,H2',,6.56E-09,,6.51E-09,,,32,,,"The calculation are made based on the values in scfh.mil/sqft column.  The actual composition is used whenever it equates to 100%, else the nominal composition is used. The Bravais lattice type used for every composition was given as per description of the authors based on Metals Handbook supra ,  page 1201.The density of hydrogen at STP ()c and 1 bar was used. Density = 0.089886 kg/m^3 and 2.01594 g/mol  in Reference https://doi.org/10.1016/S1369-7021(03)00922-2)","(McKinley, 1969)",https://patentimages.storage.googleapis.com/7c/bd/0c/08d9698c525b7f/US3439474.pdf,
Pd55.0Cu45.0,weight fraction,foil,Pd42.20Cu57.80,26.92,,,,bcc,350,,,cold working,468.1478,0.5,,No,,H2',,2.40E-09,,2.40E-09,,,11.7,,,"The calculation are made based on the values in scfh.mil/sqft column.  The actual composition is used whenever it equates to 100%, else the nominal composition is used. The Bravais lattice type used for every composition was given as per description of the authors based on Metals Handbook supra ,  page 1201.The density of hydrogen at STP ()c and 1 bar was used. Density = 0.089886 kg/m^3 and 2.01594 g/mol  in Reference https://doi.org/10.1016/S1369-7021(03)00922-2)","(McKinley, 1969)",https://patentimages.storage.googleapis.com/7c/bd/0c/08d9698c525b7f/US3439474.pdf,
Pd45.0Cu55.0,weight fraction,foil,Pd32.83Cu67.17,24.13,,,,fcc+bcc,350,,,cold working,468.1478,0.5,,No,,H2',,1.02E-10,37.14226994,6.71E-11,,,0.5,,,"The calculation are made based on the values in scfh.mil/sqft column.  The actual composition is used whenever it equates to 100%, else the nominal composition is used. The Bravais lattice type used for every composition was given as per description of the authors based on Metals Handbook supra ,  page 1201.The density of hydrogen at STP ()c and 1 bar was used. Density = 0.089886 kg/m^3 and 2.01594 g/mol  in Reference https://doi.org/10.1016/S1369-7021(03)00922-2)","(McKinley, 1969)",https://patentimages.storage.googleapis.com/7c/bd/0c/08d9698c525b7f/US3439474.pdf,
Pd40.0Cu60.0,weight fraction,foil,Pd28.48Cu71.52,24.38,,,,fcc+bcc,350,,,cold working,468.1478,0.5,,No,,H2',,0.00E+00,,0,,,0,,,"The calculation are made based on the values in scfh.mil/sqft column.  The actual composition is used whenever it equates to 100%, else the nominal composition is used. The Bravais lattice type used for every composition was given as per description of the authors based on Metals Handbook supra ,  page 1201.The density of hydrogen at STP ()c and 1 bar was used. Density = 0.089886 kg/m^3 and 2.01594 g/mol  in Reference https://doi.org/10.1016/S1369-7021(03)00922-2)","(McKinley, 1969)",https://patentimages.storage.googleapis.com/7c/bd/0c/08d9698c525b7f/US3439474.pdf,
Pd20.0Cu80.0,weight fraction,foil,Pd12.99Cu87.01,22.35,,,,fcc,350,,,cold working,468.1478,0.5,,No,,H2',,0.00E+00,,0,,,0,,,"The calculation are made based on the values in scfh.mil/sqft column.  The actual composition is used whenever it equates to 100%, else the nominal composition is used. The Bravais lattice type used for every composition was given as per description of the authors based on Metals Handbook supra ,  page 1201.The density of hydrogen at STP ()c and 1 bar was used. Density = 0.089886 kg/m^3 and 2.01594 g/mol  in Reference https://doi.org/10.1016/S1369-7021(03)00922-2)","(McKinley, 1969)",https://patentimages.storage.googleapis.com/7c/bd/0c/08d9698c525b7f/US3439474.pdf,
Pd10.0Cu90.0,weight fraction,foil,Pd6.22Cu93.78,23.37,,,,fcc,350,,,cold working,468.1478,0.5,,No,,H2',,0.00E+00,,0,,,0,,,"The calculation are made based on the values in scfh.mil/sqft column.  The actual composition is used whenever it equates to 100%, else the nominal composition is used. The Bravais lattice type used for every composition was given as per description of the authors based on Metals Handbook supra ,  page 1201.The density of hydrogen at STP ()c and 1 bar was used. Density = 0.089886 kg/m^3 and 2.01594 g/mol  in Reference https://doi.org/10.1016/S1369-7021(03)00922-2)","(McKinley, 1969)",https://patentimages.storage.googleapis.com/7c/bd/0c/08d9698c525b7f/US3439474.pdf,
Pd73.0Ag27.0,weight fraction,foil,Pd73.28Ag26.72,23.37,,,0.3939,fcc,350,,,cold working,468.1478,0.5,,No,,H2',,1.95E-08,,1.94E-08,,,95,,,"The calculation are made based on the values in scfh.mil/sqft column.  The actual composition is used whenever it equates to 100%, else the nominal composition is used. The Bravais lattice type used for every composition was given as per description of the authors based on Metals Handbook supra ,  page 1201.The density of hydrogen at STP ()c and 1 bar was used. Density = 0.089886 kg/m^3 and 2.01594 g/mol  in Reference https://doi.org/10.1016/S1369-7021(03)00922-2)","(McKinley, 1969)",https://patentimages.storage.googleapis.com/7c/bd/0c/08d9698c525b7f/US3439474.pdf,
,,,,,,,,,,,,,,,,,,,,,,,,,,,,,,,
Pd,mole fraction,foil,Pd,28.45,,,0.389,fcc,350,,,cold working,1154.6921,0.5,,No,,H2',,1.39E-08,,1.39E-08,,,167,,,"The calculation are made based on the values in scfh.mil/sqft column. The actual composition is used whenever it equates to 100%, else the nominal composition is used. The density of hydrogen at STP ()c and 1 bar was used. Density = 0.089886 kg/m^3 and 2.01594 g/mol  in Reference https://doi.org/10.1016/S1369-7021(03)00922-2)","(McKinley, 1969)",https://patentimages.storage.googleapis.com/7c/bd/0c/08d9698c525b7f/US3439474.pdf,
Pd90.00Ag10.0,weight fraction,foil,Pd90.13Ag9.87,26.67,,,0.3906,fcc,350,,,cold working,1154.6921,0.5,,No,,H2',,2.44E-08,,2.44E-08,,,294,,,"The calculation are made based on the values in scfh.mil/sqft column. The actual composition is used whenever it equates to 100%, else the nominal composition is used. The density of hydrogen at STP ()c and 1 bar was used. Density = 0.089886 kg/m^3 and 2.01594 g/mol  in Reference https://doi.org/10.1016/S1369-7021(03)00922-2)","(McKinley, 1969)",https://patentimages.storage.googleapis.com/7c/bd/0c/08d9698c525b7f/US3439474.pdf,
Pd73.0Ag27.0,weight fraction,foil,Pd73.28Ag26.72,23.37,,,0.3939,fcc,350,,,cold working,1154.6921,0.5,,No,,H2',,1.99E-08,,2.00E-08,,,240,,,"The calculation are made based on the values in scfh.mil/sqft column. The actual composition is used whenever it equates to 100%, else the nominal composition is used. The density of hydrogen at STP ()c and 1 bar was used. Density = 0.089886 kg/m^3 and 2.01594 g/mol  in Reference https://doi.org/10.1016/S1369-7021(03)00922-2)","(McKinley, 1969)",https://patentimages.storage.googleapis.com/7c/bd/0c/08d9698c525b7f/US3439474.pdf,
