Repository: AldoKwamibar/Pd-membranes-permeability

# Palladium alloy Membranes Permeability Prediction with CatBoost & Virtual Screening

This repository contains Python notebooks (`.ipynb`) and datasets related to hydrogen permeability prediction in palladium-based alloy membranes.

All datasets are provided in flat file formats (CSV/XLSX), compatible with Microsoft Excel (tested on Version 2508).

---

## 🚀 Project Structure

PhD. Project organization

## Dataset (Folder)
     ___Lattice parameters.xlsx ----> Vegard's law
    |
    |___Palladium_Alloy_Membranes dataset_QSPR_ML.csv ----> Pd alloy dataset for modelling
    |
    |___oliynyk_extended_std_unit.csv ----> Property dataset for CBFV

File: Palladium_Alloy_Membranes dataset_QSPR_ML.csv (part 3 of 25)
Alloy Formula,"Composition
Pd60.0Ag40.0,weight fraction,foil,Pd60.34Ag39.66,23.62,,,0.3964,fcc,350,,,cold working,1154.6921,0.5,,No,,H2',,6.81E-09,,6.77E-09,,,82,,,"The calculation are made based on the values in scfh.mil/sqft column. The actual composition is used whenever it equates to 100%, else the nominal composition is used. The density of hydrogen at STP ()c and 1 bar was used. Density = 0.089886 kg/m^3 and 2.01594 g/mol  in Reference https://doi.org/10.1016/S1369-7021(03)00922-2)","(McKinley, 1969)",https://patentimages.storage.googleapis.com/7c/bd/0c/08d9698c525b7f/US3439474.pdf,
Pd48.0Ag52.0,weight fraction,foil,Pd48.35Ag51.65,31.5,,,0.3987,fcc,350,,,cold working,1154.6921,0.5,,No,,H2',,9.63E-10,,9.59E-10,,,11.6,,,"The calculation are made based on the values in scfh.mil/sqft column. The actual composition is used whenever it equates to 100%, else the nominal composition is used. The density of hydrogen at STP ()c and 1 bar was used. Density = 0.089886 kg/m^3 and 2.01594 g/mol  in Reference https://doi.org/10.1016/S1369-7021(03)00922-2)","(McKinley, 1969)",https://patentimages.storage.googleapis.com/7c/bd/0c/08d9698c525b7f/US3439474.pdf,
Pd20.0Ag80.0,weight fraction,foil,Pd20.22Ag79.78,26.67,,,0.4041,fcc,350,,,cold working,1154.6921,0.5,,No,,H2',,0.00E+00,,0,,,0,,,"The calculation are made based on the values in scfh.mil/sqft column. The actual composition is used whenever it equates to 100%, else the nominal composition is used. The density of hydrogen at STP ()c and 1 bar was used. Density = 0.089886 kg/m^3 and 2.01594 g/mol  in Reference https://doi.org/10.1016/S1369-7021(03)00922-2)","(McKinley, 1969)",https://patentimages.storage.googleapis.com/7c/bd/0c/08d9698c525b7f/US3439474.pdf,
Pd95.0Au5.0,weight fraction,foil,Pd97.24Au2.76,25.65,,,0.3896,fcc,350,,,cold working,1154.6921,0.5,,No,,H2',,1.49E-08,,1.49E-08,,,179,,,"The calculation are made based on the values in scfh.mil/sqft column. The actual composition is used whenever it equates to 100%, else the nominal composition is used. The density of hydrogen at STP ()c and 1 bar was used. Density = 0.089886 kg/m^3 and 2.01594 g/mol  in Reference https://doi.org/10.1016/S1369-7021(03)00922-2)","(McKinley, 1969)",https://patentimages.storage.googleapis.com/7c/bd/0c/08d9698c525b7f/US3439474.pdf,
Pd80.0Au20.0,weight fraction,foil,Pd88.10Au11.90,25.91,,,0.3914,fcc,350,,,cold working,1154.6921,0.5,,No,,H2',,1.35E-08,,1.35E-08,,,162,,,"The calculation are made based on the values in scfh.mil/sqft column. The actual composition is used whenever it equates to 100%, else the nominal composition is used. The density of hydrogen at STP ()c and 1 bar was used. Density = 0.089886 kg/m^3 and 2.01594 g/mol  in Reference https://doi.org/10.1016/S1369-7021(03)00922-2)","(McKinley, 1969)",https://patentimages.storage.googleapis.com/7c/bd/0c/08d9698c525b7f/US3439474.pdf,
Pd60.0Au40.0,weight fraction,foil,Pd73.53Au26.47,22.86,,,0.3943,fcc,350,,,cold working,1154.6921,0.5,,No,,H2',,5.90E-09,,5.91E-09,,,71,,,"The calculation are made based on the values in scfh.mil/sqft column. The actual composition is used whenever it equates to 100%, else the nominal composition is used. The density of hydrogen at STP ()c and 1 bar was used. Density = 0.089886 kg/m^3 and 2.01594 g/mol  in Reference https://doi.org/10.1016/S1369-7021(03)00922-2)","(McKinley, 1969)",https://patentimages.storage.googleapis.com/7c/bd/0c/08d9698c525b7f/US3439474.pdf,
Pd45.0Au55.0,weight fraction,foil,Pd60.24Au39.76,25.4,,,0.397,fcc,350,,,cold working,1154.6921,0.5,,No,,H2',,1.32E-09,,1.32E-09,,,15.9,,,"The calculation are made based on the values in scfh.mil/sqft column. The actual composition is used whenever it equates to 100%, else the nominal composition is used. The density of hydrogen at STP ()c and 1 bar was used. Density = 0.089886 kg/m^3 and 2.01594 g/mol  in Reference https://doi.org/10.1016/S1369-7021(03)00922-2)","(McKinley, 1969)",https://patentimages.storage.googleapis.com/7c/bd/0c/08d9698c525b7f/US3439474.pdf,
Pd99.5B0.5,weight fraction,foil,Pd95.29B4.71,72.9,,,0.3921,fcc,350,,,cold working,1154.6921,0.5,,No,,H2',,1.32E-08,,1.32E-08,,,159,,,"The calculation are made based on the values in scfh.mil/sqft column. The actual composition is used whenever it equates to 100%, else the nominal composition is used. The density of hydrogen at STP ()c and 1 bar was used. Density = 0.089886 kg/m^3 and 2.01594 g/mol  in Reference https://doi.org/10.1016/S1369-7021(03)00922-2)","(McKinley, 1969)",https://patentimages.storage.googleapis.com/7c/bd/0c/08d9698c525b7f/US3439474.pdf,
Pd90.0Cu10.0,weight fraction,foil,Pd84.31Cu15.69,24.64,,,,fcc,350,,,cold working,1154.6921,0.5,,No,,H2',,6.81E-09,,6.84E-09,,,82,,,"The calculation are made based on the values in scfh.mil/sqft column. The actual composition is used whenever it equates to 100%, else the nominal composition is used. The density of hydrogen at STP ()c and 1 bar was used. Density = 0.089886 kg/m^3 and 2.01594 g/mol  in Reference https://doi.org/10.1016/S1369-7021(03)00922-2)","(McKinley, 1969)",https://patentimages.storage.googleapis.com/7c/bd/0c/08d9698c525b7f/US3439474.pdf,
Pd60.0Cu40.0,weight fraction,foil,Pd47.25Cu52.75,26.16,,,,fcc+bcc/bcc,350,,,cold working,1154.6921,0.5,,No,,H2',,1.49E-08,,1.49E-08,,,180,,,"The calculation are made based on the values in scfh.mil/sqft column. The actual composition is used whenever it equates to 100%, else the nominal composition is used. The density of hydrogen at STP ()c and 1 bar was used. Density = 0.089886 kg/m^3 and 2.01594 g/mol  in Reference https://doi.org/10.1016/S1369-7021(03)00922-2)","(McKinley, 1969)",https://patentimages.storage.googleapis.com/7c/bd/0c/08d9698c525b7f/US3439474.pdf,
Pd90.0Ni10.0,weight fraction,foil,Pd83.23Ni16.77,26.67,,,0.3838,fcc,350,,,cold working,1154.6921,0.5,,No,,H2',,2.66E-09,,2.68E-09,,,32,,,"The calculation are made based on the values in scfh.mil/sqft column. The actual composition is used whenever it equates to 100%, else the nominal composition is used. The density of hydrogen at STP ()c and 1 bar was used. Density = 0.089886 kg/m^3 and 2.01594 g/mol  in Reference https://doi.org/10.1016/S1369-7021(03)00922-2)","(McKinley, 1969)",https://patentimages.storage.googleapis.com/7c/bd/0c/08d9698c525b7f/US3439474.pdf,
,,,,,,,,,,,,,,,,,,,,,,,,,,,,,,,
Pd90.0Cu10.0,weight fraction,foil,Pd84.31Cu15.69,24.64,,,,fcc,350,,,cold working,1154.6921,0.5,,No,,H2',,6.81E-09,,6.84E-09,,,82,,,"The calculation are made based on the values in scfh.mil/sqft column.  The actual composition is used whenever it equates to 100%, else the nominal composition is used. The Bravais lattice type used for every composition was given as per description of the authors based on Metals Handbook supra ,  page 1201.The density of hydrogen at STP ()c and 1 bar was used. Density = 0.089886 kg/m^3 and 2.01594 g/mol  in Reference https://doi.org/10.1016/S1369-7021(03)00922-2).","(McKinley, 1969)",https://patentimages.storage.googleapis.com/7c/bd/0c/08d9698c525b7f/US3439474.pdf,
Pd70.0Cu30.0,weight fraction,foil,Pd58.22Cu41.78,25.91,,,,fcc,350,,,cold working,1154.6921,0.5,,No,,H2',,1.17E-09,,1.17E-09,,,14.1,,,"The calculation are made based on the values in scfh.mil/sqft column.  The actual composition is used whenever it equates to 100%, else the nominal composition is used. The Bravais lattice type used for every composition was given as per description of the authors based on Metals Handbook supra ,  page 1201.The density of hydrogen at STP ()c and 1 bar was used. Density = 0.089886 kg/m^3 and 2.01594 g/mol  in Reference https://doi.org/10.1016/S1369-7021(03)00922-2).","(McKinley, 1969)",https://patentimages.storage.googleapis.com/7c/bd/0c/08d9698c525b7f/US3439474.pdf,
Pd62.50Cu37.50,weight fraction,foil,Pd49.89Cu50.11,25.4,,,,fcc+bcc,350,,,cold working,1154.6921,0.5,,No,,H2',,1.10E-08,,1.09E-08,,,132,,,"The calculation are made based on the values in scfh.mil/sqft column.  The actual composition is used whenever it equates to 100%, else the nominal composition is used. The Bravais lattice type used for every composition was given as per description of the authors based on Metals Handbook supra ,  page 1201.The density of hydrogen at STP ()c and 1 bar was used. Density = 0.089886 kg/m^3 and 2.01594 g/mol  in Reference https://doi.org/10.1016/S1369-7021(03)00922-2).","(McKinley, 1969)",https://patentimages.storage.googleapis.com/7c/bd/0c/08d9698c525b7f/US3439474.pdf,
Pd60.0Cu40.0,weight fraction,foil,Pd47.25Cu52.75,26.16,,,,fcc+bcc/bcc,350,,,cold working,1154.6921,0.5,,No,,H2',,1.49E-08,,1.49E-08,,,180,,,"The calculation are made based on the values in scfh.mil/sqft column.  The actual composition is used whenever it equates to 100%, else the nominal composition is used. The Bravais lattice type used for every composition was given as per description of the authors based on Metals Handbook supra ,  page 1201.The density of hydrogen at STP ()c and 1 bar was used. Density = 0.089886 kg/m^3 and 2.01594 g/mol  in Reference https://doi.org/10.1016/S1369-7021(03)00922-2).","(McKinley, 1969)",https://patentimages.storage.googleapis.com/7c/bd/0c/08d9698c525b7f/US3439474.pdf,
Pd58.0Cu42.0,weight fraction,foil,Pd45.20Cu54.80,24.38,,,,bcc,350,,,cold working,1154.6921,0.5,,No,,H2',,6.64E-09,,6.60E-09,,,80,,,"The calculation are made based on the values in scfh.mil/sqft column.  The actual composition is used whenever it equates to 100%, else the nominal composition is used. The Bravais lattice type used for every composition was given as per description of the authors based on Metals Handbook supra ,  page 1201.The density of hydrogen at STP ()c and 1 bar was used. Density = 0.089886 kg/m^3 and 2.01594 g/mol  in Reference https://doi.org/10.1016/S1369-7021(03)00922-2).","(McKinley, 1969)",https://patentimages.storage.googleapis.com/7c/bd/0c/08d9698c525b7f/US3439474.pdf,
Pd55.0Cu45.0,weight fraction,foil,Pd42.20Cu57.80,26.92,,,,bcc,350,,,cold working,1154.6921,0.5,,No,,H2',,2.49E-09,,2.49E-09,,,30,,,"The calculation are made based on the values in scfh.mil/sqft column.  The actual composition is used whenever it equates to 100%, else the nominal composition is used. The Bravais lattice type used for every composition was given as per description of the authors based on Metals Handbook supra ,  page 1201.The density of hydrogen at STP ()c and 1 bar was used. Density = 0.089886 kg/m^3 and 2.01594 g/mol  in Reference https://doi.org/10.1016/S1369-7021(03)00922-2).","(McKinley, 1969)",https://patentimages.storage.googleapis.com/7c/bd/0c/08d9698c525b7f/US3439474.pdf,
Pd45.0Cu55.0,weight fraction,foil,Pd32.83Cu67.17,24.13,,,,fcc+bcc,350,,,cold working,1154.6921,0.5,,No,,H2',,8.31E-11,,1.36E-10,,,1,,,"The calculation are made based on the values in scfh.mil/sqft column.  The actual composition is used whenever it equates to 100%, else the nominal composition is used. The Bravais lattice type used for every composition was given as per description of the authors based on Metals Handbook supra ,  page 1201.The density of hydrogen at STP ()c and 1 bar was used. Density = 0.089886 kg/m^3 and 2.01594 g/mol  in Reference https://doi.org/10.1016/S1369-7021(03)00922-2).","(McKinley, 1969)",https://patentimages.storage.googleapis.com/7c/bd/0c/08d9698c525b7f/US3439474.pdf,
Pd40.0Cu60.0,weight fraction,foil,Pd28.48Cu71.52,24.38,,,,fcc+bcc,350,,,cold working,1154.6921,0.5,,No,,H2',,0.00E+00,,0,,,0,,,"The calculation are made based on the values in scfh.mil/sqft column.  The actual composition is used whenever it equates to 100%, else the nominal composition is used. The Bravais lattice type used for every composition was given as per description of the authors based on Metals Handbook supra ,  page 1201.The density of hydrogen at STP ()c and 1 bar was used. Density = 0.089886 kg/m^3 and 2.01594 g/mol  in Reference https://doi.org/10.1016/S1369-7021(03)00922-2).","(McKinley, 1969)",https://patentimages.storage.googleapis.com/7c/bd/0c/08d9698c525b7f/US3439474.pdf,
Pd20.0Cu80.0,weight fraction,foil,Pd12.99Cu87.01,22.35,,,,fcc,350,,,cold working,1154.6921,0.5,,No,,H2',,0.00E+00,,0,,,0,,,"The calculation are made based on the values in scfh.mil/sqft column.  The actual composition is used whenever it equates to 100%, else the nominal composition is used. The Bravais lattice type used for every composition was given as per description of the authors based on Metals Handbook supra ,  page 1201.The density of hydrogen at STP ()c and 1 bar was used. Density = 0.089886 kg/m^3 and 2.01594 g/mol  in Reference https://doi.org/10.1016/S1369-7021(03)00922-2).","(McKinley, 1969)",https://patentimages.storage.googleapis.com/7c/bd/0c/08d9698c525b7f/US3439474.pdf,
Pd10.0Cu90.0,weight fraction,foil,Pd6.22Cu93.78,23.37,,,,fcc,350,,,cold working,1154.6921,0.5,,No,,H2',,0.00E+00,,0,,,0,,,"The calculation are made based on the values in scfh.mil/sqft column.  The actual composition is used whenever it equates to 100%, else the nominal composition is used. The Bravais lattice type used for every composition was given as per description of the authors based on Metals Handbook supra ,  page 1201.The density of hydrogen at STP ()c and 1 bar was used. Density = 0.089886 kg/m^3 and 2.01594 g/mol  in Reference https://doi.org/10.1016/S1369-7021(03)00922-2).","(McKinley, 1969)",https://patentimages.storage.googleapis.com/7c/bd/0c/08d9698c525b7f/US3439474.pdf,
Pd73.0Ag27.0,weight fraction,foil,Pd73.28Ag26.72,23.37,,,0.3939,fcc,350,,,cold working,1154.6921,0.5,,No,,H2',,1.99E-08,,2.00E-08,,,240,,,"The calculation are made based on the values in scfh.mil/sqft column.  The actual composition is used whenever it equates to 100%, else the nominal composition is used. The Bravais lattice type used for every composition was given as per description of the authors based on Metals Handbook supra ,  page 1201.The density of hydrogen at STP ()c and 1 bar was used. Density = 0.089886 kg/m^3 and 2.01594 g/mol  in Reference https://doi.org/10.1016/S1369-7021(03)00922-2).","(McKinley, 1969)",https://patentimages.storage.googleapis.com/7c/bd/0c/08d9698c525b7f/US3439474.pdf,
,,,,,,,,,,,,,,,,,,,,,,,,,,,,,,,
Pd60Cu40,weight fraction,foil,Pd47.25Cu52.75,25.4,,,,fcc+bcc/bcc,150,,,cold working,468.1478,0.5,,No,,H2',,4.10E-10,,,,,2,,,"The calculation are made based on the values in scfh.mil/sqft column.  The data are extracted from Table 3. The actual composition is used whenever it equates to 100%, else the nominal composition is used. The Bravais lattice type used for every composition was given as per description of the authors based on Metals Handbook supra ,  page 1201.The density of hydrogen at STP ()c and 1 bar was used. Density = 0.089886 kg/m^3 and 2.01594 g/mol  in Reference https://doi.org/10.1016/S1369-7021(03)00922-2)","(McKinley, 1969)",https://patentimages.storage.googleapis.com/7c/bd/0c/08d9698c525b7f/US3439474.pdf,
Pd60Cu40,weight fraction,foil,Pd47.25Cu52.75,25.4,,,,fcc+bcc/bcc,200,,,cold working,468.1478,0.5,,No,,H2',,4.71E-09,,,,,23,,,"The calculation are made based on the values in scfh.mil/sqft column.  The data are extracted from Table 3. The actual composition is used whenever it equates to 100%, else the nominal composition is used. The Bravais lattice type used for every composition was given as per description of the authors based on Metals Handbook supra ,  page 1201.The density of hydrogen at STP ()c and 1 bar was used. Density = 0.089886 kg/m^3 and 2.01594 g/mol  in Reference https://doi.org/10.1016/S1369-7021(03)00922-2)","(McKinley, 1969)",https://patentimages.storage.googleapis.com/7c/bd/0c/08d9698c525b7f/US3439474.pdf,
Pd60Cu40,weight fraction,foil,Pd47.25Cu52.75,25.4,,,,fcc+bcc/bcc,250,,,cold working,468.1478,0.5,,No,,H2',,1.15E-08,,,,,56,,,"The calculation are made based on the values in scfh.mil/sqft column.  The data are extracted from Table 3. The actual composition is used whenever it equates to 100%, else the nominal composition is used. The Bravais lattice type used for every composition was given as per description of the authors based on Metals Handbook supra ,  page 1201.The density of hydrogen at STP ()c and 1 bar was used. Density = 0.089886 kg/m^3 and 2.01594 g/mol  in Reference https://doi.org/10.1016/S1369-7021(03)00922-2)","(McKinley, 1969)",https://patentimages.storage.googleapis.com/7c/bd/0c/08d9698c525b7f/US3439474.pdf,
Pd60Cu40,weight fraction,foil,Pd47.25Cu52.75,25.4,,,,fcc+bcc/bcc,300,,,cold working,468.1478,0.5,,No,,H2',,1.47E-08,,,,,72,,,"The calculation are made based on the values in scfh.mil/sqft column.  The data are extracted from Table 3. The actual composition is used whenever it equates to 100%, else the nominal composition is used. The Bravais lattice type used for every composition was given as per description of the authors based on Metals Handbook supra ,  page 1201.The density of hydrogen at STP ()c and 1 bar was used. Density = 0.089886 kg/m^3 and 2.01594 g/mol  in Reference https://doi.org/10.1016/S1369-7021(03)00922-2)","(McKinley, 1969)",https://patentimages.storage.googleapis.com/7c/bd/0c/08d9698c525b7f/US3439474.pdf,
Pd60Cu40,weight fraction,foil,Pd47.25Cu52.75,25.4,,,,fcc+bcc/bcc,350,,,cold working,468.1478,0.5,,No,,H2',,1.66E-08,,,,,81,,,"The calculation are made based on the values in scfh.mil/sqft column.  The data are extracted from Table 3. The actual composition is used whenever it equates to 100%, else the nominal composition is used. The Bravais lattice type used for every composition was given as per description of the authors based on Metals Handbook supra ,  page 1201.The density of hydrogen at STP ()c and 1 bar was used. Density = 0.089886 kg/m^3 and 2.01594 g/mol  in Reference https://doi.org/10.1016/S1369-7021(03)00922-2)","(McKinley, 1969)",https://patentimages.storage.googleapis.com/7c/bd/0c/08d9698c525b7f/US3439474.pdf,
Pd60Cu40,weight fraction,foil,Pd47.25Cu52.75,25.4,,,,fcc+bcc/bcc,400,,,cold working,468.1478,0.5,,No,,H2',,1.86E-08,,,,,91,,,"The calculation are made based on the values in scfh.mil/sqft column.  The data are extracted from Table 3. The actual composition is used whenever it equates to 100%, else the nominal composition is used. The Bravais lattice type used for every composition was given as per description of the authors based on Metals Handbook supra ,  page 1201.The density of hydrogen at STP ()c and 1 bar was used. Density = 0.089886 kg/m^3 and 2.01594 g/mol  in Reference https://doi.org/10.1016/S1369-7021(03)00922-2)","(McKinley, 1969)",https://patentimages.storage.googleapis.com/7c/bd/0c/08d9698c525b7f/US3439474.pdf,
Pd60Cu40,weight fraction,foil,Pd47.25Cu52.75,25.4,,,,fcc+bcc/bcc,450,,,cold working,468.1478,0.5,,No,,H2',,1.74E-08,,,,,85,,,"The calculation are made based on the values in scfh.mil/sqft column.  The data are extracted from Table 3. The actual composition is used whenever it equates to 100%, else the nominal composition is used. The Bravais lattice type used for every composition was given as per description of the authors based on Metals Handbook supra ,  page 1201.The density of hydrogen at STP ()c and 1 bar was used. Density = 0.089886 kg/m^3 and 2.01594 g/mol  in Reference https://doi.org/10.1016/S1369-7021(03)00922-2)","(McKinley, 1969)",https://patentimages.storage.googleapis.com/7c/bd/0c/08d9698c525b7f/US3439474.pdf,
Pd60Cu40,weight fraction,foil,Pd47.25Cu52.75,25.4,,,,fcc+bcc/bcc,500,,,cold working,468.1478,0.5,,No,,H2',,1.00E-08,,,,,49,,,"The calculation are made based on the values in scfh.mil/sqft column.  The data are extracted from Table 3. The actual composition is used whenever it equates to 100%, else the nominal composition is used. The Bravais lattice type used for every composition was given as per description of the authors based on Metals Handbook supra ,  page 1201.The density of hydrogen at STP ()c and 1 bar was used. Density = 0.089886 kg/m^3 and 2.01594 g/mol  in Reference https://doi.org/10.1016/S1369-7021(03)00922-2)","(McKinley, 1969)",https://patentimages.storage.googleapis.com/7c/bd/0c/08d9698c525b7f/US3439474.pdf,
Pd60Cu40,weight fraction,foil,Pd47.25Cu52.75,25.4,,,,fcc+bcc/bcc,550,,,cold working,468.1478,0.5,,No,,H2',,4.30E-09,,,,,21,,,"The calculation are made based on the values in scfh.mil/sqft column.  The data are extracted from Table 3. The actual composition is used whenever it equates to 100%, else the nominal composition is used. The Bravais lattice type used for every composition was given as per description of the authors based on Metals Handbook supra ,  page 1201.The density of hydrogen at STP ()c and 1 bar was used. Density = 0.089886 kg/m^3 and 2.01594 g/mol  in Reference https://doi.org/10.1016/S1369-7021(03)00922-2)","(McKinley, 1969)",https://patentimages.storage.googleapis.com/7c/bd/0c/08d9698c525b7f/US3439474.pdf,
,,,,,,,,,,,,,,,,,,,,,,,,,,,,,,,
Pd,mole fraction,foil,Pd,25.4,,,0.389,fcc,100,,,cold working,468.1478,0.5,,No,,H2',,6.15E-10,,,,,3,,,"The calculation are made based on the values in scfh.mil/sqft column.  The data are extracted from Table 3. The actual composition is used whenever it equates to 100%, else the nominal composition is used. The Bravais lattice type used for every composition was given as per description of the authors based on Metals Handbook supra ,  page 1201.The density of hydrogen at STP ()c and 1 bar was used. Density = 0.089886 kg/m^3 and 2.01594 g/mol  in Reference https://doi.org/10.1016/S1369-7021(03)00922-2)","(McKinley, 1969)",https://patentimages.storage.googleapis.com/7c/bd/0c/08d9698c525b7f/US3439474.pdf,
Pd,mole fraction,foil,Pd,25.4,,,0.389,fcc,150,,,cold working,468.1478,0.5,,No,,H2',,5.94E-09,,,,,29,,,"The calculation are made based on the values in scfh.mil/sqft column.  The data are extracted from Table 3. The actual composition is used whenever it equates to 100%, else the nominal composition is used. The Bravais lattice type used for every composition was given as per description of the authors based on Metals Handbook supra ,  page 1201.The density of hydrogen at STP ()c and 1 bar was used. Density = 0.089886 kg/m^3 and 2.01594 g/mol  in Reference https://doi.org/10.1016/S1369-7021(03)00922-2)","(McKinley, 1969)",https://patentimages.storage.googleapis.com/7c/bd/0c/08d9698c525b7f/US3439474.pdf,
Pd,mole fraction,foil,Pd,25.4,,,0.389,fcc,200,,,cold working,468.1478,0.5,,No,,H2',,6.15E-09,,,,,30,,,"The calculation are made based on the values in scfh.mil/sqft column.  The data are extracted from Table 3. The actual composition is used whenever it equates to 100%, else the nominal composition is used. The Bravais lattice type used for every composition was given as per description of the authors based on Metals Handbook supra ,  page 1201.The density of hydrogen at STP ()c and 1 bar was used. Density = 0.089886 kg/m^3 and 2.01594 g/mol  in Reference https://doi.org/10.1016/S1369-7021(03)00922-2)","(McKinley, 1969)",https://patentimages.storage.googleapis.com/7c/bd/0c/08d9698c525b7f/US3439474.pdf,
Pd,mole fraction,foil,Pd,25.4,,,0.389,fcc,250,,,cold working,468.1478,0.5,,No,,H2',,7.17E-09,,,,,35,,,"The calculation are made based on the values in scfh.mil/sqft column.  The data are extracted from Table 3. The actual composition is used whenever it equates to 100%, else the nominal composition is used. The Bravais lattice type used for every composition was given as per description of the authors based on Metals Handbook supra ,  page 1201.The density of hydrogen at STP ()c and 1 bar was used. Density = 0.089886 kg/m^3 and 2.01594 g/mol  in Reference https://doi.org/10.1016/S1369-7021(03)00922-2)","(McKinley, 1969)",https://patentimages.storage.googleapis.com/7c/bd/0c/08d9698c525b7f/US3439474.pdf,
Pd,mole fraction,foil,Pd,25.4,,,0.389,fcc,300,,,cold working,468.1478,0.5,,No,,H2',,9.83E-09,,,,,48,,,"The calculation are made based on the values in scfh.mil/sqft column.  The data are extracted from Table 3. The actual composition is used whenever it equates to 100%, else the nominal composition is used. The Bravais lattice type used for every composition was given as per description of the authors based on Metals Handbook supra ,  page 1201.The density of hydrogen at STP ()c and 1 bar was used. Density = 0.089886 kg/m^3 and 2.01594 g/mol  in Reference https://doi.org/10.1016/S1369-7021(03)00922-2)","(McKinley, 1969)",https://patentimages.storage.googleapis.com/7c/bd/0c/08d9698c525b7f/US3439474.pdf,
Pd,mole fraction,foil,Pd,25.4,,,0.389,fcc,350,,,cold working,468.1478,0.5,,No,,H2',,1.23E-08,,,,,60,,,"The calculation are made based on the values in scfh.mil/sqft column.  The data are extracted from Table 3. The actual composition is used whenever it equates to 100%, else the nominal composition is used. The Bravais lattice type used for every composition was given as per description of the authors based on Metals Handbook supra ,  page 1201.The density of hydrogen at STP ()c and 1 bar was used. Density = 0.089886 kg/m^3 and 2.01594 g/mol  in Reference https://doi.org/10.1016/S1369-7021(03)00922-2)","(McKinley, 1969)",https://patentimages.storage.googleapis.com/7c/bd/0c/08d9698c525b7f/US3439474.pdf,
Pd,mole fraction,foil,Pd,25.4,,,0.389,fcc,400,,,cold working,468.1478,0.5,,No,,H2',,0.00E+00,,,,,,,,"The calculation are made based on the values in scfh.mil/sqft column.  The data are extracted from Table 3. The actual composition is used whenever it equates to 100%, else the nominal composition is used. The Bravais lattice type used for every composition was given as per description of the authors based on Metals Handbook supra ,  page 1201.The density of hydrogen at STP ()c and 1 bar was used. Density = 0.089886 kg/m^3 and 2.01594 g/mol  in Reference https://doi.org/10.1016/S1369-7021(03)00922-2)","(McKinley, 1969)",https://patentimages.storage.googleapis.com/7c/bd/0c/08d9698c525b7f/US3439474.pdf,
Pd,mole fraction,foil,Pd,25.4,,,0.389,fcc,450,,,cold working,468.1478,0.5,,No,,H2',,1.76E-08,,,,,86,,,"The calculation are made based on the values in scfh.mil/sqft column.  The data are extracted from Table 3. The actual composition is used whenever it equates to 100%, else the nominal composition is used. The Bravais lattice type used for every composition was given as per description of the authors based on Metals Handbook supra ,  page 1201.The density of hydrogen at STP ()c and 1 bar was used. Density = 0.089886 kg/m^3 and 2.01594 g/mol  in Reference https://doi.org/10.1016/S1369-7021(03)00922-2)","(McKinley, 1969)",https://patentimages.storage.googleapis.com/7c/bd/0c/08d9698c525b7f/US3439474.pdf,
Pd,mole fraction,foil,Pd,25.4,,,0.389,fcc,500,,,cold working,468.1478,0.5,,No,,H2',,0.00E+00,,,,,,,,"The calculation are made based on the values in scfh.mil/sqft column.  The data are extracted from Table 3. The actual composition is used whenever it equates to 100%, else the nominal composition is used. The Bravais lattice type used for every composition was given as per description of the authors based on Metals Handbook supra ,  page 1201.The density of hydrogen at STP ()c and 1 bar was used. Density = 0.089886 kg/m^3 and 2.01594 g/mol  in Reference https://doi.org/10.1016/S1369-7021(03)00922-2)","(McKinley, 1969)",https://patentimages.storage.googleapis.com/7c/bd/0c/08d9698c525b7f/US3439474.pdf,
Pd,mole fraction,foil,Pd,25.4,,,0.389,fcc,550,,,cold working,468.1478,0.5,,No,,H2',,2.58E-08,,,,,126,,,"The calculation are made based on the values in scfh.mil/sqft column.  The data are extracted from Table 3. The actual composition is used whenever it equates to 100%, else the nominal composition is used. The Bravais lattice type used for every composition was given as per description of the authors based on Metals Handbook supra ,  page 1201.The density of hydrogen at STP ()c and 1 bar was used. Density = 0.089886 kg/m^3 and 2.01594 g/mol  in Reference https://doi.org/10.1016/S1369-7021(03)00922-2)","(McKinley, 1969)",https://patentimages.storage.googleapis.com/7c/bd/0c/08d9698c525b7f/US3439474.pdf,
,,,,,,,,,,,,,,,,,,,,,,,,,,,,,,,
Pd,mole fraction,foil,Pd,2.8,,,0.3894,fcc,400,,,Magnetron Sputtering,301.981,0.5,,No,,H2',,1.00E-08,,,,,,,,Hydrogen partial pressure on the feed side is taken by product of 90% with 1 atm. The permeate pressure was always kept at atmospheric pressure 101325 Pa.  However the partial pressure at steady state of H2 in the permeate side is unknown,(Peters et al. 2011),https://doi.org/10.1016/j.memsci.2011.08.050,
Pd94.2Cu5.8,mole fraction,foil,Pd94.20Cu5.80,2.2,,,0.3894,fcc,400,,,Magnetron Sputtering,301.981,0.5,,No,,H2',,8.40E-09,,,,,,,,Hydrogen partial pressure on the feed side is taken by product of 90% with 1 atm. The permeate pressure was always kept at atmospheric pressure 101325 Pa.  However the partial pressure at steady state of H2 in the permeate side is unknown,(Peters et al. 2011),https://doi.org/10.1016/j.memsci.2011.08.050,
Pd95.1Ru4.9,mole fraction,foil,Pd95.10Ru4.90,2.2,,,0.3883,fcc,400,,,Magnetron Sputtering,301.981,0.5,,No,,H2',,8.20E-09,,,,,,,,Hydrogen partial pressure on the feed side is taken by product of 90% with 1 atm. The permeate pressure was always kept at atmospheric pressure 101325 Pa.  However the partial pressure at steady state of H2 in the permeate side is unknown,(Peters et al. 2011),https://doi.org/10.1016/j.memsci.2011.08.050,
Pd94.7Mo5.3,mole fraction,foil,Pd94.70Mo5.30,1.9,,,0.389,fcc,400,,,Magnetron Sputtering,301.981,0.5,,No,,H2',,5.00E-09,,,,,,,,Hydrogen partial pressure on the feed side is taken by product of 90% with 1 atm. The permeate pressure was always kept at atmospheric pressure 101325 Pa.  However the partial pressure at steady state of H2 in the permeate side is unknown,(Peters et al. 2011),https://doi.org/10.1016/j.memsci.2011.08.050,
Pd95.0Nb5.0,mole fraction,foil,Pd95.00Nb5.00,2,,,0.3899,fcc,400,,,Magnetron Sputtering,301.981,0.5,,No,,H2',,8.30E-09,,,,,,,,Hydrogen partial pressure on the feed side is taken by product of 90% with 1 atm. The permeate pressure was always kept at atmospheric pressure 101325 Pa.  However the partial pressure at steady state of H2 in the permeate side is unknown,(Peters et al. 2011),https://doi.org/10.1016/j.memsci.2011.08.050,
Pd94.8Ta5.2,mole fraction,foil,Pd94.80Ta5.20,1.8,,,0.3901,fcc,400,,,Magnetron Sputtering,301.981,0.5,,No,,H2',,5.20E-09,,,,,,,,Hydrogen partial pressure on the feed side is taken by product of 90% with 1 atm. The permeate pressure was always kept at atmospheric pressure 101325 Pa.  However the partial pressure at steady state of H2 in the permeate side is unknown,(Peters et al. 2011),https://doi.org/10.1016/j.memsci.2011.08.050,
Pd94.9Au5.1,mole fraction,foil,Pd94.90Au5.10,2.5,,,0.3901,fcc,400,,,Magnetron Sputtering,301.981,0.5,,No,,H2',,1.10E-08,,,,,,,,Hydrogen partial pressure on the feed side is taken by product of 90% with 1 atm. The permeate pressure was always kept at atmospheric pressure 101325 Pa.  However the partial pressure at steady state of H2 in the permeate side is unknown,(Peters et al. 2011),https://doi.org/10.1016/j.memsci.2011.08.050,
Pd95.0Y5.0,mole fraction,foil,Pd95.00Y5.00,2,,,0.3925,fcc,400,,,Magnetron Sputtering,301.981,0.5,,No,,H2',,1.10E-08,,,,,,,,Hydrogen partial pressure on the feed side is taken by product of 90% with 1 atm. The permeate pressure was always kept at atmospheric pressure 101325 Pa.  However the partial pressure at steady state of H2 in the permeate side is unknown,(Peters et al. 2011),https://doi.org/10.1016/j.memsci.2011.08.050,
,,,,,,,,,,,,,,,,,,,,,,,,,,,,,,,
Pd70.0Cu30.0,mole fraction,foil,Pd70.00Cu30.00,2.2,,,0.38869,fcc,400,,,Magnetron Sputtering,301.981,0.5,,No,,H2',,3.30E-09,,,,,,,,Hydrogen partial pressure on the feed side is taken by product of 90% with 1 atm. The permeate pressure was always kept at atmospheric pressure 101325 Pa.  However the partial pressure at steady state of H2 in the permeate side is unknown,(Peters et al. 2011),https://doi.org/10.1016/j.memsci.2011.08.050,
Pd70.0Cu26.0Ru4.0,mole fraction,foil,Pd70.00Cu26.00Ru4.00,1.7,,,0.3853,fcc,400,,,Magnetron Sputtering,301.981,0.5,,No,,H2',,2.20E-09,,,,,,,,Hydrogen partial pressure on the feed side is taken by product of 90% with 1 atm. The permeate pressure was always kept at atmospheric pressure 101325 Pa.  However the partial pressure at steady state of H2 in the permeate side is unknown,(Peters et al. 2011),https://doi.org/10.1016/j.memsci.2011.08.050,
Pd75.0Cu24.0Mo1.0,mole fraction,foil,Pd75.00Cu24.00Mo1.00,1.8,,,0.3845,fcc,400,,,Magnetron Sputtering,301.981,0.5,,No,,H2',,3.50E-09,,,,,,,,Hydrogen partial pressure on the feed side is taken by product of 90% with 1 atm. The permeate pressure was always kept at atmospheric pressure 101325 Pa.  However the partial pressure at steady state of H2 in the permeate side is unknown,(Peters et al. 2011),https://doi.org/10.1016/j.memsci.2011.08.050,
Pd70.0Cu26.0Mo4.0,mole fraction,foil,Pd70.00Cu26.00Mo4.00,2.2,,,0.38439,fcc,400,,,Magnetron Sputtering,301.981,0.5,,No,,H2',,1.40E-09,,,,,,,,Hydrogen partial pressure on the feed side is taken by product of 90% with 1 atm. The permeate pressure was always kept at atmospheric pressure 101325 Pa.  However the partial pressure at steady state of H2 in the permeate side is unknown,(Peters et al. 2011),https://doi.org/10.1016/j.memsci.2011.08.050,
Pd73.0Cu26.0Ta1.0,mole fraction,foil,Pd73.00Cu26.00Ta1.00,1.8,,,0.38499,fcc,400,,,Magnetron Sputtering,301.981,0.5,,No,,H2',,4.50E-09,,,,,,,,Hydrogen partial pressure on the feed side is taken by product of 90% with 1 atm. The permeate pressure was always kept at atmospheric pressure 101325 Pa.  However the partial pressure at steady state of H2 in the permeate side is unknown,(Peters et al. 2011),https://doi.org/10.1016/j.memsci.2011.08.050,
Pd70.0Cu26.0Ta4.0,mole fraction,foil,Pd70.00Cu26.00Ta4.00,1.8,,,0.38469,fcc,400,,,Magnetron Sputtering,301.981,0.5,,No,,H2',,3.20E-09,,,,,,,,Hydrogen partial pressure on the feed side is taken by product of 90% with 1 atm. The permeate pressure was always kept at atmospheric pressure 101325 Pa.  However the partial pressure at steady state of H2 in the permeate side is unknown,(Peters et al. 2011),https://doi.org/10.1016/j.memsci.2011.08.050,
Pd72.0Cu27.0Au1.0,mole fraction,foil,Pd72.00Cu27.00Au1.00,2.1,,,0.38175507,fcc,400,,,Magnetron Sputtering,301.981,0.5,,No,,H2',,4.20E-09,,,,,,,,Hydrogen partial pressure on the feed side is taken by product of 90% with 1 atm. The permeate pressure was always kept at atmospheric pressure 101325 Pa.  However the partial pressure at steady state of H2 in the permeate side is unknown,(Peters et al. 2011),https://doi.org/10.1016/j.memsci.2011.08.050,
Pd72.0Cu25.0Au3.0,mole fraction,foil,Pd72.00Cu25.00Au3.00,2.1,,,0.3851,fcc,400,,,Magnetron Sputtering,301.981,0.5,,No,,H2',,3.80E-09,,,,,,,,Hydrogen partial pressure on the feed side is taken by product of 90% with 1 atm. The permeate pressure was always kept at atmospheric pressure 101325 Pa.  However the partial pressure at steady state of H2 in the permeate side is unknown,(Peters et al. 2011),https://doi.org/10.1016/j.memsci.2011.08.050,
Pd79.0Cu20.0Ag1.0,mole fraction,foil,Pd79.00Cu20.00Ag1.00,1.9,,,0.3854,fcc,400,,,Magnetron Sputtering,301.981,0.5,,No,,H2',,5.00E-09,,,,,,,,Hydrogen partial pressure on the feed side is taken by product of 90% with 1 atm. The permeate pressure was always kept at atmospheric pressure 101325 Pa.  However the partial pressure at steady state of H2 in the permeate side is unknown,(Peters et al. 2011),https://doi.org/10.1016/j.memsci.2011.08.050,
Pd74.0Cu20.0Ag6.0,mole fraction,foil,Pd74.00Cu20.00Ag6.00,2.1,,,0.38739,fcc,400,,,Magnetron Sputtering,301.981,0.5,,No,,H2',,4.40E-09,,,,,,,,Hydrogen partial pressure on the feed side is taken by product of 90% with 1 atm. The permeate pressure was always kept at atmospheric pressure 101325 Pa.  However the partial pressure at steady state of H2 in the permeate side is unknown,(Peters et al. 2011),https://doi.org/10.1016/j.memsci.2011.08.050,
Pd58.0Cu29.0Ag13.0,mole fraction,foil,Pd58.00Cu29.00Ag13.00,2,,,0.383311921,fcc,400,,,Magnetron Sputtering,301.981,0.5,,No,,H2',,2.70E-09,,,,,,,,Hydrogen partial pressure on the feed side is taken by product of 90% with 1 atm. The permeate pressure was always kept at atmospheric pressure 101325 Pa.  However the partial pressure at steady state of H2 in the permeate side is unknown,(Peters et al. 2011),https://doi.org/10.1016/j.memsci.2011.08.050,
Pd65.0Cu21.0Ag14.0,mole fraction,foil,Pd65.00Cu21.00Ag14.00,2.1,,,0.385683426,fcc,400,,,Magnetron Sputtering,301.981,0.5,,No,,H2',,4.70E-09,,,,,,,,Hydrogen partial pressure on the feed side is taken by product of 90% with 1 atm. The permeate pressure was always kept at atmospheric pressure 101325 Pa.  However the partial pressure at steady state of H2 in the permeate side is unknown,(Peters et al. 2011),https://doi.org/10.1016/j.memsci.2011.08.050,
Pd73.0Cu26.0Y1.0,mole fraction,foil,Pd73.00Cu26.00Y1.00,2.2,,,0.3848,fcc,400,,,Magnetron Sputtering,301.981,0.5,,No,,H2',,5.20E-09,,,,,,,,Hydrogen partial pressure on the feed side is taken by product of 90% with 1 atm. The permeate pressure was always kept at atmospheric pressure 101325 Pa.  However the partial pressure at steady state of H2 in the permeate side is unknown,(Peters et al. 2011),https://doi.org/10.1016/j.memsci.2011.08.050,
Pd77.0Cu22.0Y1.0,mole fraction,foil,Pd77.00Cu22.00Y1.00,1.8,,,0.386,fcc,400,,,Magnetron Sputtering,301.981,0.5,,No,,H2',,5.00E-09,,,,,,,,Hydrogen partial pressure on the feed side is taken by product of 90% with 1 atm. The permeate pressure was always kept at atmospheric pressure 101325 Pa.  However the partial pressure at steady state of H2 in the permeate side is unknown,(Peters et al. 2011),https://doi.org/10.1016/j.memsci.2011.08.050,
,,,,,,,,,,,,,,,,,,,,,,,,,,,,,,,
Pd,mole fraction,foil,Pd,2.8,,,0.389,fcc,400,,,magnetron sputtering,301.981,0.5,,,,,,9.69E-09,,,,,,,,The permeate and feed side are at atmospherique pressure. 90%H2 + 10%N2 were used and Ar sweep gas was also used. I considered the partial pressure at the permeate side at atmospheric pressure. Data extracted from Figure 12.,"(Peters et al., 2011)",https://doi.org/10.1016/j.memsci.2011.08.050,
Pd94.2Cu5.8,mole fraction,foil,Pd94.20Cu5.80,2.2,,,0.38831,fcc,400,,,magnetron sputtering,301.981,0.5,,,,,,8.32E-09,,,,,,,,The permeate and feed side are at atmospherique pressure. 90%H2 + 10%N2 were used and Ar sweep gas was also used. I considered the partial pressure at the permeate side at atmospheric pressure. Data extracted from Figure 12.,"(Peters et al., 2011)",https://doi.org/10.1016/j.memsci.2011.08.050,
Pd88.6Cu11.4,mole fraction,foil,Pd88.60Cu11.40,2.2,,,0.3874,fcc,400,,,magnetron sputtering,301.981,0.5,,,,,,7.27E-09,,,,,,,,The permeate and feed side are at atmospherique pressure. 90%H2 + 10%N2 were used and Ar sweep gas was also used. I considered the partial pressure at the permeate side at atmospheric pressure. Data extracted from Figure 12.,"(Peters et al., 2011)",https://doi.org/10.1016/j.memsci.2011.08.050,
Pd83.2Cu16.8,mole fraction,foil,Pd83.20Cu16.80,1.7,,,0.3863,fcc,400,,,magnetron sputtering,301.981,0.5,,,,,,4.97E-09,,,,,,,,The permeate and feed side are at atmospherique pressure. 90%H2 + 10%N2 were used and Ar sweep gas was also used. I considered the partial pressure at the permeate side at atmospheric pressure. Data extracted from Figure 12.,"(Peters et al., 2011)",https://doi.org/10.1016/j.memsci.2011.08.050,
Pd79.3Cu20.7,mole fraction,foil,Pd79.30Cu20.70,1.8,,,0.3847,fcc,400,,,magnetron sputtering,301.981,0.5,,,,,,4.36E-09,,,,,,,,The permeate and feed side are at atmospherique pressure. 90%H2 + 10%N2 were used and Ar sweep gas was also used. I considered the partial pressure at the permeate side at atmospheric pressure. Data extracted from Figure 12.,"(Peters et al., 2011)",https://doi.org/10.1016/j.memsci.2011.08.050,
