Repository: AldoKwamibar/Pd-membranes-permeability

# Palladium alloy Membranes Permeability Prediction with CatBoost & Virtual Screening

This repository contains Python notebooks (`.ipynb`) and datasets related to hydrogen permeability prediction in palladium-based alloy membranes.

All datasets are provided in flat file formats (CSV/XLSX), compatible with Microsoft Excel (tested on Version 2508).

---

## 🚀 Project Structure

PhD. Project organization

## Dataset (Folder)
     ___Lattice parameters.xlsx ----> Vegard's law
    |
    |___Palladium_Alloy_Membranes dataset_QSPR_ML.csv ----> Pd alloy dataset for modelling
    |
    |___oliynyk_extended_std_unit.csv ----> Property dataset for CBFV

File: Palladium_Alloy_Membranes dataset_QSPR_ML.csv (part 4 of 25)
Alloy Formula,"Composition
Pd71.4Cu28.6,mole fraction,foil,Pd71.40Cu28.60,2,,,0.383,fcc,400,,,magnetron sputtering,301.981,0.5,,,,,,3.79E-09,,,,,,,,The permeate and feed side are at atmospherique pressure. 90%H2 + 10%N2 were used and Ar sweep gas was also used. I considered the partial pressure at the permeate side at atmospheric pressure. Data extracted from Figure 12.,"(Peters et al., 2011)",https://doi.org/10.1016/j.memsci.2011.08.050,
Pd70.3Cu29.7,mole fraction,foil,Pd70.30Cu29.70,2.1,,,0.3829,fcc,400,,,magnetron sputtering,301.981,0.5,,,,,,3.31E-09,,,,,,,,The permeate and feed side are at atmospherique pressure. 90%H2 + 10%N2 were used and Ar sweep gas was also used. I considered the partial pressure at the permeate side at atmospheric pressure. Data extracted from Figure 12.,"(Peters et al., 2011)",https://doi.org/10.1016/j.memsci.2011.08.050,
Pd63.1Cu36.9,mole fraction,foil,Pd63.10Cu36.90,2,,,0.3814,fcc,400,,,magnetron sputtering,301.981,0.5,,,,,,2.69E-09,,,,,,,,The permeate and feed side are at atmospherique pressure. 90%H2 + 10%N2 were used and Ar sweep gas was also used. I considered the partial pressure at the permeate side at atmospheric pressure. Data extracted from Figure 12.,"(Peters et al., 2011)",https://doi.org/10.1016/j.memsci.2011.08.050,
Pd59.6Cu40.4,mole fraction,foil,Pd59.60Cu40.40,2.1,,,,fcc,400,,,magnetron sputtering,301.981,0.5,,,,,,2.02E-09,,,,,,,,The permeate and feed side are at atmospherique pressure. 90%H2 + 10%N2 were used and Ar sweep gas was also used. I considered the partial pressure at the permeate side at atmospheric pressure. Data extracted from Figure 12.,"(Peters et al., 2011)",https://doi.org/10.1016/j.memsci.2011.08.050,
Pd47.4Cu52.6,mole fraction,foil,Pd47.40Cu52.60,2.2,,,,fcc,400,,,magnetron sputtering,301.981,0.5,,,,,,8.19E-09,,,,,,,,The permeate and feed side are at atmospherique pressure. 90%H2 + 10%N2 were used and Ar sweep gas was also used. I considered the partial pressure at the permeate side at atmospheric pressure. Data extracted from Figure 12.,"(Peters et al., 2011)",https://doi.org/10.1016/j.memsci.2011.08.050,
,,,,,,,,,,,,,,,,,,,,,,,,,,,,,,,
Pd77.0Ag23.0,mole fraction,foil,Pd77.00Ag23.00,2.2,,,0.393,fcc,450,,,Magnetron sputtering,301.981,0.5,0.91,,,,,1.30E-08,,,,,,,,The permeate and feed sides were at atmospheric pressure. A sweep gas was used,"(Peters et al., 2012)",http://dx.doi.org/10.1016/j.memsci.2012.11.062,
Pd77.0Ag23.0,mole fraction,foil,Pd77.00Ag23.00,2.2,,,0.393,fcc,400,,,Magnetron sputtering,301.981,0.5,0.91,,,,,1.20E-08,,,,,,,,The permeate and feed sides were at atmospheric pressure. A sweep gas was used,"(Peters et al., 2012)",http://dx.doi.org/10.1016/j.memsci.2012.11.062,
Pd77.0Ag23.0,mole fraction,foil,Pd77.00Ag23.00,2.2,,,0.393,fcc,350,,,Magnetron sputtering,301.981,0.5,0.91,,,,,1.10E-08,,,,,,,,The permeate and feed sides were at atmospheric pressure. A sweep gas was used,"(Peters et al., 2012)",http://dx.doi.org/10.1016/j.memsci.2012.11.062,
Pd77.0Ag23.0,mole fraction,foil,Pd77.00Ag23.00,2.2,,,0.393,fcc,300,,,Magnetron sputtering,301.981,0.5,0.91,,,,,9.70E-09,,,,,,,,The permeate and feed sides were at atmospheric pressure. A sweep gas was used,"(Peters et al., 2012)",http://dx.doi.org/10.1016/j.memsci.2012.11.062,
,,,,,,,,,,,,,,,,,,,,,,,,,,,,,,,
Pd74.5Ag22.4Au3.1,mole fraction,foil,Pd74.50Ag22.40Au3.10,1.9,,,0.3938,fcc,450,,,Magnetron sputtering,301.981,0.5,0.91,,,,,9.30E-09,,,,,,,,The permeate and feed sides were at atmospheric pressure. A sweep gas was used,"(Peters et al., 2012)",http://dx.doi.org/10.1016/j.memsci.2012.11.062,
Pd74.5Ag22.4Au3.1,mole fraction,foil,Pd74.50Ag22.40Au3.10,1.9,,,0.3938,fcc,400,,,Magnetron sputtering,301.981,0.5,0.91,,,,,8.50E-09,,,,,,,,The permeate and feed sides were at atmospheric pressure. A sweep gas was used,"(Peters et al., 2012)",http://dx.doi.org/10.1016/j.memsci.2012.11.062,
Pd74.5Ag22.4Au3.1,mole fraction,foil,Pd74.50Ag22.40Au3.10,1.9,,,0.3938,fcc,350,,,Magnetron sputtering,301.981,0.5,0.91,,,,,7.60E-09,,,,,,,,The permeate and feed sides were at atmospheric pressure. A sweep gas was used,"(Peters et al., 2012)",http://dx.doi.org/10.1016/j.memsci.2012.11.062,
Pd74.5Ag22.4Au3.1,mole fraction,foil,Pd74.50Ag22.40Au3.10,1.9,,,0.3938,fcc,300,,,Magnetron sputtering,301.981,0.5,0.91,,,,,6.70E-09,,,,,,,,The permeate and feed sides were at atmospheric pressure. A sweep gas was used,"(Peters et al., 2012)",http://dx.doi.org/10.1016/j.memsci.2012.11.062,
,,,,,,,,,,,,,,,,,,,,,,,,,,,,,,,
Pd69.1Ag26.9Y4.0,mole fraction,foil,Pd69.10Ag26.90Y4.00,2.4,,,0.3938,fcc,450,,,Magnetron sputtering,301.981,0.5,0.91,,,,,1.30E-08,,,,,,,,The permeate and feed sides were at atmospheric pressure. A sweep gas was used,"(Peters et al., 2012)",http://dx.doi.org/10.1016/j.memsci.2012.11.062,
Pd69.1Ag26.9Y4.0,mole fraction,foil,Pd69.10Ag26.90Y4.00,2.4,,,0.3938,fcc,400,,,Magnetron sputtering,301.981,0.5,0.91,,,,,1.10E-08,,,,,,,,The permeate and feed sides were at atmospheric pressure. A sweep gas was used,"(Peters et al., 2012)",http://dx.doi.org/10.1016/j.memsci.2012.11.062,
Pd69.1Ag26.9Y4.0,mole fraction,foil,Pd69.10Ag26.90Y4.00,2.4,,,0.3938,fcc,350,,,Magnetron sputtering,301.981,0.5,0.91,,,,,1.00E-08,,,,,,,,The permeate and feed sides were at atmospheric pressure. A sweep gas was used,"(Peters et al., 2012)",http://dx.doi.org/10.1016/j.memsci.2012.11.062,
Pd69.1Ag26.9Y4.0,mole fraction,foil,Pd69.10Ag26.90Y4.00,2.4,,,0.3938,fcc,300,,,Magnetron sputtering,301.981,0.5,0.91,,,,,8.80E-09,,,,,,,,The permeate and feed sides were at atmospheric pressure. A sweep gas was used,"(Peters et al., 2012)",http://dx.doi.org/10.1016/j.memsci.2012.11.062,
,,,,,,,,,,,,,,,,,,,,,,,,,,,,,,,
Pd75.5Ag21.3Mo3.2,mole fraction,foil,Pd75.50Ag21.30Mo3.20,2.3,,,0.3923,fcc,450,,,Magnetron sputtering,301.981,0.5,0.91,,,,,5.80E-09,,,,,,,,The permeate and feed sides were at atmospheric pressure. A sweep gas was used,"(Peters et al., 2012)",http://dx.doi.org/10.1016/j.memsci.2012.11.062,
Pd75.5Ag21.3Mo3.2,mole fraction,foil,Pd75.50Ag21.30Mo3.20,2.3,,,0.3923,fcc,400,,,Magnetron sputtering,301.981,0.5,0.91,,,,,5.00E-09,,,,,,,,The permeate and feed sides were at atmospheric pressure. A sweep gas was used,"(Peters et al., 2012)",http://dx.doi.org/10.1016/j.memsci.2012.11.062,
Pd75.5Ag21.3Mo3.2,mole fraction,foil,Pd75.50Ag21.30Mo3.20,2.3,,,0.3923,fcc,350,,,Magnetron sputtering,301.981,0.5,0.91,,,,,4.20E-09,,,,,,,,The permeate and feed sides were at atmospheric pressure. A sweep gas was used,"(Peters et al., 2012)",http://dx.doi.org/10.1016/j.memsci.2012.11.062,
Pd75.5Ag21.3Mo3.2,mole fraction,foil,Pd75.50Ag21.30Mo3.20,2.3,,,0.3923,fcc,300,,,Magnetron sputtering,301.981,0.5,0.91,,,,,3.60E-09,,,,,,,,The permeate and feed sides were at atmospheric pressure. A sweep gas was used,"(Peters et al., 2012)",http://dx.doi.org/10.1016/j.memsci.2012.11.062,
,,,,,,,,,,,,,,,,,,,,,,,,,,,,,,,
Pd85.5Ag10.9Cu3.6,mole fraction,foil,Pd85.50Ag10.90Cu3.60,2.2,,,0.3908,fcc,450,,,Magnetron sputtering,301.981,0.5,,,,,,8.80E-09,,,,,,,,The permeate and feed sides were at atmospheric pressure. A sweep gas was used,"(Peters et al., 2012)",http://dx.doi.org/10.1016/j.memsci.2012.11.062,
Pd85.5Ag10.9Cu3.6,mole fraction,foil,Pd85.50Ag10.90Cu3.60,2.2,,,0.3908,fcc,400,,,Magnetron sputtering,301.981,0.5,,,,,,7.80E-09,,,,,,,,The permeate and feed sides were at atmospheric pressure. A sweep gas was used,"(Peters et al., 2012)",http://dx.doi.org/10.1016/j.memsci.2012.11.062,
Pd85.5Ag10.9Cu3.6,mole fraction,foil,Pd85.50Ag10.90Cu3.60,2.2,,,0.3908,fcc,350,,,Magnetron sputtering,301.981,0.5,,,,,,6.60E-09,,,,,,,,The permeate and feed sides were at atmospheric pressure. A sweep gas was used,"(Peters et al., 2012)",http://dx.doi.org/10.1016/j.memsci.2012.11.062,
Pd85.5Ag10.9Cu3.6,mole fraction,foil,Pd85.50Ag10.90Cu3.60,2.2,,,0.3908,fcc,300,,,Magnetron sputtering,301.981,0.5,,,,,,5.40E-09,,,,,,,,The permeate and feed sides were at atmospheric pressure. A sweep gas was used,"(Peters et al., 2012)",http://dx.doi.org/10.1016/j.memsci.2012.11.062,
,,,,,,,,,,,,,,,,,,,,,,,,,,,,,,,
Pd,mole fraction,foil,Pd,1.3,,,0.389,fcc,350,,,Magnetron sputtering,301.981,0.5,0.91,,,,,8.40E-09,,,,,,,,The feed and permeate side was kept at atmospheric pressure.  We decided to take atmospheric pressure equal to 100kPa and we calculate the partial pressure by multiplying atmospheric pressure by 90% the amount of H2 in the feed,"(Peters et al., 2012)",https://doi.org/10.1016/j.cattod.2011.12.028,
Pd,mole fraction,foil,Pd,1.3,,,0.389,fcc,400,,,Magnetron sputtering,301.981,0.5,0.91,,,,,6.50E-09,,,,,,,,The feed and permeate side was kept at atmospheric pressure.  We decided to take atmospheric pressure equal to 100kPa and we calculate the partial pressure by multiplying atmospheric pressure by 90% the amount of H2 in the feed,"(Peters et al., 2012)",https://doi.org/10.1016/j.cattod.2011.12.028,
Pd,mole fraction,foil,Pd,1.3,,,0.389,fcc,450,,,Magnetron sputtering,301.981,0.5,0.91,,,,,4.20E-09,,,,,,,,The feed and permeate side was kept at atmospheric pressure.  We decided to take atmospheric pressure equal to 100kPa and we calculate the partial pressure by multiplying atmospheric pressure by 90% the amount of H2 in the feed,"(Peters et al., 2012)",https://doi.org/10.1016/j.cattod.2011.12.028,
,,,,,,,,,,,,,,,,,,,,,,,,,,,,,,,
Pd70.0Cu30.0,mole fraction,foil,Pd70.00Cu30.00,2.2,,,0.393,fcc,350,,,Magnetron sputtering,301.981,0.5,0.91,,,,,4.20E-09,,,,,,,,The feed and permeate side was kept at atmospheric pressure.  We decided to take atmospheric pressure equal to 100kPa and we calculate the partial pressure by multiplying atmospheric pressure by 90% the amount of H2 in the feed,"(Peters et al., 2012)",https://doi.org/10.1016/j.cattod.2011.12.028,
Pd70.0Cu30.0,mole fraction,foil,Pd70.00Cu30.00,2.2,,,0.393,fcc,400,,,Magnetron sputtering,301.981,0.5,0.91,,,,,3.20E-09,,,,,,,,The feed and permeate side was kept at atmospheric pressure.  We decided to take atmospheric pressure equal to 100kPa and we calculate the partial pressure by multiplying atmospheric pressure by 90% the amount of H2 in the feed,"(Peters et al., 2012)",https://doi.org/10.1016/j.cattod.2011.12.028,
Pd70.0Cu30.0,mole fraction,foil,Pd70.00Cu30.00,2.2,,,0.393,fcc,450,,,Magnetron sputtering,301.981,0.5,0.91,,,,,2.30E-09,,,,,,,,The feed and permeate side was kept at atmospheric pressure.  We decided to take atmospheric pressure equal to 100kPa and we calculate the partial pressure by multiplying atmospheric pressure by 90% the amount of H2 in the feed,"(Peters et al., 2012)",https://doi.org/10.1016/j.cattod.2011.12.028,
,,,,,,,,,,,,,,,,,,,,,,,,,,,,,,,
Pd85.0Au15.0 ,mole fraction,foil,Pd85.00Au15.00,1.9,,,0.393,fcc,350,,,Magnetron sputtering,301.981,0.5,0.91,,,,,8.40E-09,,,,,,,,The feed and permeate side was kept at atmospheric pressure.  We decided to take atmospheric pressure equal to 100kPa and we calculate the partial pressure by multiplying atmospheric pressure by 90% the amount of H2 in the feed,"(Peters et al., 2012)",https://doi.org/10.1016/j.cattod.2011.12.028,
Pd85.0Au15.0 ,mole fraction,foil,Pd85.00Au15.00,1.9,,,0.393,fcc,400,,,Magnetron sputtering,301.981,0.5,0.91,,,,,7.60E-09,,,,,,,,The feed and permeate side was kept at atmospheric pressure.  We decided to take atmospheric pressure equal to 100kPa and we calculate the partial pressure by multiplying atmospheric pressure by 90% the amount of H2 in the feed,"(Peters et al., 2012)",https://doi.org/10.1016/j.cattod.2011.12.028,
Pd85.0Au15.0 ,mole fraction,foil,Pd85.00Au15.00,1.9,,,0.393,fcc,450,,,Magnetron sputtering,301.981,0.5,0.91,,,,,6.70E-09,,,,,,,,The feed and permeate side was kept at atmospheric pressure.  We decided to take atmospheric pressure equal to 100kPa and we calculate the partial pressure by multiplying atmospheric pressure by 90% the amount of H2 in the feed,"(Peters et al., 2012)",https://doi.org/10.1016/j.cattod.2011.12.028,
,,,,,,,,,,,,,,,,,,,,,,,,,,,,,,,
Pd77.0Ag23.0,mole fraction,foil,Pd77.00Ag23.00,2.2,,,0.393,fcc,350,,,Magnetron sputtering,301.981,0.5,0.91,,,,,1.30E-08,,,,,,,,The feed and permeate side was kept at atmospheric pressure.  We decided to take atmospheric pressure equal to 100kPa and we calculate the partial pressure by multiplying atmospheric pressure by 90% the amount of H2 in the feed,"(Peters et al., 2012)",https://doi.org/10.1016/j.cattod.2011.12.028,
Pd77.0Ag23.0,mole fraction,foil,Pd77.00Ag23.00,2.2,,,0.393,fcc,400,,,Magnetron sputtering,301.981,0.5,0.91,,,,,1.20E-08,,,,,,,,The feed and permeate side was kept at atmospheric pressure.  We decided to take atmospheric pressure equal to 100kPa and we calculate the partial pressure by multiplying atmospheric pressure by 90% the amount of H2 in the feed,"(Peters et al., 2012)",https://doi.org/10.1016/j.cattod.2011.12.028,
Pd77.0Ag23.0,mole fraction,foil,Pd77.00Ag23.00,2.2,,,0.393,fcc,450,,,Magnetron sputtering,301.981,0.5,0.91,,,,,1.10E-08,,,,,,,,The feed and permeate side was kept at atmospheric pressure.  We decided to take atmospheric pressure equal to 100kPa and we calculate the partial pressure by multiplying atmospheric pressure by 90% the amount of H2 in the feed,"(Peters et al., 2012)",https://doi.org/10.1016/j.cattod.2011.12.028,
,,,,,,,,,,,,,,,,,,,,,,,,,,,,,,,
Pd93.5In6.0Ru0.5,weight fraction,foil,Pd93.89In5.58Ru0.53,30,,,0.3935,fcc,550,,,Cold rolling,43.437,0.5,15.2,,,,,1.08E-08,0.0156,18.7,,,,,,The permeate side was kept at atmospheric pressure. A constant transmembrane pressure of 176.5 kPa was used,(Didenko et al. 2017),https://doi.org/10.1016/j.ijhydene.2015.10.107,
Pd93.5In6.0Ru0.5,weight fraction,foil,Pd93.89In5.58Ru0.53,30,,,0.3935,fcc,550,,,Cold rolling,57.2183,0.5,15.2,,,,,9.69E-09,0.0185,18.7,,,,,,The permeate side was kept at atmospheric pressure. A constant transmembrane pressure of 176.5 kPa was used,(Didenko et al. 2017),https://doi.org/10.1016/j.ijhydene.2015.10.107,
Pd93.5In6.0Ru0.5,weight fraction,foil,Pd93.89In5.58Ru0.53,30,,,0.3935,fcc,550,,,Cold rolling,70.1678,0.5,15.2,,,,,9.99E-09,0.0234,18.7,,,,,,The permeate side was kept at atmospheric pressure. A constant transmembrane pressure of 176.5 kPa was used,(Didenko et al. 2017),https://doi.org/10.1016/j.ijhydene.2015.10.107,
Pd93.5In6.0Ru0.5,weight fraction,foil,Pd93.89In5.58Ru0.53,30,,,0.3935,fcc,550,,,Cold rolling,82.6967,0.5,15.2,,,,,1.11E-08,0.0306,18.7,,,,,,The permeate side was kept at atmospheric pressure. A constant transmembrane pressure of 176.5 kPa was used,(Didenko et al. 2017),https://doi.org/10.1016/j.ijhydene.2015.10.107,
Pd93.5In6.0Ru0.5,weight fraction,foil,Pd93.89In5.58Ru0.53,30,,,0.3935,fcc,550,,,Cold rolling,94.8082,0.5,15.2,,,,,1.16E-08,0.0367,18.7,,,,,,The permeate side was kept at atmospheric pressure. A constant transmembrane pressure of 176.5 kPa was used,(Didenko et al. 2017),https://doi.org/10.1016/j.ijhydene.2015.10.107,
Pd93.5In6.0Ru0.5,weight fraction,foil,Pd93.89In5.58Ru0.53,30,,,0.3935,fcc,550,,,Cold rolling,106.5023,0.5,15.2,,,,,1.20E-08,0.0428,18.7,,,,,,The permeate side was kept at atmospheric pressure. A constant transmembrane pressure of 176.5 kPa was used,(Didenko et al. 2017),https://doi.org/10.1016/j.ijhydene.2015.10.107,
Pd93.5In6.0Ru0.5,weight fraction,foil,Pd93.89In5.58Ru0.53,30,,,0.3935,fcc,550,,,Cold rolling,118.1965,0.5,15.2,,,,,1.22E-08,0.0482,18.7,,,,,,The permeate side was kept at atmospheric pressure. A constant transmembrane pressure of 176.5 kPa was used,(Didenko et al. 2017),https://doi.org/10.1016/j.ijhydene.2015.10.107,
Pd93.5In6.0Ru0.5,weight fraction,foil,Pd93.89In5.58Ru0.53,30,,,0.3935,fcc,550,,,Cold rolling,129.4731,0.5,15.2,,,,,1.26E-08,0.0544,18.7,,,,,,The permeate side was kept at atmospheric pressure. A constant transmembrane pressure of 176.5 kPa was used,(Didenko et al. 2017),https://doi.org/10.1016/j.ijhydene.2015.10.107,
,,,,,,,,,,,,,,,,,,,,,,,,,,,,,,,
Pd77.0Ag23.0,weight fraction,foil,Pd77.25Ag22.75,30,,,0.3931,fcc,550,,,metallurgical,57.2183,0.5,15.2,,,,,4.09E-09,0.0078056,,,,,,,The permeate side was kept at atmospheric pressure. A constant transmembrane pressure of 176.5 kPa was used,(Didenko et al. 2017),https://doi.org/10.1016/j.ijhydene.2015.10.107,
Pd77.0Ag23.0,weight fraction,foil,Pd77.25Ag22.75,30,,,0.3931,fcc,550,,,metallurgical,82.6967,0.5,15.2,,,,,3.89E-09,0.01072,,,,,,,The permeate side was kept at atmospheric pressure. A constant transmembrane pressure of 176.5 kPa was used,(Didenko et al. 2017),https://doi.org/10.1016/j.ijhydene.2015.10.107,
Pd77.0Ag23.0,weight fraction,foil,Pd77.25Ag22.75,30,,,0.3931,fcc,550,,,metallurgical,94.8082,0.5,15.2,,,,,4.35E-09,0.013744,,,,,,,The permeate side was kept at atmospheric pressure. A constant transmembrane pressure of 176.5 kPa was used,(Didenko et al. 2017),https://doi.org/10.1016/j.ijhydene.2015.10.107,
Pd77.0Ag23.0,weight fraction,foil,Pd77.25Ag22.75,30,,,0.3931,fcc,550,,,metallurgical,118.6139,0.5,15.2,,,,,3.83E-09,0.015149,,,,,,,The permeate side was kept at atmospheric pressure. A constant transmembrane pressure of 176.5 kPa was used,(Didenko et al. 2017),https://doi.org/10.1016/j.ijhydene.2015.10.107,
Pd77.0Ag23.0,weight fraction,foil,Pd77.25Ag22.75,30,,,0.3931,fcc,550,,,metallurgical,140.3324,0.5,15.2,,,,,3.81E-09,0.01783,,,,,,,The permeate side was kept at atmospheric pressure. A constant transmembrane pressure of 176.5 kPa was used,(Didenko et al. 2017),https://doi.org/10.1016/j.ijhydene.2015.10.107,
Pd77.0Ag23.0,weight fraction,foil,Pd77.25Ag22.75,30,,,0.3931,fcc,550,,,metallurgical,161.6335,0.5,15.2,,,,,3.44E-09,0.018537,,,,,,,The permeate side was kept at atmospheric pressure. A constant transmembrane pressure of 176.5 kPa was used,(Didenko et al. 2017),https://doi.org/10.1016/j.ijhydene.2015.10.107,
Pd77.0Ag23.0,weight fraction,foil,Pd77.25Ag22.75,30,,,0.3931,fcc,550,,,metallurgical,181.6823,0.5,15.2,,,,,3.58E-09,0.021681,,,,,,,The permeate side was kept at atmospheric pressure. A constant transmembrane pressure of 176.5 kPa was used,(Didenko et al. 2017),https://doi.org/10.1016/j.ijhydene.2015.10.107,
Pd77.0Ag23.0,weight fraction,foil,Pd77.25Ag22.75,30,,,0.3931,fcc,550,,,metallurgical,201.3106,0.5,15.2,,,,,3.72E-09,0.024941,,,,,,,The permeate side was kept at atmospheric pressure. A constant transmembrane pressure of 176.5 kPa was used,(Didenko et al. 2017),https://doi.org/10.1016/j.ijhydene.2015.10.107,
,,,,,,,,,,,,,,,,,,,,,,,,,,,,,,,
Pd54.0Cu46.0,weight fraction,foil,Pd41.22Cu58.78,20,,,,bcc,400,,,Cold rolling,273.3314,0.5,,No,,H2',,1.60E-09,,,,,,,,The data are extracted by reading through the text. The author reports the use of sweep gas. The upstream was at 0.35 MPa and the downstream was at atmospheric pressure.,"(Matsumura, 2014)",https://doi.org/10.1016/j.seppur.2014.10.015,
Pd54.0Cu46.0,weight fraction,foil,Pd41.22Cu58.78,20,,,,bcc,600,,,Cold rolling,273.3314,0.5,,No,,H2',,3.80E-09,,,,,,,,The data are extracted by reading through the text. The author reports the use of sweep gas. The upstream was at 0.35 MPa and the downstream was at atmospheric pressure.,"(Matsumura, 2014)",https://doi.org/10.1016/j.seppur.2014.10.015,
Pd54.0Cu46.0,weight fraction,foil,Pd41.22Cu58.78,20,,,,fcc,625,,,Cold rolling,273.3314,0.5,,No,,H2',,8.00E-10,,,,,,,,The data are extracted by reading through the text. The author reports the use of sweep gas. The upstream was at 0.35 MPa and the downstream was at atmospheric pressure.,"(Matsumura, 2014)",https://doi.org/10.1016/j.seppur.2014.10.015,
Pd56.0Cu44.0,weight fraction,foil,Pd43.19Cu56.81,20,,,,bcc,400,,,Cold rolling,273.3314,0.5,,No,,H2',,3.00E-09,,,,,,,,The data are extracted by reading through the text. The author reports the use of sweep gas. The upstream was at 0.35 MPa and the downstream was at atmospheric pressure.,"(Matsumura, 2014)",https://doi.org/10.1016/j.seppur.2014.10.015,
Pd56.0Cu44.0,weight fraction,foil,Pd43.19Cu56.81,20,,,,bcc,575,,,Cold rolling,273.3314,0.5,,No,,H2',,5.50E-09,,,,,,,,The data are extracted by reading through the text. The author reports the use of sweep gas. The upstream was at 0.35 MPa and the downstream was at atmospheric pressure.,"(Matsumura, 2014)",https://doi.org/10.1016/j.seppur.2014.10.015,
Pd56.0Cu44.0,weight fraction,foil,Pd43.19Cu56.81,20,,,,fcc+bcc,600,,,Cold rolling,273.3314,0.5,,No,,H2',,3.60E-09,,,,,,,,The data are extracted by reading through the text. The author reports the use of sweep gas. The upstream was at 0.35 MPa and the downstream was at atmospheric pressure.,"(Matsumura, 2014)",https://doi.org/10.1016/j.seppur.2014.10.015,
Pd56.0Cu44.0,weight fraction,foil,Pd43.19Cu56.81,20,,,,fcc,625,,,Cold rolling,273.3314,0.5,,No,,H2',,1.00E-09,,,,,,,,The data are extracted by reading through the text. The author reports the use of sweep gas. The upstream was at 0.35 MPa and the downstream was at atmospheric pressure.,"(Matsumura, 2014)",https://doi.org/10.1016/j.seppur.2014.10.015,
Pd60.0Cu40.0,weight fraction,foil,Pd47.25Cu52.75,20,,,,bcc,400,,,Cold rolling,273.3314,0.5,,No,,H2',,1.21E-08,,,,,,,,The data are extracted by reading through the text. The author reports the use of sweep gas. The upstream was at 0.35 MPa and the downstream was at atmospheric pressure.,"(Matsumura, 2014)",https://doi.org/10.1016/j.seppur.2014.10.015,
Pd60.0Cu40.0,weight fraction,foil,Pd47.25Cu52.75,20,,,,bcc,425,,,Cold rolling,273.3314,0.5,,No,,H2',,12.8E-9 ,,,,,,,,The data are extracted by reading through the text. The author reports the use of sweep gas. The upstream was at 0.35 MPa and the downstream was at atmospheric pressure.,"(Matsumura, 2014)",https://doi.org/10.1016/j.seppur.2014.10.015,
Pd60.0Cu40.0,weight fraction,foil,Pd47.25Cu52.75,20,,,,bcc,450,,,Cold rolling,273.3314,0.5,,No,,H2',,1.31E-08,,,,,,,,The data are extracted by reading through the text. The author reports the use of sweep gas. The upstream was at 0.35 MPa and the downstream was at atmospheric pressure.,"(Matsumura, 2014)",https://doi.org/10.1016/j.seppur.2014.10.015,
Pd60.0Cu40.0,weight fraction,foil,Pd47.25Cu52.75,20,,,,fcc+bcc,500,,,Cold rolling,273.3314,0.5,,No,,H2',,1.45E-08,,,,,,,,The data are extracted by reading through the text. The author reports the use of sweep gas. The upstream was at 0.35 MPa and the downstream was at atmospheric pressure.,"(Matsumura, 2014)",https://doi.org/10.1016/j.seppur.2014.10.015,
Pd60.0Cu40.0,weight fraction,foil,Pd47.25Cu52.75,20,,,,fcc+bcc,500,,,Cold rolling,273.3314,0.5,,No,,H2',,3.80E-09,,,,,,,,The data are extracted by reading through the text. The author reports the use of sweep gas. The upstream was at 0.35 MPa and the downstream was at atmospheric pressure.,"(Matsumura, 2014)",https://doi.org/10.1016/j.seppur.2014.10.015,
,,,,,,,,,,,,,,,,,,,,,,,,,,,,,,,
Pd78.0Ag22.0,weight fraction,free-hanging,Pd78.24Ag21.76,1.2,,,0.3929,fcc,400,,,Microtechnology/Co-sputtering,26326.1373,1.21,,No,,H2+He,,9.07E-13,0.019889724,,,,,,,PdAg_1 and PdAg_2 compositions are 78/22  Pd/Ag. PdAg_2 is activated while PdAg_1 is not activated. The activation was done by flowing hydrogen in He and N2 respectively in the permeate and retentate side. The transmembrane pressure was kept below 20 mbar.,"(Keurentjes et al., 2004)",https://doi.org/10.1016/j.memsci.2004.06.021,
Pd78.0Ag22.0,weight fraction,free-hanging,Pd78.24Ag21.76,1.2,,,0.3929,fcc,400,,,Microtechnology/Co-sputtering,65480.1536,1.21,,No,,H2+He,,7.28E-13,0.039735338,,,,,,,PdAg_1 and PdAg_2 compositions are 78/22  Pd/Ag. PdAg_2 is activated while PdAg_1 is not activated. The activation was done by flowing hydrogen in He and N2 respectively in the permeate and retentate side. The transmembrane pressure was kept below 20 mbar.,"(Keurentjes et al., 2004)",https://doi.org/10.1016/j.memsci.2004.06.021,
Pd78.0Ag22.0,weight fraction,free-hanging,Pd78.24Ag21.76,1.2,,,0.3929,fcc,400,,,Microtechnology/Co-sputtering,109462.8432,1.21,,No,,H2+He,,7.64E-13,0.069686216,,,,,,,PdAg_1 and PdAg_2 compositions are 78/22  Pd/Ag. PdAg_2 is activated while PdAg_1 is not activated. The activation was done by flowing hydrogen in He and N2 respectively in the permeate and retentate side. The transmembrane pressure was kept below 20 mbar.,"(Keurentjes et al., 2004)",https://doi.org/10.1016/j.memsci.2004.06.021,
Pd78.0Ag22.0,weight fraction,free-hanging,Pd78.24Ag21.76,1.2,,,0.3929,fcc,400,,,Microtechnology/Co-sputtering,144052.9432,1.21,,No,,H2+He,,8.94E-13,0.107312281,,,,,,,PdAg_1 and PdAg_2 compositions are 78/22  Pd/Ag. PdAg_2 is activated while PdAg_1 is not activated. The activation was done by flowing hydrogen in He and N2 respectively in the permeate and retentate side. The transmembrane pressure was kept below 20 mbar.,"(Keurentjes et al., 2004)",https://doi.org/10.1016/j.memsci.2004.06.021,
Pd78.0Ag22.0,weight fraction,free-hanging,Pd78.24Ag21.76,1.2,,,0.3929,fcc,400,,,Microtechnology/Co-sputtering,156288.7301,1.21,,No,,H2+He,,7.65E-13,0.099641103,,,,,,,PdAg_1 and PdAg_2 compositions are 78/22  Pd/Ag. PdAg_2 is activated while PdAg_1 is not activated. The activation was done by flowing hydrogen in He and N2 respectively in the permeate and retentate side. The transmembrane pressure was kept below 20 mbar.,"(Keurentjes et al., 2004)",https://doi.org/10.1016/j.memsci.2004.06.021,
Pd78.0Ag22.0,weight fraction,free-hanging,Pd78.24Ag21.76,1.2,,,0.3929,fcc,400,,,Microtechnology/Co-sputtering,205716.3346,1.21,,No,,H2+He,,8.30E-13,0.142227569,,,,,,,PdAg_1 and PdAg_2 compositions are 78/22  Pd/Ag. PdAg_2 is activated while PdAg_1 is not activated. The activation was done by flowing hydrogen in He and N2 respectively in the permeate and retentate side. The transmembrane pressure was kept below 20 mbar.,"(Keurentjes et al., 2004)",https://doi.org/10.1016/j.memsci.2004.06.021,
Pd78.0Ag22.0,weight fraction,free-hanging,Pd78.24Ag21.76,1.2,,,0.3929,fcc,400,,,Microtechnology/Co-sputtering,257312.0896,1.21,,No,,H2+He,,8.15E-13,0.174708772,,,,,,,PdAg_1 and PdAg_2 compositions are 78/22  Pd/Ag. PdAg_2 is activated while PdAg_1 is not activated. The activation was done by flowing hydrogen in He and N2 respectively in the permeate and retentate side. The transmembrane pressure was kept below 20 mbar.,"(Keurentjes et al., 2004)",https://doi.org/10.1016/j.memsci.2004.06.021,
,,,,,,,,,,,,,,,,,,,,,,,,,,,,,,,
Pd78.0Ag22.0,weight fraction,free-hanging,Pd78.24Ag21.76,1.2,,,0.3929,fcc,450,,,Microtechnology/Co-sputtering,28813.1099,1.23,,No,,H2+He,,2.06E-12,0.049382716,,,,,,,PdAg_1 and PdAg_2 compositions are 78/22  Pd/Ag. PdAg_2 is activated while PdAg_1 is not activated. The activation was done by flowing hydrogen in He and N2 respectively in the permeate and retentate side. The transmembrane pressure was kept below 20 mbar.,"(Keurentjes et al., 2004)",https://doi.org/10.1016/j.memsci.2004.06.021,
Pd78.0Ag22.0,weight fraction,free-hanging,Pd78.24Ag21.76,1.2,,,0.3929,fcc,450,,,Microtechnology/Co-sputtering,74993.9247,1.23,,No,,H2+He,,1.71E-12,0.106995885,,,,,,,PdAg_1 and PdAg_2 compositions are 78/22  Pd/Ag. PdAg_2 is activated while PdAg_1 is not activated. The activation was done by flowing hydrogen in He and N2 respectively in the permeate and retentate side. The transmembrane pressure was kept below 20 mbar.,"(Keurentjes et al., 2004)",https://doi.org/10.1016/j.memsci.2004.06.021,
Pd78.0Ag22.0,weight fraction,free-hanging,Pd78.24Ag21.76,1.2,,,0.3929,fcc,450,,,Microtechnology/Co-sputtering,126228.5381,1.23,,No,,H2+He,,1.80E-12,0.189300412,,,,,,,PdAg_1 and PdAg_2 compositions are 78/22  Pd/Ag. PdAg_2 is activated while PdAg_1 is not activated. The activation was done by flowing hydrogen in He and N2 respectively in the permeate and retentate side. The transmembrane pressure was kept below 20 mbar.,"(Keurentjes et al., 2004)",https://doi.org/10.1016/j.memsci.2004.06.021,
Pd78.0Ag22.0,weight fraction,free-hanging,Pd78.24Ag21.76,1.2,,,0.3929,fcc,450,,,Microtechnology/Co-sputtering,170081.4432,1.23,,No,,H2+He,,1.63E-12,0.230452675,,,,,,,PdAg_1 and PdAg_2 compositions are 78/22  Pd/Ag. PdAg_2 is activated while PdAg_1 is not activated. The activation was done by flowing hydrogen in He and N2 respectively in the permeate and retentate side. The transmembrane pressure was kept below 20 mbar.,"(Keurentjes et al., 2004)",https://doi.org/10.1016/j.memsci.2004.06.021,
Pd78.0Ag22.0,weight fraction,free-hanging,Pd78.24Ag21.76,1.2,,,0.3929,fcc,450,,,Microtechnology/Co-sputtering,181776.8948,1.23,,No,,H2+He,,1.79E-12,0.271604938,,,,,,,PdAg_1 and PdAg_2 compositions are 78/22  Pd/Ag. PdAg_2 is activated while PdAg_1 is not activated. The activation was done by flowing hydrogen in He and N2 respectively in the permeate and retentate side. The transmembrane pressure was kept below 20 mbar.,"(Keurentjes et al., 2004)",https://doi.org/10.1016/j.memsci.2004.06.021,
Pd78.0Ag22.0,weight fraction,free-hanging,Pd78.24Ag21.76,1.2,,,0.3929,fcc,450,,,Microtechnology/Co-sputtering,240736.5924,1.23,,No,,H2+He,,1.81E-12,0.362139918,,,,,,,PdAg_1 and PdAg_2 compositions are 78/22  Pd/Ag. PdAg_2 is activated while PdAg_1 is not activated. The activation was done by flowing hydrogen in He and N2 respectively in the permeate and retentate side. The transmembrane pressure was kept below 20 mbar.,"(Keurentjes et al., 2004)",https://doi.org/10.1016/j.memsci.2004.06.021,
Pd78.0Ag22.0,weight fraction,free-hanging,Pd78.24Ag21.76,1.2,,,0.3929,fcc,450,,,Microtechnology/Co-sputtering,302549.4066,1.23,,No,,H2+He,,1.83E-12,0.46090535,,,,,,,PdAg_1 and PdAg_2 compositions are 78/22  Pd/Ag. PdAg_2 is activated while PdAg_1 is not activated. The activation was done by flowing hydrogen in He and N2 respectively in the permeate and retentate side. The transmembrane pressure was kept below 20 mbar.,"(Keurentjes et al., 2004)",https://doi.org/10.1016/j.memsci.2004.06.021,
,,,,,,,,,,,,,,,,,,,,,,,,,,,,,,,
Pd78.0Ag22.0,weight fraction,free-hanging,Pd78.24Ag21.76,0.7,,,0.3929,fcc,450,,,Microtechnology/Co-sputtering,93779.2102,1.2,,No,,H2+He,,3.32E-12,0.444444444,,,,,,,PdAg_1 and PdAg_2 compositions are 78/22  Pd/Ag. PdAg_2 is activated while PdAg_1 is not activated. The activation was done by flowing hydrogen in He and N2 respectively in the permeate and retentate side. The transmembrane pressure was kept below 20 mbar.,"(Keurentjes et al., 2004)",https://doi.org/10.1016/j.memsci.2004.06.021,
Pd78.0Ag22.0,weight fraction,free-hanging,Pd78.24Ag21.76,0.7,,,0.3929,fcc,450,,,Microtechnology/Co-sputtering,225877.0197,1.2,,No,,H2+He,,3.55E-12,1.144032922,,,,,,,PdAg_1 and PdAg_2 compositions are 78/22  Pd/Ag. PdAg_2 is activated while PdAg_1 is not activated. The activation was done by flowing hydrogen in He and N2 respectively in the permeate and retentate side. The transmembrane pressure was kept below 20 mbar.,"(Keurentjes et al., 2004)",https://doi.org/10.1016/j.memsci.2004.06.021,
Pd78.0Ag22.0,weight fraction,free-hanging,Pd78.24Ag21.76,0.7,,,0.3929,fcc,450,,,Microtechnology/Co-sputtering,524278.8922,1.2,,No,,H2+He,,3.74E-12,2.798353909,,,,,,,PdAg_1 and PdAg_2 compositions are 78/22  Pd/Ag. PdAg_2 is activated while PdAg_1 is not activated. The activation was done by flowing hydrogen in He and N2 respectively in the permeate and retentate side. The transmembrane pressure was kept below 20 mbar.,"(Keurentjes et al., 2004)",https://doi.org/10.1016/j.memsci.2004.06.021,
Pd78.0Ag22.0,weight fraction,free-hanging,Pd78.24Ag21.76,0.7,,,0.3929,fcc,450,,,Microtechnology/Co-sputtering,704197.226,1.2,,No,,H2+He,,3.58E-12,3.604938272,,,,,,,PdAg_1 and PdAg_2 compositions are 78/22  Pd/Ag. PdAg_2 is activated while PdAg_1 is not activated. The activation was done by flowing hydrogen in He and N2 respectively in the permeate and retentate side. The transmembrane pressure was kept below 20 mbar.,"(Keurentjes et al., 2004)",https://doi.org/10.1016/j.memsci.2004.06.021,
,,,,,,,,,,,,,,,,,,,,,,,,,,,,,,,
Pd,mole fraction,Self-standing,Pd,7.2,,,0.389,fcc,400,,,electroless plating,182.6852,0.5,,,,,,1.22E-08,,,,,,,,"The feed pressure was 673 K and the permeate side was at atmospheric pressure (82 kPa in Colorado, Colorado School of Mines). Single gas were tested.",(Gade et al. 2008),https://doi.org/10.1016/j.memsci.2007.08.022,
Pd,mole fraction,Self-standing,Pd,9.6,,,0.389,fcc,400,,,electroless plating,182.6852,0.5,,,,,,1.34E-08,,,,,,,,"The feed pressure was 673 K and the permeate side was at atmospheric pressure (82 kPa in Colorado, Colorado School of Mines). Single gas were tested.",(Gade et al. 2008),https://doi.org/10.1016/j.memsci.2007.08.022,
Pd,mole fraction,Self-standing,Pd,12.1,,,0.389,fcc,400,,,electroless plating,182.6852,0.5,,,,,,1.35E-08,,,,,,,,"The feed pressure was 673 K and the permeate side was at atmospheric pressure (82 kPa in Colorado, Colorado School of Mines). Single gas were tested.",(Gade et al. 2008),https://doi.org/10.1016/j.memsci.2007.08.022,
Pd,mole fraction,Self-standing,Pd,14.6,,,0.389,fcc,400,,,electroless plating,182.6852,0.5,,,,,,9.60E-09,,,,,,,,"The feed pressure was 673 K and the permeate side was at atmospheric pressure (82 kPa in Colorado, Colorado School of Mines). Single gas were tested.",(Gade et al. 2008),https://doi.org/10.1016/j.memsci.2007.08.022,
Pd,mole fraction,Self-standing,Pd,12.1,,,0.389,fcc,400,,,electroless plating,194.717,0.6,,,,,,3.52E-09,0.056615776,,,,,,,"The feed pressure was 673 K and the permeate side was at atmospheric pressure (82 kPa in Colorado, Colorado School of Mines). Single gas were tested.",(Gade et al. 2008),https://doi.org/10.1016/j.memsci.2007.08.022,
Pd,mole fraction,Self-standing,Pd,12.1,,,0.389,fcc,400,,,electroless plating,366.7925,0.6,,,,,,3.74E-09,0.113231552,,,,,,,"The feed pressure was 673 K and the permeate side was at atmospheric pressure (82 kPa in Colorado, Colorado School of Mines). Single gas were tested.",(Gade et al. 2008),https://doi.org/10.1016/j.memsci.2007.08.022,
Pd,mole fraction,Self-standing,Pd,12.1,,,0.389,fcc,400,,,electroless plating,523.7736,0.6,,,,,,3.59E-09,0.155216285,,,,,,,"The feed pressure was 673 K and the permeate side was at atmospheric pressure (82 kPa in Colorado, Colorado School of Mines). Single gas were tested.",(Gade et al. 2008),https://doi.org/10.1016/j.memsci.2007.08.022,
Pd,mole fraction,Self-standing,Pd,12.1,,,0.389,fcc,400,,,electroless plating,670.1887,0.6,,,,,,3.69E-09,0.204198473,,,,,,,"The feed pressure was 673 K and the permeate side was at atmospheric pressure (82 kPa in Colorado, Colorado School of Mines). Single gas were tested.",(Gade et al. 2008),https://doi.org/10.1016/j.memsci.2007.08.022,
Pd59.0Cu41.0,weight fraction,Self-standing,Pd46.22Cu53.78,16.7,,,,bcc,400,,,electroless plating,590.7534,0.58,,,,,,3.84E-09,0.135835684,,,,,,,"The feed pressure was 673 K and the permeate side was at atmospheric pressure (82 kPa in Colorado, Colorado School of Mines). Single gas were tested.",(Gade et al. 2008),https://doi.org/10.1016/j.memsci.2007.08.022,
Pd59.0Cu41.0,weight fraction,Self-standing,Pd46.22Cu53.78,16.7,,,,bcc,400,,,electroless plating,830.4795,0.58,,,,,,3.87E-09,0.192554132,,,,,,,"The feed pressure was 673 K and the permeate side was at atmospheric pressure (82 kPa in Colorado, Colorado School of Mines). Single gas were tested.",(Gade et al. 2008),https://doi.org/10.1016/j.memsci.2007.08.022,
Pd59.0Cu41.0,weight fraction,Self-standing,Pd46.22Cu53.78,16.7,,,,bcc,400,,,electroless plating,1044.5205,0.58,,,,,,3.96E-09,0.247768449,,,,,,,"The feed pressure was 673 K and the permeate side was at atmospheric pressure (82 kPa in Colorado, Colorado School of Mines). Single gas were tested.",(Gade et al. 2008),https://doi.org/10.1016/j.memsci.2007.08.022,
Pd59.0Cu41.0,weight fraction,Self-standing,Pd46.22Cu53.78,16.7,,,,bcc,400,,,electroless plating,1237.1575,0.58,,,,,,3.99E-09,0.295525851,,,,,,,"The feed pressure was 673 K and the permeate side was at atmospheric pressure (82 kPa in Colorado, Colorado School of Mines). Single gas were tested.",(Gade et al. 2008),https://doi.org/10.1016/j.memsci.2007.08.022,
Pd59.0Cu41.0,weight fraction,Self-standing,Pd46.22Cu53.78,16.7,,,,bcc,400,,,electroless plating,1416.9521,0.58,,,,,,4.01E-09,0.340297937,,,,,,,"The feed pressure was 673 K and the permeate side was at atmospheric pressure (82 kPa in Colorado, Colorado School of Mines). Single gas were tested.",(Gade et al. 2008),https://doi.org/10.1016/j.memsci.2007.08.022,
Pd59.0Cu41.0,weight fraction,Self-standing,Pd46.22Cu53.78,16.7,,,,bcc,400,,,electroless plating,1583.9041,0.58,,,,,,4.01E-09,0.380595873,,,,,,,"The feed pressure was 673 K and the permeate side was at atmospheric pressure (82 kPa in Colorado, Colorado School of Mines). Single gas were tested.",(Gade et al. 2008),https://doi.org/10.1016/j.memsci.2007.08.022,
Pd59.0Cu41.0,weight fraction,Self-standing,Pd46.22Cu53.78,16.7,,,,bcc,400,,,electroless plating,1755.137,0.58,,,,,,4.02E-09,0.422385193,,,,,,,"The feed pressure was 673 K and the permeate side was at atmospheric pressure (82 kPa in Colorado, Colorado School of Mines). Single gas were tested.",(Gade et al. 2008),https://doi.org/10.1016/j.memsci.2007.08.022,
Pd59.0Cu41.0,weight fraction,Self-standing,Pd46.22Cu53.78,16.7,,,,bcc,400,,,electroless plating,1909.2466,0.58,,,,,,4.06E-09,0.464164316,,,,,,,"The feed pressure was 673 K and the permeate side was at atmospheric pressure (82 kPa in Colorado, Colorado School of Mines). Single gas were tested.",(Gade et al. 2008),https://doi.org/10.1016/j.memsci.2007.08.022,
Pd59.0Cu41.0,weight fraction,Self-standing,Pd46.22Cu53.78,16.7,,,,bcc,400,,,electroless plating,2063.3562,0.58,,,,,,4.02E-09,0.497010435,,,,,,,"The feed pressure was 673 K and the permeate side was at atmospheric pressure (82 kPa in Colorado, Colorado School of Mines). Single gas were tested.",(Gade et al. 2008),https://doi.org/10.1016/j.memsci.2007.08.022,
,,,,,,,,,,,,,,,,,,,,,,,,,,,,,,,
Pd,mole fraction,disc,Pd,1000,,,0.389,fcc,350,,,commercial,1098.0966,0.62,,,,,,2.44E-09,0.002676056,13.41,3.00E-09,,,,,"The membrane thickness is 1000 micron. The permeability values calculated herein have a different magnitude than those given in Table 1 in the text. However, they are in good agreement with the data given in Figure 5","(Morreale et al., 2003)",https://doi.org/10.1016/S0376-7388(02)00456-8,
Pd,mole fraction,disc,Pd,1000,,,0.389,fcc,350,,,commercial,3528.5505,0.62,,,,,,2.16E-09,0.007605634,13.41,,,,,,"The membrane thickness is 1000 micron. The permeability values calculated herein have a different magnitude than those given in Table 1 in the text. However, they are in good agreement with the data given in Figure 5","(Morreale et al., 2003)",https://doi.org/10.1016/S0376-7388(02)00456-8,
Pd,mole fraction,disc,Pd,1000,,,0.389,fcc,350,,,commercial,6046.8521,0.62,,,,,,2.26E-09,0.013661972,13.41,,,,,,"The membrane thickness is 1000 micron. The permeability values calculated herein have a different magnitude than those given in Table 1 in the text. However, they are in good agreement with the data given in Figure 5","(Morreale et al., 2003)",https://doi.org/10.1016/S0376-7388(02)00456-8,
Pd,mole fraction,disc,Pd,1000,,,0.389,fcc,350,,,commercial,8843.3382,0.62,,,,,,2.52E-09,0.022253521,13.41,,,,,,"The membrane thickness is 1000 micron. The permeability values calculated herein have a different magnitude than those given in Table 1 in the text. However, they are in good agreement with the data given in Figure 5","(Morreale et al., 2003)",https://doi.org/10.1016/S0376-7388(02)00456-8,
Pd,mole fraction,disc,Pd,1000,,,0.389,fcc,465,,,commercial,1068.8141,0.62,,,,,,3.95E-09,0.004225352,13.41,,,,,,"The membrane thickness is 1000 micron. The permeability values calculated herein have a different magnitude than those given in Table 1 in the text. However, they are in good agreement with the data given in Figure 5","(Morreale et al., 2003)",https://doi.org/10.1016/S0376-7388(02)00456-8,
Pd,mole fraction,disc,Pd,1000,,,0.389,fcc,465,,,commercial,3484.6266,0.62,,,,,,3.52E-09,0.012253521,13.41,,,,,,"The membrane thickness is 1000 micron. The permeability values calculated herein have a different magnitude than those given in Table 1 in the text. However, they are in good agreement with the data given in Figure 5","(Morreale et al., 2003)",https://doi.org/10.1016/S0376-7388(02)00456-8,
