Repository: AldoKwamibar/Pd-membranes-permeability

# Palladium alloy Membranes Permeability Prediction with CatBoost & Virtual Screening

This repository contains Python notebooks (`.ipynb`) and datasets related to hydrogen permeability prediction in palladium-based alloy membranes.

All datasets are provided in flat file formats (CSV/XLSX), compatible with Microsoft Excel (tested on Version 2508).

---

## 🚀 Project Structure

PhD. Project organization

## Dataset (Folder)
     ___Lattice parameters.xlsx ----> Vegard's law
    |
    |___Palladium_Alloy_Membranes dataset_QSPR_ML.csv ----> Pd alloy dataset for modelling
    |
    |___oliynyk_extended_std_unit.csv ----> Property dataset for CBFV

File: Palladium_Alloy_Membranes dataset_QSPR_ML.csv (part 5 of 25)
Alloy Formula,"Composition
Pd,mole fraction,disc,Pd,1000,,,0.389,fcc,465,,,commercial,6002.9283,0.62,,,,,,3.66E-09,0.021971831,13.41,,,,,,"The membrane thickness is 1000 micron. The permeability values calculated herein have a different magnitude than those given in Table 1 in the text. However, they are in good agreement with the data given in Figure 5","(Morreale et al., 2003)",https://doi.org/10.1016/S0376-7388(02)00456-8,
Pd,mole fraction,disc,Pd,1000,,,0.389,fcc,465,,,commercial,8916.5447,0.62,,,,,,3.82E-09,0.034084507,13.41,,,,,,"The membrane thickness is 1000 micron. The permeability values calculated herein have a different magnitude than those given in Table 1 in the text. However, they are in good agreement with the data given in Figure 5","(Morreale et al., 2003)",https://doi.org/10.1016/S0376-7388(02)00456-8,
Pd,mole fraction,disc,Pd,1000,,,0.389,fcc,635,,,commercial,1669.1069,0.62,,,,,,5.06E-09,0.008450704,13.41,,,,,,"The membrane thickness is 1000 micron. The permeability values calculated herein have a different magnitude than those given in Table 1 in the text. However, they are in good agreement with the data given in Figure 5","(Morreale et al., 2003)",https://doi.org/10.1016/S0376-7388(02)00456-8,
Pd,mole fraction,disc,Pd,1000,,,0.389,fcc,635,,,commercial,3206.4422,0.62,,,,,,5.80E-09,0.018591549,13.41,,,,,,"The membrane thickness is 1000 micron. The permeability values calculated herein have a different magnitude than those given in Table 1 in the text. However, they are in good agreement with the data given in Figure 5","(Morreale et al., 2003)",https://doi.org/10.1016/S0376-7388(02)00456-8,
Pd,mole fraction,disc,Pd,1000,,,0.389,fcc,635,,,commercial,5475.8419,0.62,,,,,,5.45E-09,0.029859155,13.41,,,,,,"The membrane thickness is 1000 micron. The permeability values calculated herein have a different magnitude than those given in Table 1 in the text. However, they are in good agreement with the data given in Figure 5","(Morreale et al., 2003)",https://doi.org/10.1016/S0376-7388(02)00456-8,
Pd,mole fraction,disc,Pd,1000,,,0.389,fcc,635,,,commercial,7730.6003,0.62,,,,,,5.65E-09,0.043661972,13.41,,,,,,"The membrane thickness is 1000 micron. The permeability values calculated herein have a different magnitude than those given in Table 1 in the text. However, they are in good agreement with the data given in Figure 5","(Morreale et al., 2003)",https://doi.org/10.1016/S0376-7388(02)00456-8,
Pd,mole fraction,disc,Pd,1000,,,0.389,fcc,765,,,commercial,1039.5315,0.62,,,,,,7.32E-09,0.007605634,13.41,,,,,,"The membrane thickness is 1000 micron. The permeability values calculated herein have a different magnitude than those given in Table 1 in the text. However, they are in good agreement with the data given in Figure 5","(Morreale et al., 2003)",https://doi.org/10.1016/S0376-7388(02)00456-8,
Pd,mole fraction,disc,Pd,1000,,,0.389,fcc,765,,,commercial,3426.0615,0.62,,,,,,6.45E-09,0.022112676,13.41,,,,,,"The membrane thickness is 1000 micron. The permeability values calculated herein have a different magnitude than those given in Table 1 in the text. However, they are in good agreement with the data given in Figure 5","(Morreale et al., 2003)",https://doi.org/10.1016/S0376-7388(02)00456-8,
Pd,mole fraction,disc,Pd,1000,,,0.389,fcc,765,,,commercial,5387.9941,0.62,,,,,,6.77E-09,0.036478873,13.41,,,,,,"The membrane thickness is 1000 micron. The permeability values calculated herein have a different magnitude than those given in Table 1 in the text. However, they are in good agreement with the data given in Figure 5","(Morreale et al., 2003)",https://doi.org/10.1016/S0376-7388(02)00456-8,
Pd,mole fraction,disc,Pd,1000,,,0.389,fcc,765,,,commercial,7672.0351,0.62,,,,,,6.44E-09,0.04943662,13.41,,,,,,"The membrane thickness is 1000 micron. The permeability values calculated herein have a different magnitude than those given in Table 1 in the text. However, they are in good agreement with the data given in Figure 5","(Morreale et al., 2003)",https://doi.org/10.1016/S0376-7388(02)00456-8,
Pd,mole fraction,disc,Pd,1000,,,0.389,fcc,900,,,commercial,1068.8141,0.62,,,,,,1.11E-08,0.011830986,13.41,,,,,,"The membrane thickness is 1000 micron. The permeability values calculated herein have a different magnitude than those given in Table 1 in the text. However, they are in good agreement with the data given in Figure 5","(Morreale et al., 2003)",https://doi.org/10.1016/S0376-7388(02)00456-8,
Pd,mole fraction,disc,Pd,1000,,,0.389,fcc,900,,,commercial,3177.1596,0.62,,,,,,8.95E-09,0.028450704,13.41,,,,,,"The membrane thickness is 1000 micron. The permeability values calculated herein have a different magnitude than those given in Table 1 in the text. However, they are in good agreement with the data given in Figure 5","(Morreale et al., 2003)",https://doi.org/10.1016/S0376-7388(02)00456-8,
Pd,mole fraction,disc,Pd,1000,,,0.389,fcc,900,,,commercial,5344.0703,0.62,,,,,,8.01E-09,0.042816901,13.41,,,,,,"The membrane thickness is 1000 micron. The permeability values calculated herein have a different magnitude than those given in Table 1 in the text. However, they are in good agreement with the data given in Figure 5","(Morreale et al., 2003)",https://doi.org/10.1016/S0376-7388(02)00456-8,
Pd,mole fraction,disc,Pd,1000,,,0.389,fcc,900,,,commercial,7730.6003,0.62,,,,,,7.96E-09,0.061549296,13.41,,,,,,"The membrane thickness is 1000 micron. The permeability values calculated herein have a different magnitude than those given in Table 1 in the text. However, they are in good agreement with the data given in Figure 5","(Morreale et al., 2003)",https://doi.org/10.1016/S0376-7388(02)00456-8,
,,,,,,,,,,,,,,,,,,,,,,,,,,,,,,,
Pd75Ag25,weight fraction,disc,Pd75.26Ag24.74,510,,,0.3935,fcc,250,,,Cold rolling,140.6864,0.55,1.21E-08,,,,,1.74E-08,0.004806107,,,,,,,The permeate side is left in vaccum. The values are scaled with the real values of n,"(Zhang et al., 2008)",http://dx.doi.org/10.2320/matertrans.MRA2007260,
Pd75Ag25,weight fraction,disc,Pd75.26Ag24.74,510,,,0.3935,fcc,250,,,Cold rolling,333.1915,0.55,,,,,,1.04E-08,0.006812214,,,,,,,The permeate side is left in vaccum. The values are scaled with the real values of n,"(Zhang et al., 2008)",http://dx.doi.org/10.2320/matertrans.MRA2007260,
Pd75Ag25,weight fraction,disc,Pd75.26Ag24.74,510,,,0.3935,fcc,250,,,Cold rolling,448.3352,0.55,,,,,,9.62E-09,0.008461069,,,,,,,The permeate side is left in vaccum. The values are scaled with the real values of n,"(Zhang et al., 2008)",http://dx.doi.org/10.2320/matertrans.MRA2007260,
Pd75Ag25,weight fraction,disc,Pd75.26Ag24.74,510,,,0.3935,fcc,250,,,Cold rolling,542.7353,0.55,,,,,,9.32E-09,0.009917557,,,,,,,The permeate side is left in vaccum. The values are scaled with the real values of n,"(Zhang et al., 2008)",http://dx.doi.org/10.2320/matertrans.MRA2007260,
Pd75Ag25,weight fraction,disc,Pd75.26Ag24.74,510,,,0.3935,fcc,250,,,Cold rolling,743.004,0.55,,,,,,1.16E-08,0.016944024,,,,,,,The permeate side is left in vaccum. The values are scaled with the real values of n,"(Zhang et al., 2008)",http://dx.doi.org/10.2320/matertrans.MRA2007260,
Pd75Ag25,weight fraction,disc,Pd75.26Ag24.74,510,,,0.3935,fcc,250,,,Cold rolling,990.952,0.55,,,,,,1.24E-08,0.024160363,,,,,,,The permeate side is left in vaccum. The values are scaled with the real values of n,"(Zhang et al., 2008)",http://dx.doi.org/10.2320/matertrans.MRA2007260,
Pd75Ag25,weight fraction,disc,Pd75.26Ag24.74,510,,,0.3935,fcc,250,,,Cold rolling,1153.1837,0.55,,,,,,1.29E-08,0.029198185,,,,,,,The permeate side is left in vaccum. The values are scaled with the real values of n,"(Zhang et al., 2008)",http://dx.doi.org/10.2320/matertrans.MRA2007260,
Pd75Ag25,weight fraction,disc,Pd75.26Ag24.74,510,,,0.3935,fcc,250,,,Cold rolling,1274.3895,0.55,,,,,,1.32E-08,0.03301059,,,,,,,The permeate side is left in vaccum. The values are scaled with the real values of n,"(Zhang et al., 2008)",http://dx.doi.org/10.2320/matertrans.MRA2007260,
Pd75Ag25,weight fraction,disc,Pd75.26Ag24.74,110,,,0.3935,fcc,250,,,Cold rolling,102.2313,0.52,,,,,,1.24E-08,0.011497731,,,,,,,The permeate side is left in vaccum. The values are scaled with the real values of n,"(Zhang et al., 2008)",http://dx.doi.org/10.2320/matertrans.MRA2007260,
Pd75Ag25,weight fraction,disc,Pd75.26Ag24.74,110,,,0.3935,fcc,250,,,Cold rolling,226.3816,0.52,,,,,,1.40E-08,0.028789713,,,,,,,The permeate side is left in vaccum. The values are scaled with the real values of n,"(Zhang et al., 2008)",http://dx.doi.org/10.2320/matertrans.MRA2007260,
Pd75Ag25,weight fraction,disc,Pd75.26Ag24.74,110,,,0.3935,fcc,250,,,Cold rolling,339.0637,0.52,,,,,,1.67E-08,0.051527988,,,,,,,The permeate side is left in vaccum. The values are scaled with the real values of n,"(Zhang et al., 2008)",http://dx.doi.org/10.2320/matertrans.MRA2007260,
Pd75Ag25,weight fraction,disc,Pd75.26Ag24.74,110,,,0.3935,fcc,250,,,Cold rolling,371.157,0.52,,,,,,1.78E-08,0.059969743,,,,,,,The permeate side is left in vaccum. The values are scaled with the real values of n,"(Zhang et al., 2008)",http://dx.doi.org/10.2320/matertrans.MRA2007260,
Pd75Ag25,weight fraction,disc,Pd75.26Ag24.74,110,,,0.3935,fcc,250,,,Cold rolling,677.6099,0.52,,,,,,1.22E-08,0.075355522,,,,,,,The permeate side is left in vaccum. The values are scaled with the real values of n,"(Zhang et al., 2008)",http://dx.doi.org/10.2320/matertrans.MRA2007260,
Pd75Ag25,weight fraction,disc,Pd75.26Ag24.74,81,,,0.3935,fcc,250,,,Cold rolling,449.7535,0.58,,,,,,7.76E-09,0.043086233,,,,,,,The permeate side is left in vaccum. The values are scaled with the real values of n,"(Zhang et al., 2008)",http://dx.doi.org/10.2320/matertrans.MRA2007260,
Pd75Ag25,weight fraction,disc,Pd75.26Ag24.74,81,,,0.3935,fcc,250,,,Cold rolling,629.2957,0.58,,,,,,7.67E-09,0.059561271,,,,,,,The permeate side is left in vaccum. The values are scaled with the real values of n,"(Zhang et al., 2008)",http://dx.doi.org/10.2320/matertrans.MRA2007260,
Pd75Ag25,weight fraction,disc,Pd75.26Ag24.74,81,,,0.3935,fcc,250,,,Cold rolling,703.429,0.58,,,,,,7.81E-09,0.067866868,,,,,,,The permeate side is left in vaccum. The values are scaled with the real values of n,"(Zhang et al., 2008)",http://dx.doi.org/10.2320/matertrans.MRA2007260,
Pd75Ag25,weight fraction,disc,Pd75.26Ag24.74,81,,,0.3935,fcc,250,,,Cold rolling,758.8788,0.58,,,,,,7.96E-09,0.074538578,,,,,,,The permeate side is left in vaccum. The values are scaled with the real values of n,"(Zhang et al., 2008)",http://dx.doi.org/10.2320/matertrans.MRA2007260,
Pd75Ag25,weight fraction,disc,Pd75.26Ag24.74,81,,,0.3935,fcc,250,,,Cold rolling,860.9336,0.58,,,,,,7.61E-09,0.080937973,,,,,,,The permeate side is left in vaccum. The values are scaled with the real values of n,"(Zhang et al., 2008)",http://dx.doi.org/10.2320/matertrans.MRA2007260,
Pd75Ag25,weight fraction,disc,Pd75.26Ag24.74,51,,,0.3935,fcc,250,,,Cold rolling,423.0184,0.59,,,,,,6.36E-09,0.052753404,,,,,,,The permeate side is left in vaccum. The values are scaled with the real values of n,"(Zhang et al., 2008)",http://dx.doi.org/10.2320/matertrans.MRA2007260,
Pd75Ag25,weight fraction,disc,Pd75.26Ag24.74,51,,,0.3935,fcc,250,,,Cold rolling,515.2566,0.59,,,,,,5.92E-09,0.059833585,,,,,,,The permeate side is left in vaccum. The values are scaled with the real values of n,"(Zhang et al., 2008)",http://dx.doi.org/10.2320/matertrans.MRA2007260,
Pd75Ag25,weight fraction,disc,Pd75.26Ag24.74,51,,,0.3935,fcc,250,,,Cold rolling,583.4304,0.59,,,,,,5.62E-09,0.064326778,,,,,,,The permeate side is left in vaccum. The values are scaled with the real values of n,"(Zhang et al., 2008)",http://dx.doi.org/10.2320/matertrans.MRA2007260,
Pd75Ag25,weight fraction,disc,Pd75.26Ag24.74,1.2,,,0.3935,fcc,250,,,Microsystem/Sputtering,18992.0805,1.1,,,,,,2.90E-11,0.459180577,,,,,,,The permeate side is left in vaccum. The values are scaled with the real values of n,"(Zhang et al., 2008)",http://dx.doi.org/10.2320/matertrans.MRA2007260,
Pd75Ag25,weight fraction,disc,Pd75.26Ag24.74,1.2,,,0.3935,fcc,250,,,Microsystem/Sputtering,61598.9796,1.1,,,,,,1.49E-11,0.76646434,,,,,,,The permeate side is left in vaccum. The values are scaled with the real values of n,"(Zhang et al., 2008)",http://dx.doi.org/10.2320/matertrans.MRA2007260,
Pd75Ag25,weight fraction,disc,Pd75.26Ag24.74,1.2,,,0.3935,fcc,250,,,Microsystem/Sputtering,109521.6536,1.1,,,,,,1.04E-11,0.952200303,,,,,,,The permeate side is left in vaccum. The values are scaled with the real values of n,"(Zhang et al., 2008)",http://dx.doi.org/10.2320/matertrans.MRA2007260,
Pd75Ag25,weight fraction,disc,Pd75.26Ag24.74,1.2,,,0.3935,fcc,250,,,Microsystem/Sputtering,146307.2198,1.1,,,,,,8.87E-12,1.081942337,,,,,,,The permeate side is left in vaccum. The values are scaled with the real values of n,"(Zhang et al., 2008)",http://dx.doi.org/10.2320/matertrans.MRA2007260,
,,,,,,,,,,,,,,,,,,,,,,,,,,,,,,,
Pd75Ag25,weight fraction,disc,Pd75.26Ag24.74,1.2,,,0.3935,fcc,400.11,1.49,,Microsystem/Sputtering,141.4214,0.5,,,,,,2.33E-09,,,,,,,,The permeate side is left in vaccum. The values are scaled with the real values of n,"(Zhang et al., 2008)",http://dx.doi.org/10.2320/matertrans.MRA2007260,
Pd75Ag25,weight fraction,disc,Pd75.26Ag24.74,1.2,,,0.3935,fcc,349.54,1.61,,Microsystem/Sputtering,141.4214,0.5,,,,,,1.70E-09,,,,,,,,The permeate side is left in vaccum. The values are scaled with the real values of n,"(Zhang et al., 2008)",http://dx.doi.org/10.2320/matertrans.MRA2007260,
Pd75Ag25,weight fraction,disc,Pd75.26Ag24.74,1.2,,,0.3935,fcc,349.54,1.61,,Microsystem/Sputtering,141.4214,0.5,,,,,,2.15E-09,,,,,,,,The permeate side is left in vaccum. The values are scaled with the real values of n,"(Zhang et al., 2008)",http://dx.doi.org/10.2320/matertrans.MRA2007260,
Pd75Ag25,weight fraction,disc,Pd75.26Ag24.74,1.2,,,0.3935,fcc,299.84,1.75,,Microsystem/Sputtering,141.4214,0.5,,,,,,1.18E-09,,,,,,,,The permeate side is left in vaccum. The values are scaled with the real values of n,"(Zhang et al., 2008)",http://dx.doi.org/10.2320/matertrans.MRA2007260,
Pd75Ag25,weight fraction,disc,Pd75.26Ag24.74,1.2,,,0.3935,fcc,249.92,1.91,,Microsystem/Sputtering,141.4214,0.5,,,,,,7.65E-10,,,,,,,,The permeate side is left in vaccum. The values are scaled with the real values of n,"(Zhang et al., 2008)",http://dx.doi.org/10.2320/matertrans.MRA2007260,
Pd75Ag25,weight fraction,disc,Pd75.26Ag24.74,1.2,,,0.3935,fcc,200.15,2.11,,Microsystem/Sputtering,141.4214,0.5,,,,,,4.30E-10,,,,,,,,The permeate side is left in vaccum. The values are scaled with the real values of n,"(Zhang et al., 2008)",http://dx.doi.org/10.2320/matertrans.MRA2007260,
,,,,,,,,,,,,,,,,,,,,,,,,,,,,,,,
Pd75Ag25,weight fraction,disc,Pd75.26Ag24.74,51,,,0.3935,fcc,400.11,1.49,,Cold rolling,141.4214,0.5,,,,,,7.07E-09,,,,,,,,The data have been extracted from Figure 6 and n values were forced to be n=0.5,"(Zhang et al., 2008)",http://dx.doi.org/10.2320/matertrans.MRA2007260,
Pd75Ag25,weight fraction,disc,Pd75.26Ag24.74,51,,,0.3935,fcc,349.54,1.61,,Cold rolling,141.4214,0.5,,,,,,6.18E-09,,,,,,,,The data have been extracted from Figure 6 and n values were forced to be n=0.5,"(Zhang et al., 2008)",http://dx.doi.org/10.2320/matertrans.MRA2007260,
Pd75Ag25,weight fraction,disc,Pd75.26Ag24.74,51,,,0.3935,fcc,300.31,1.74,,Cold rolling,141.4214,0.5,,,,,,6.18E-09,,,,,,,,The data have been extracted from Figure 6 and n values were forced to be n=0.5,"(Zhang et al., 2008)",http://dx.doi.org/10.2320/matertrans.MRA2007260,
Pd75Ag25,weight fraction,disc,Pd75.26Ag24.74,51,,,0.3935,fcc,300.31,1.74,,Cold rolling,141.4214,0.5,,,,,,8.21E-09,,,,,,,,The data have been extracted from Figure 6 and n values were forced to be n=0.5,"(Zhang et al., 2008)",http://dx.doi.org/10.2320/matertrans.MRA2007260,
Pd75Ag25,weight fraction,disc,Pd75.26Ag24.74,51,,,0.3935,fcc,249.92,1.91,,Cold rolling,141.4214,0.5,,,,,,5.90E-09,,,,,,,,The data have been extracted from Figure 6 and n values were forced to be n=0.5,"(Zhang et al., 2008)",http://dx.doi.org/10.2320/matertrans.MRA2007260,
Pd75Ag25,weight fraction,disc,Pd75.26Ag24.74,51,,,0.3935,fcc,250.31,1.91,,Cold rolling,141.4214,0.5,,,,,,5.08E-09,,,,,,,,The data have been extracted from Figure 6 and n values were forced to be n=0.5,"(Zhang et al., 2008)",http://dx.doi.org/10.2320/matertrans.MRA2007260,
Pd75Ag25,weight fraction,disc,Pd75.26Ag24.74,51,,,0.3935,fcc,200.15,2.11,,Cold rolling,141.4214,0.5,,,,,,6.04E-09,,,,,,,,The data have been extracted from Figure 6 and n values were forced to be n=0.5,"(Zhang et al., 2008)",http://dx.doi.org/10.2320/matertrans.MRA2007260,
Pd75Ag25,weight fraction,disc,Pd75.26Ag24.74,51,,,0.3935,fcc,200.15,2.11,,Cold rolling,141.4214,0.5,,,,,,5.28E-09,,,,,,,,The data have been extracted from Figure 6 and n values were forced to be n=0.5,"(Zhang et al., 2008)",http://dx.doi.org/10.2320/matertrans.MRA2007260,
,,,,,,,,,,,,,,,,,,,,,,,,,,,,,,,
Pd75Ag25,weight fraction,disc,Pd75.26Ag24.74,81,,,0.3935,fcc,299.84,1.75,,Cold rolling,141.4214,0.5,,,,,,1.48E-08,,,,,,,,The data have been extracted from Figure 6 and n values were forced to be n=0.5,"(Zhang et al., 2008)",http://dx.doi.org/10.2320/matertrans.MRA2007260,
Pd75Ag25,weight fraction,disc,Pd75.26Ag24.74,81,,,0.3935,fcc,249.92,1.91,,Cold rolling,141.4214,0.5,,,,,,1.43E-08,,,,,,,,The data have been extracted from Figure 6 and n values were forced to be n=0.5,"(Zhang et al., 2008)",http://dx.doi.org/10.2320/matertrans.MRA2007260,
,,,,,,,,,,,,,,,,,,,,,,,,,,,,,,,
Pd75Ag25,weight fraction,disc,Pd75.26Ag24.74,110,,,0.3935,fcc,350.66,1.6,,Cold rolling,141.4214,0.5,,,,,,1.72E-08,,,,,,,,The data have been extracted from Figure 6 and n values were forced to be n=0.5,"(Zhang et al., 2008)",http://dx.doi.org/10.2320/matertrans.MRA2007260,
Pd75Ag25,weight fraction,disc,Pd75.26Ag24.74,110,,,0.3935,fcc,300.31,1.74,,Cold rolling,141.4214,0.5,,,,,,1.61E-08,,,,,,,,The data have been extracted from Figure 6 and n values were forced to be n=0.5,"(Zhang et al., 2008)",http://dx.doi.org/10.2320/matertrans.MRA2007260,
Pd75Ag25,weight fraction,disc,Pd75.26Ag24.74,110,,,0.3935,fcc,250.31,1.91,,Cold rolling,141.4214,0.5,,,,,,1.45E-08,,,,,,,,The data have been extracted from Figure 6 and n values were forced to be n=0.5,"(Zhang et al., 2008)",http://dx.doi.org/10.2320/matertrans.MRA2007260,
,,,,,,,,,,,,,,,,,,,,,,,,,,,,,,,
Pd75Ag25,weight fraction,disc,Pd75.26Ag24.74,510,,,0.3935,fcc,400.11,1.49,,Cold rolling,141.4214,0.5,,,,,,1.84E-08,,,,,,,,The data have been extracted from Figure 6 and n values were forced to be n=0.5,"(Zhang et al., 2008)",http://dx.doi.org/10.2320/matertrans.MRA2007260,
Pd75Ag25,weight fraction,disc,Pd75.26Ag24.74,510,,,0.3935,fcc,349.54,1.61,,Cold rolling,141.4214,0.5,,,,,,1.70E-08,,,,,,,,The data have been extracted from Figure 6 and n values were forced to be n=0.5,"(Zhang et al., 2008)",http://dx.doi.org/10.2320/matertrans.MRA2007260,
Pd75Ag25,weight fraction,disc,Pd75.26Ag24.74,510,,,0.3935,fcc,300.31,1.74,,Cold rolling,141.4214,0.5,,,,,,1.45E-08,,,,,,,,The data have been extracted from Figure 6 and n values were forced to be n=0.5,"(Zhang et al., 2008)",http://dx.doi.org/10.2320/matertrans.MRA2007260,
Pd75Ag25,weight fraction,disc,Pd75.26Ag24.74,510,,,0.3935,fcc,200.15,2.11,,Cold rolling,141.4214,0.5,,,,,,1.40E-08,,,,,,,,The data have been extracted from Figure 6 and n values were forced to be n=0.5,"(Zhang et al., 2008)",http://dx.doi.org/10.2320/matertrans.MRA2007260,
,,,,,,,,,,,,,,,,,,,,,,,,,,,,,,,
Pd94.0Ru6.0,weight fraction,Condensed foils,Pd93.71Ru6.29,4,,,0.3885,fcc,22.76,,,Magnetron sputtering,581.1388,0.5,3.14159,,,,,1.40E-08,,,,,,1.41E-05,,Data from Fig.11: Non heated substrates (300K and heating phase). The values of permeability were given in cm^3.mm.cm^-2.s^-1.kPa^-0.5. The data of the foils deposited at 300 K and during heating phase is extracted (1),(Ievlev et al. 2012),https://doi.org/10.1134/S0036029512110080,
Pd94.0Ru6.0,weight fraction,Condensed foils,Pd93.71Ru6.29,4,,,0.3885,fcc,51.47,,,Magnetron sputtering,581.1388,0.5,3.14159,,,,,2.27E-08,,,,,,,,Data from Fig.11: Non heated substrates (300K and heating phase). The values of permeability were given in cm^3.mm.cm^-2.s^-1.kPa^-0.5. The data of the foils deposited at 300 K and during heating phase is extracted (1),(Ievlev et al. 2012),https://doi.org/10.1134/S0036029512110080,
Pd94.0Ru6.0,weight fraction,Condensed foils,Pd93.71Ru6.29,4,,,0.3885,fcc,101.41,,,Magnetron sputtering,581.1388,0.5,3.14159,,,,,2.29E-08,,,,,,,,Data from Fig.11: Non heated substrates (300K and heating phase). The values of permeability were given in cm^3.mm.cm^-2.s^-1.kPa^-0.5. The data of the foils deposited at 300 K and during heating phase is extracted (1),(Ievlev et al. 2012),https://doi.org/10.1134/S0036029512110080,
Pd94.0Ru6.0,weight fraction,Condensed foils,Pd93.71Ru6.29,4,,,0.3885,fcc,151.03,,,Magnetron sputtering,581.1388,0.5,3.14159,,,,,2.72E-08,,,,,,,,Data from Fig.11: Non heated substrates (300K and heating phase). The values of permeability were given in cm^3.mm.cm^-2.s^-1.kPa^-0.5. The data of the foils deposited at 300 K and during heating phase is extracted (1),(Ievlev et al. 2012),https://doi.org/10.1134/S0036029512110080,
Pd94.0Ru6.0,weight fraction,Condensed foils,Pd93.71Ru6.29,4,,,0.3885,fcc,199.41,,,Magnetron sputtering,581.1388,0.5,3.14159,,,,,7.26E-08,,,,,,,,Data from Fig.11: Non heated substrates (300K and heating phase). The values of permeability were given in cm^3.mm.cm^-2.s^-1.kPa^-0.5. The data of the foils deposited at 300 K and during heating phase is extracted (1),(Ievlev et al. 2012),https://doi.org/10.1134/S0036029512110080,
Pd94.0Ru6.0,weight fraction,Condensed foils,Pd93.71Ru6.29,4,,,0.3885,fcc,251.22,,,Magnetron sputtering,581.1388,0.5,3.14159,,,,,6.03E-08,,,,,,,,Data from Fig.11: Non heated substrates (300K and heating phase). The values of permeability were given in cm^3.mm.cm^-2.s^-1.kPa^-0.5. The data of the foils deposited at 300 K and during heating phase is extracted (1),(Ievlev et al. 2012),https://doi.org/10.1134/S0036029512110080,
Pd94.0Ru6.0,weight fraction,Condensed foils,Pd93.71Ru6.29,4,,,0.3885,fcc,300.53,,,Magnetron sputtering,581.1388,0.5,3.14159,,,,,6.83E-08,,,,,,,,Data from Fig.11: Non heated substrates (300K and heating phase). The values of permeability were given in cm^3.mm.cm^-2.s^-1.kPa^-0.5. The data of the foils deposited at 300 K and during heating phase is extracted (1),(Ievlev et al. 2012),https://doi.org/10.1134/S0036029512110080,
Pd94.0Ru6.0,weight fraction,Condensed foils,Pd93.71Ru6.29,4,,,0.3885,fcc,348.91,,,Magnetron sputtering,581.1388,0.5,3.14159,,,,,6.46E-08,,,,,,,,Data from Fig.11: Non heated substrates (300K and heating phase). The values of permeability were given in cm^3.mm.cm^-2.s^-1.kPa^-0.5. The data of the foils deposited at 300 K and during heating phase is extracted (1),(Ievlev et al. 2012),https://doi.org/10.1134/S0036029512110080,
,,,,,,,,,,,,,,,,,,,,,,,,,,,,,,,
Pd60.0Cu40.0,weight fraction,Condensed foils,Pd47.25Cu52.75,1,,,0.2966,bcc,20.6,,,Magnetron sputtering,581.1388,0.5,3.14159,,,,,2.42E-07,,,,,,1.41E-05,,Data from Fig.10: Non heated substrates (300K and heating phase). The values of permeability were given in cm^3.mm.cm^-2.s^-1.kPa^-0.5,(Ievlev et al. 2012),https://doi.org/10.1134/S0036029512110080,
Pd60.0Cu40.0,weight fraction,Condensed foils,Pd47.25Cu52.75,1,,,0.2966,bcc,59.77,,,Magnetron sputtering,581.1388,0.5,3.14159,,,,,2.37E-07,,,,,,,,Data from Fig.10: Non heated substrates (300K and heating phase). The values of permeability were given in cm^3.mm.cm^-2.s^-1.kPa^-0.5,(Ievlev et al. 2012),https://doi.org/10.1134/S0036029512110080,
Pd60.0Cu40.0,weight fraction,Condensed foils,Pd47.25Cu52.75,1,,,0.2966,bcc,109.2,,,Magnetron sputtering,581.1388,0.5,3.14159,,,,,1.86E-07,,,,,,,,Data from Fig.10: Non heated substrates (300K and heating phase). The values of permeability were given in cm^3.mm.cm^-2.s^-1.kPa^-0.5,(Ievlev et al. 2012),https://doi.org/10.1134/S0036029512110080,
Pd60.0Cu40.0,weight fraction,Condensed foils,Pd47.25Cu52.75,1,,,0.2966,bcc,148.36,,,Magnetron sputtering,581.1388,0.5,3.14159,,,,,1.89E-07,,,,,,,,Data from Fig.10: Non heated substrates (300K and heating phase). The values of permeability were given in cm^3.mm.cm^-2.s^-1.kPa^-0.5,(Ievlev et al. 2012),https://doi.org/10.1134/S0036029512110080,
Pd60.0Cu40.0,weight fraction,Condensed foils,Pd47.25Cu52.75,1,,,0.2966,bcc,209.58,,,Magnetron sputtering,581.1388,0.5,3.14159,,,,,1.05E-07,,,,,,,,Data from Fig.10: Non heated substrates (300K and heating phase). The values of permeability were given in cm^3.mm.cm^-2.s^-1.kPa^-0.5,(Ievlev et al. 2012),https://doi.org/10.1134/S0036029512110080,
Pd60.0Cu40.0,weight fraction,Condensed foils,Pd47.25Cu52.75,1,,,0.2966,bcc,248.75,,,Magnetron sputtering,581.1388,0.5,3.14159,,,,,1.90E-07,,,,,,,,Data from Fig.10: Non heated substrates (300K and heating phase). The values of permeability were given in cm^3.mm.cm^-2.s^-1.kPa^-0.5,(Ievlev et al. 2012),https://doi.org/10.1134/S0036029512110080,
Pd60.0Cu40.0,weight fraction,Condensed foils,Pd47.25Cu52.75,1,,,0.2966,bcc,293.35,,,Magnetron sputtering,581.1388,0.5,3.14159,,,,,2.10E-07,,,,,,,,Data from Fig.10: Non heated substrates (300K and heating phase). The values of permeability were given in cm^3.mm.cm^-2.s^-1.kPa^-0.5,(Ievlev et al. 2012),https://doi.org/10.1134/S0036029512110080,
Pd60.0Cu40.0,weight fraction,Condensed foils,Pd47.25Cu52.75,1,,,0.2966,bcc,349.35,,,Magnetron sputtering,581.1388,0.5,3.14159,,,,,2.18E-07,,,,,,,,Data from Fig.10: Non heated substrates (300K and heating phase). The values of permeability were given in cm^3.mm.cm^-2.s^-1.kPa^-0.5,(Ievlev et al. 2012),https://doi.org/10.1134/S0036029512110080,
,,,,,,,,,,,,,,,,,,,,,,,,,,,,,,,
Pd60.0Cu40.0,weight fraction,Condensed foils,Pd47.25Cu52.75,2,,,0.2966,bcc,19.7,,,Magnetron sputtering,581.1388,0.5,3.14159,,,,,2.96E-07,,,,,,,,Data from Fig.10: Non heated substrates (300K and heating phase). The values of permeability were given in cm^3.mm.cm^-2.s^-1.kPa^-0.5,(Ievlev et al. 2012),https://doi.org/10.1134/S0036029512110080,
Pd60.0Cu40.0,weight fraction,Condensed foils,Pd47.25Cu52.75,2,,,0.2966,bcc,55.79,,,Magnetron sputtering,581.1388,0.5,3.14159,,,,,2.88E-07,,,,,,,,Data from Fig.10: Non heated substrates (300K and heating phase). The values of permeability were given in cm^3.mm.cm^-2.s^-1.kPa^-0.5,(Ievlev et al. 2012),https://doi.org/10.1134/S0036029512110080,
Pd60.0Cu40.0,weight fraction,Condensed foils,Pd47.25Cu52.75,2,,,0.2966,bcc,98.93,,,Magnetron sputtering,581.1388,0.5,3.14159,,,,,2.37E-07,,,,,,,,Data from Fig.10: Non heated substrates (300K and heating phase). The values of permeability were given in cm^3.mm.cm^-2.s^-1.kPa^-0.5,(Ievlev et al. 2012),https://doi.org/10.1134/S0036029512110080,
Pd60.0Cu40.0,weight fraction,Condensed foils,Pd47.25Cu52.75,2,,,0.2966,bcc,148.43,,,Magnetron sputtering,581.1388,0.5,3.14159,,,,,2.27E-07,,,,,,,,Data from Fig.10: Non heated substrates (300K and heating phase). The values of permeability were given in cm^3.mm.cm^-2.s^-1.kPa^-0.5,(Ievlev et al. 2012),https://doi.org/10.1134/S0036029512110080,
Pd60.0Cu40.0,weight fraction,Condensed foils,Pd47.25Cu52.75,2,,,0.2966,bcc,197.65,,,Magnetron sputtering,581.1388,0.5,3.14159,,,,,1.53E-07,,,,,,,,Data from Fig.10: Non heated substrates (300K and heating phase). The values of permeability were given in cm^3.mm.cm^-2.s^-1.kPa^-0.5,(Ievlev et al. 2012),https://doi.org/10.1134/S0036029512110080,
Pd60.0Cu40.0,weight fraction,Condensed foils,Pd47.25Cu52.75,2,,,0.2966,bcc,247.65,,,Magnetron sputtering,581.1388,0.5,3.14159,,,,,2.20E-07,,,,,,,,Data from Fig.10: Non heated substrates (300K and heating phase). The values of permeability were given in cm^3.mm.cm^-2.s^-1.kPa^-0.5,(Ievlev et al. 2012),https://doi.org/10.1134/S0036029512110080,
Pd60.0Cu40.0,weight fraction,Condensed foils,Pd47.25Cu52.75,2,,,0.2966,bcc,307.8,,,Magnetron sputtering,581.1388,0.5,3.14159,,,,,2.32E-07,,,,,,,,Data from Fig.10: Non heated substrates (300K and heating phase). The values of permeability were given in cm^3.mm.cm^-2.s^-1.kPa^-0.5,(Ievlev et al. 2012),https://doi.org/10.1134/S0036029512110080,
Pd60.0Cu40.0,weight fraction,Condensed foils,Pd47.25Cu52.75,2,,,0.2966,bcc,347.55,,,Magnetron sputtering,581.1388,0.5,3.14159,,,,,2.38E-07,,,,,,,,Data from Fig.10: Non heated substrates (300K and heating phase). The values of permeability were given in cm^3.mm.cm^-2.s^-1.kPa^-0.5,(Ievlev et al. 2012),https://doi.org/10.1134/S0036029512110080,
,,,,,,,,,,,,,,,,,,,,,,,,,,,,,,,
Pd60.0Cu40.0,weight fraction,Condensed foils,Pd47.25Cu52.75,7,,,0.2966,bcc,19.52,,,Magnetron sputtering,581.1388,0.5,3.14159,,,,,3.44E-07,,,,,,,,Data from Fig.10: Non heated substrates (300K and heating phase). The values of permeability were given in cm^3.mm.cm^-2.s^-1.kPa^-0.5.,(Ievlev et al. 2012),https://doi.org/10.1134/S0036029512110080,
Pd60.0Cu40.0,weight fraction,Condensed foils,Pd47.25Cu52.75,7,,,0.2966,bcc,54.68,,,Magnetron sputtering,581.1388,0.5,3.14159,,,,,3.23E-07,,,,,,,,Data from Fig.10: Non heated substrates (300K and heating phase). The values of permeability were given in cm^3.mm.cm^-2.s^-1.kPa^-0.5.,(Ievlev et al. 2012),https://doi.org/10.1134/S0036029512110080,
Pd60.0Cu40.0,weight fraction,Condensed foils,Pd47.25Cu52.75,7,,,0.2966,bcc,88.89,,,Magnetron sputtering,581.1388,0.5,3.14159,,,,,2.95E-07,,,,,,,,Data from Fig.10: Non heated substrates (300K and heating phase). The values of permeability were given in cm^3.mm.cm^-2.s^-1.kPa^-0.5.,(Ievlev et al. 2012),https://doi.org/10.1134/S0036029512110080,
Pd60.0Cu40.0,weight fraction,Condensed foils,Pd47.25Cu52.75,7,,,0.2966,bcc,148.61,,,Magnetron sputtering,581.1388,0.5,3.14159,,,,,2.72E-07,,,,,,,,Data from Fig.10: Non heated substrates (300K and heating phase). The values of permeability were given in cm^3.mm.cm^-2.s^-1.kPa^-0.5.,(Ievlev et al. 2012),https://doi.org/10.1134/S0036029512110080,
Pd60.0Cu40.0,weight fraction,Condensed foils,Pd47.25Cu52.75,7,,,0.2966,bcc,198.82,,,Magnetron sputtering,581.1388,0.5,3.14159,,,,,1.71E-07,,,,,,,,Data from Fig.10: Non heated substrates (300K and heating phase). The values of permeability were given in cm^3.mm.cm^-2.s^-1.kPa^-0.5.,(Ievlev et al. 2012),https://doi.org/10.1134/S0036029512110080,
Pd60.0Cu40.0,weight fraction,Condensed foils,Pd47.25Cu52.75,7,,,0.2966,bcc,239.18,,,Magnetron sputtering,581.1388,0.5,3.14159,,,,,2.54E-07,,,,,,,,Data from Fig.10: Non heated substrates (300K and heating phase). The values of permeability were given in cm^3.mm.cm^-2.s^-1.kPa^-0.5.,(Ievlev et al. 2012),https://doi.org/10.1134/S0036029512110080,
Pd60.0Cu40.0,weight fraction,Condensed foils,Pd47.25Cu52.75,7,,,0.2966,bcc,298,,,Magnetron sputtering,581.1388,0.5,3.14159,,,,,2.85E-07,,,,,,,,Data from Fig.10: Non heated substrates (300K and heating phase). The values of permeability were given in cm^3.mm.cm^-2.s^-1.kPa^-0.5.,(Ievlev et al. 2012),https://doi.org/10.1134/S0036029512110080,
Pd60.0Cu40.0,weight fraction,Condensed foils,Pd47.25Cu52.75,7,,,0.2966,bcc,337.15,,,Magnetron sputtering,581.1388,0.5,3.14159,,,,,2.94E-07,,,,,,,,Data from Fig.10: Non heated substrates (300K and heating phase). The values of permeability were given in cm^3.mm.cm^-2.s^-1.kPa^-0.5.,(Ievlev et al. 2012),https://doi.org/10.1134/S0036029512110080,
,,,,,,,,,,,,,,,,,,,,,,,,,,,,,,,
Pd60.0Cu40.0,weight fraction,Condensed foils,Pd47.25Cu52.75,4,,,0.2966,bcc,20.34,,,Magnetron sputtering,581.1388,0.5,3.14159,,,,,3.58E-07,,,,,,,,Data from Fig.10: Non heated substrates (300K and heating phase). The values of permeability were given in cm^3.mm.cm^-2.s^-1.kPa^-0.5.,(Ievlev et al. 2012),https://doi.org/10.1134/S0036029512110080,
Pd60.0Cu40.0,weight fraction,Condensed foils,Pd47.25Cu52.75,4,,,0.2966,bcc,63.81,,,Magnetron sputtering,581.1388,0.5,3.14159,,,,,3.29E-07,,,,,,,,Data from Fig.10: Non heated substrates (300K and heating phase). The values of permeability were given in cm^3.mm.cm^-2.s^-1.kPa^-0.5.,(Ievlev et al. 2012),https://doi.org/10.1134/S0036029512110080,
Pd60.0Cu40.0,weight fraction,Condensed foils,Pd47.25Cu52.75,4,,,0.2966,bcc,113.14,,,Magnetron sputtering,581.1388,0.5,3.14159,,,,,2.65E-07,,,,,,,,Data from Fig.10: Non heated substrates (300K and heating phase). The values of permeability were given in cm^3.mm.cm^-2.s^-1.kPa^-0.5.,(Ievlev et al. 2012),https://doi.org/10.1134/S0036029512110080,
Pd60.0Cu40.0,weight fraction,Condensed foils,Pd47.25Cu52.75,4,,,0.2966,bcc,210.09,,,Magnetron sputtering,581.1388,0.5,3.14159,,,,,1.75E-07,,,,,,,,Data from Fig.10: Non heated substrates (300K and heating phase). The values of permeability were given in cm^3.mm.cm^-2.s^-1.kPa^-0.5.,(Ievlev et al. 2012),https://doi.org/10.1134/S0036029512110080,
Pd60.0Cu40.0,weight fraction,Condensed foils,Pd47.25Cu52.75,4,,,0.2966,bcc,252.83,,,Magnetron sputtering,581.1388,0.5,3.14159,,,,,2.55E-07,,,,,,,,Data from Fig.10: Non heated substrates (300K and heating phase). The values of permeability were given in cm^3.mm.cm^-2.s^-1.kPa^-0.5.,(Ievlev et al. 2012),https://doi.org/10.1134/S0036029512110080,
Pd60.0Cu40.0,weight fraction,Condensed foils,Pd47.25Cu52.75,4,,,0.2966,bcc,308.68,,,Magnetron sputtering,581.1388,0.5,3.14159,,,,,2.87E-07,,,,,,,,Data from Fig.10: Non heated substrates (300K and heating phase). The values of permeability were given in cm^3.mm.cm^-2.s^-1.kPa^-0.5.,(Ievlev et al. 2012),https://doi.org/10.1134/S0036029512110080,
Pd60.0Cu40.0,weight fraction,Condensed foils,Pd47.25Cu52.75,4,,,0.2966,bcc,348.06,,,Magnetron sputtering,581.1388,0.5,3.14159,,,,,2.97E-07,,,,,,,,Data from Fig.10: Non heated substrates (300K and heating phase). The values of permeability were given in cm^3.mm.cm^-2.s^-1.kPa^-0.5.,(Ievlev et al. 2012),https://doi.org/10.1134/S0036029512110080,
,,,,,,,,,,,,,,,,,,,,,,,,,,,,,,,
Pd95.0Pb5.0,weight fraction,foil,Pd97.37Pb2.63,50,,,0.3908,fcc,350,,,arc melting/cold working,581.1388,0.5,3.141592654,,,,,1.67E-08,,,,,,1.24E-08,,When need to fill pressure consider above(feed side)  0.1–2.5MPa and below(permeate side) 0.02–1.0MPa. The value reported are specific permeabilities; So we need to convert in real permeabilities. The lattice parameters are given in the article. The conversion factor N m 3 mm/(m 2 h MPa 0.5 to mol/m/s/Pa^0.5 is given.,"(Gorbunov at al., 2017)",https://doi.org/10.1134/S0036029517010050,
Pd95.0Pb5.0,weight fraction,foil,Pd97.37Pb2.63,50,,,0.3908,fcc,400,,,arc melting/cold working,581.1388,0.5,3.141592654,,,,,2.02E-08,,,,,,,,When need to fill pressure consider above(feed side)  0.1–2.5MPa and below(permeate side) 0.02–1.0MPa. The value reported are specific permeabilities; So we need to convert in real permeabilities. The lattice parameters are given in the article. The conversion factor N m 3 mm/(m 2 h MPa 0.5 to mol/m/s/Pa^0.5 is given.,"(Gorbunov at al., 2017)",https://doi.org/10.1134/S0036029517010050,
Pd95.0Pb5.0,weight fraction,foil,Pd97.37Pb2.63,50,,,0.3908,fcc,450,,,arc melting/cold working,581.1388,0.5,3.141592654,,,,,2.11E-08,,,,,,,,When need to fill pressure consider above(feed side)  0.1–2.5MPa and below(permeate side) 0.02–1.0MPa. The value reported are specific permeabilities; So we need to convert in real permeabilities. The lattice parameters are given in the article. The conversion factor N m 3 mm/(m 2 h MPa 0.5 to mol/m/s/Pa^0.5 is given.,"(Gorbunov at al., 2017)",https://doi.org/10.1134/S0036029517010050,
Pd95.0Pb5.0,weight fraction,foil,Pd97.37Pb2.63,50,,,0.3908,fcc,500,,,arc melting/cold working,581.1388,0.5,3.141592654,,,,,2.35E-08,,,,,,,,When need to fill pressure consider above(feed side)  0.1–2.5MPa and below(permeate side) 0.02–1.0MPa. The value reported are specific permeabilities; So we need to convert in real permeabilities. The lattice parameters are given in the article. The conversion factor N m 3 mm/(m 2 h MPa 0.5 to mol/m/s/Pa^0.5 is given.,"(Gorbunov at al., 2017)",https://doi.org/10.1134/S0036029517010050,
Pd95.0Pb5.0,weight fraction,foil,Pd97.37Pb2.63,50,,,0.3908,fcc,550,,,arc melting/cold working,581.1388,0.5,3.141592654,,,,,2.85E-08,,,,,,,,When need to fill pressure consider above(feed side)  0.1–2.5MPa and below(permeate side) 0.02–1.0MPa. The value reported are specific permeabilities; So we need to convert in real permeabilities. The lattice parameters are given in the article. The conversion factor N m 3 mm/(m 2 h MPa 0.5 to mol/m/s/Pa^0.5 is given.,"(Gorbunov at al., 2017)",https://doi.org/10.1134/S0036029517010050,
Pd95.0Pb5.0,weight fraction,foil,Pd97.37Pb2.63,50,,,0.3908,fcc,600,,,arc melting/cold working,581.1388,0.5,3.141592654,,,,,3.10E-08,,,,,,,,When need to fill pressure consider above(feed side)  0.1–2.5MPa and below(permeate side) 0.02–1.0MPa. The value reported are specific permeabilities; So we need to convert in real permeabilities. The lattice parameters are given in the article. The conversion factor N m 3 mm/(m 2 h MPa 0.5 to mol/m/s/Pa^0.5 is given.,"(Gorbunov at al., 2017)",https://doi.org/10.1134/S0036029517010050,
,,,,,,,,,,,,,,,,,,,,,,,,,,,,,,,
Pd92.0Pb8.0,weight fraction,foil,Pd95.73Pb4.27,50,,,0.3903,fcc,350,,,arc melting/cold working,581.1388,0.5,3.141592654,,,,,1.98E-08,,,,,,,,When need to fill pressure consider above(feed side)  0.1–2.5MPa and below(permeate side) 0.02–1.0MPa. The value reported are specific permeabilities; So we need to convert in real permeabilities. The lattice parameters are given in the article,"(Gorbunov at al., 2017)",https://doi.org/10.1134/S0036029517010050,
Pd92.0Pb8.0,weight fraction,foil,Pd95.73Pb4.27,50,,,0.3903,fcc,400,,,arc melting/cold working,581.1388,0.5,3.141592654,,,,,2.35E-08,,,,,,,,When need to fill pressure consider above(feed side)  0.1–2.5MPa and below(permeate side) 0.02–1.0MPa. The value reported are specific permeabilities; So we need to convert in real permeabilities. The lattice parameters are given in the article,"(Gorbunov at al., 2017)",https://doi.org/10.1134/S0036029517010050,
Pd92.0Pb8.0,weight fraction,foil,Pd95.73Pb4.27,50,,,0.3903,fcc,450,,,arc melting/cold working,581.1388,0.5,3.141592654,,,,,2.85E-08,,,,,,,,When need to fill pressure consider above(feed side)  0.1–2.5MPa and below(permeate side) 0.02–1.0MPa. The value reported are specific permeabilities; So we need to convert in real permeabilities. The lattice parameters are given in the article,"(Gorbunov at al., 2017)",https://doi.org/10.1134/S0036029517010050,
Pd92.0Pb8.0,weight fraction,foil,Pd95.73Pb4.27,50,,,0.3903,fcc,500,,,arc melting/cold working,581.1388,0.5,3.141592654,,,,,3.22E-08,,,,,,,,When need to fill pressure consider above(feed side)  0.1–2.5MPa and below(permeate side) 0.02–1.0MPa. The value reported are specific permeabilities; So we need to convert in real permeabilities. The lattice parameters are given in the article,"(Gorbunov at al., 2017)",https://doi.org/10.1134/S0036029517010050,
Pd92.0Pb8.0,weight fraction,foil,Pd95.73Pb4.27,50,,,0.3903,fcc,550,,,arc melting/cold working,581.1388,0.5,3.141592654,,,,,3.47E-08,,,,,,,,When need to fill pressure consider above(feed side)  0.1–2.5MPa and below(permeate side) 0.02–1.0MPa. The value reported are specific permeabilities; So we need to convert in real permeabilities. The lattice parameters are given in the article,"(Gorbunov at al., 2017)",https://doi.org/10.1134/S0036029517010050,
Pd92.0Pb8.0,weight fraction,foil,Pd95.73Pb4.27,50,,,0.3903,fcc,600,,,arc melting/cold working,581.1388,0.5,3.141592654,,,,,3.96E-08,,,,,,,,When need to fill pressure consider above(feed side)  0.1–2.5MPa and below(permeate side) 0.02–1.0MPa. The value reported are specific permeabilities; So we need to convert in real permeabilities. The lattice parameters are given in the article,"(Gorbunov at al., 2017)",https://doi.org/10.1134/S0036029517010050,
,,,,,,,,,,,,,,,,,,,,,,,,,,,,,,,
