Repository: AldoKwamibar/Pd-membranes-permeability

# Palladium alloy Membranes Permeability Prediction with CatBoost & Virtual Screening

This repository contains Python notebooks (`.ipynb`) and datasets related to hydrogen permeability prediction in palladium-based alloy membranes.

All datasets are provided in flat file formats (CSV/XLSX), compatible with Microsoft Excel (tested on Version 2508).

---

## 🚀 Project Structure

PhD. Project organization

## Dataset (Folder)
     ___Lattice parameters.xlsx ----> Vegard's law
    |
    |___Palladium_Alloy_Membranes dataset_QSPR_ML.csv ----> Pd alloy dataset for modelling
    |
    |___oliynyk_extended_std_unit.csv ----> Property dataset for CBFV

File: Palladium_Alloy_Membranes dataset_QSPR_ML.csv (part 6 of 25)
Alloy Formula,"Composition
Pd88.0Pb12.0,weight fraction,foil,Pd93.46Pb6.54,50,,,0.3929,fcc,350,,,arc melting/cold working,581.1388,0.5,3.141592654,,,,,1.86E-08,,,,,,,,When need to fill pressure consider above(feed side)  0.1–2.5MPa and below(permeate side) 0.02–1.0MPa. The value reported are specific permeabilities; So we need to convert in real permeabilities. The lattice parameters are given in the article,"(Gorbunov at al., 2017)",https://doi.org/10.1134/S0036029517010050,
Pd88.0Pb12.0,weight fraction,foil,Pd93.46Pb6.54,50,,,0.3929,fcc,400,,,arc melting/cold working,581.1388,0.5,3.141592654,,,,,2.11E-08,,,,,,,,When need to fill pressure consider above(feed side)  0.1–2.5MPa and below(permeate side) 0.02–1.0MPa. The value reported are specific permeabilities; So we need to convert in real permeabilities. The lattice parameters are given in the article,"(Gorbunov at al., 2017)",https://doi.org/10.1134/S0036029517010050,
Pd88.0Pb12.0,weight fraction,foil,Pd93.46Pb6.54,50,,,0.3929,fcc,450,,,arc melting/cold working,581.1388,0.5,3.141592654,,,,,2.60E-08,,,,,,,,When need to fill pressure consider above(feed side)  0.1–2.5MPa and below(permeate side) 0.02–1.0MPa. The value reported are specific permeabilities; So we need to convert in real permeabilities. The lattice parameters are given in the article,"(Gorbunov at al., 2017)",https://doi.org/10.1134/S0036029517010050,
Pd88.0Pb12.0,weight fraction,foil,Pd93.46Pb6.54,50,,,0.3929,fcc,500,,,arc melting/cold working,581.1388,0.5,3.141592654,,,,,2.97E-08,,,,,,,,When need to fill pressure consider above(feed side)  0.1–2.5MPa and below(permeate side) 0.02–1.0MPa. The value reported are specific permeabilities; So we need to convert in real permeabilities. The lattice parameters are given in the article,"(Gorbunov at al., 2017)",https://doi.org/10.1134/S0036029517010050,
Pd88.0Pb12.0,weight fraction,foil,Pd93.46Pb6.54,50,,,0.3929,fcc,550,,,arc melting/cold working,581.1388,0.5,3.141592654,,,,,3.22E-08,,,,,,,,When need to fill pressure consider above(feed side)  0.1–2.5MPa and below(permeate side) 0.02–1.0MPa. The value reported are specific permeabilities; So we need to convert in real permeabilities. The lattice parameters are given in the article,"(Gorbunov at al., 2017)",https://doi.org/10.1134/S0036029517010050,
Pd88.0Pb12.0,weight fraction,foil,Pd93.46Pb6.54,50,,,0.3929,fcc,600,,,arc melting/cold working,581.1388,0.5,3.141592654,,,,,3.59E-08,,,,,,,,When need to fill pressure consider above(feed side)  0.1–2.5MPa and below(permeate side) 0.02–1.0MPa. The value reported are specific permeabilities; So we need to convert in real permeabilities. The lattice parameters are given in the article,"(Gorbunov at al., 2017)",https://doi.org/10.1134/S0036029517010050,
,,,,,,,,,,,,,,,,,,,,,,,,,,,,,,,
Pd84.0Pb16.0,weight fraction,foil,Pd91.09Pb8.91,50,,,0.3942,fcc,350,,,arc melting/cold working,581.1388,0.5,3.141592654,,,,,1.73E-08,,,,,,,,When need to fill pressure consider above(feed side)  0.1–2.5MPa and below(permeate side) 0.02–1.0MPa. The value reported are specific permeabilities; So we need to convert in real permeabilities. The lattice parameters are given in the article.,"(Gorbunov at al., 2017)",https://doi.org/10.1134/S0036029517010050,
Pd84.0Pb16.0,weight fraction,foil,Pd91.09Pb8.91,50,,,0.3942,fcc,400,,,arc melting/cold working,581.1388,0.5,3.141592654,,,,,1.86E-08,,,,,,,,When need to fill pressure consider above(feed side)  0.1–2.5MPa and below(permeate side) 0.02–1.0MPa. The value reported are specific permeabilities; So we need to convert in real permeabilities. The lattice parameters are given in the article.,"(Gorbunov at al., 2017)",https://doi.org/10.1134/S0036029517010050,
Pd84.0Pb16.0,weight fraction,foil,Pd91.09Pb8.91,50,,,0.3942,fcc,450,,,arc melting/cold working,581.1388,0.5,3.141592654,,,,,2.45E-08,,,,,,,,When need to fill pressure consider above(feed side)  0.1–2.5MPa and below(permeate side) 0.02–1.0MPa. The value reported are specific permeabilities; So we need to convert in real permeabilities. The lattice parameters are given in the article.,"(Gorbunov at al., 2017)",https://doi.org/10.1134/S0036029517010050,
Pd84.0Pb16.0,weight fraction,foil,Pd91.09Pb8.91,50,,,0.3942,fcc,500,,,arc melting/cold working,581.1388,0.5,3.141592654,,,,,2.72E-08,,,,,,,,When need to fill pressure consider above(feed side)  0.1–2.5MPa and below(permeate side) 0.02–1.0MPa. The value reported are specific permeabilities; So we need to convert in real permeabilities. The lattice parameters are given in the article.,"(Gorbunov at al., 2017)",https://doi.org/10.1134/S0036029517010050,
Pd84.0Pb16.0,weight fraction,foil,Pd91.09Pb8.91,50,,,0.3942,fcc,550,,,arc melting/cold working,581.1388,0.5,3.141592654,,,,,2.97E-08,,,,,,,,When need to fill pressure consider above(feed side)  0.1–2.5MPa and below(permeate side) 0.02–1.0MPa. The value reported are specific permeabilities; So we need to convert in real permeabilities. The lattice parameters are given in the article.,"(Gorbunov at al., 2017)",https://doi.org/10.1134/S0036029517010050,
Pd84.0Pb16.0,weight fraction,foil,Pd91.09Pb8.91,50,,,0.3942,fcc,600,,,arc melting/cold working,581.1388,0.5,3.141592654,,,,,3.10E-08,,,,,,,,When need to fill pressure consider above(feed side)  0.1–2.5MPa and below(permeate side) 0.02–1.0MPa. The value reported are specific permeabilities; So we need to convert in real permeabilities. The lattice parameters are given in the article.,"(Gorbunov at al., 2017)",https://doi.org/10.1134/S0036029517010050,
,,,,,,,,,,,,,,,,,,,,,,,,,,,,,,,
Pd80.0Pb20.0,weight fraction,foil,Pd88.62Pb11.38,50,,,0.3948,fcc,350,,,arc melting/cold working,581.1388,0.5,3.141592654,,,,,1.50E-08,,,,,,,,When need to fill pressure consider above(feed side)  0.1–2.5MPa and below(permeate side) 0.02–1.0MPa. The value reported are specific permeabilities; So we need to convert in real permeabilities. The lattice parameters are given in the article.,"(Gorbunov at al., 2017)",https://doi.org/10.1134/S0036029517010050,
Pd80.0Pb20.0,weight fraction,foil,Pd88.62Pb11.38,50,,,0.3948,fcc,400,,,arc melting/cold working,581.1388,0.5,3.141592654,,,,,1.61E-08,,,,,,,,When need to fill pressure consider above(feed side)  0.1–2.5MPa and below(permeate side) 0.02–1.0MPa. The value reported are specific permeabilities; So we need to convert in real permeabilities. The lattice parameters are given in the article.,"(Gorbunov at al., 2017)",https://doi.org/10.1134/S0036029517010050,
Pd80.0Pb20.0,weight fraction,foil,Pd88.62Pb11.38,50,,,0.3948,fcc,450,,,arc melting/cold working,581.1388,0.5,3.141592654,,,,,1.83E-08,,,,,,,,When need to fill pressure consider above(feed side)  0.1–2.5MPa and below(permeate side) 0.02–1.0MPa. The value reported are specific permeabilities; So we need to convert in real permeabilities. The lattice parameters are given in the article.,"(Gorbunov at al., 2017)",https://doi.org/10.1134/S0036029517010050,
Pd80.0Pb20.0,weight fraction,foil,Pd88.62Pb11.38,50,,,0.3948,fcc,500,,,arc melting/cold working,581.1388,0.5,3.141592654,,,,,2.12E-08,,,,,,,,When need to fill pressure consider above(feed side)  0.1–2.5MPa and below(permeate side) 0.02–1.0MPa. The value reported are specific permeabilities; So we need to convert in real permeabilities. The lattice parameters are given in the article.,"(Gorbunov at al., 2017)",https://doi.org/10.1134/S0036029517010050,
Pd80.0Pb20.0,weight fraction,foil,Pd88.62Pb11.38,50,,,0.3948,fcc,550,,,arc melting/cold working,581.1388,0.5,3.141592654,,,,,2.35E-08,,,,,,,,When need to fill pressure consider above(feed side)  0.1–2.5MPa and below(permeate side) 0.02–1.0MPa. The value reported are specific permeabilities; So we need to convert in real permeabilities. The lattice parameters are given in the article.,"(Gorbunov at al., 2017)",https://doi.org/10.1134/S0036029517010050,
Pd80.0Pb20.0,weight fraction,foil,Pd88.62Pb11.38,50,,,0.3948,fcc,600,,,arc melting/cold working,581.1388,0.5,3.141592654,,,,,2.54E-08,,,,,,,,When need to fill pressure consider above(feed side)  0.1–2.5MPa and below(permeate side) 0.02–1.0MPa. The value reported are specific permeabilities; So we need to convert in real permeabilities. The lattice parameters are given in the article.,"(Gorbunov at al., 2017)",https://doi.org/10.1134/S0036029517010050,
,,,,,,,,,,,,,,,,,,,,,,,,,,,,,,,
Pd77.0Ag23.0,weight fraction,foil,Pd77.25Ag22.75,50,,,0.3931,fcc,350,,,arc melting/cold working,581.1388,0.5,3.141592654,,,,,1.98E-08,,,,,,,,When need to fill pressure consider above(feed side)  0.1–2.5MPa and below(permeate side) 0.02–1.0MPa. The value reported are specific permeabilities; So we need to convert in real permeabilities,"(Gorbunov at al., 2017)",https://doi.org/10.1134/S0036029517010050,
Pd77.0Ag23.0,weight fraction,foil,Pd77.25Ag22.75,50,,,0.3931,fcc,400,,,arc melting/cold working,581.1388,0.5,3.141592654,,,,,2.35E-08,,,,,,,,When need to fill pressure consider above(feed side)  0.1–2.5MPa and below(permeate side) 0.02–1.0MPa. The value reported are specific permeabilities; So we need to convert in real permeabilities,"(Gorbunov at al., 2017)",https://doi.org/10.1134/S0036029517010050,
Pd77.0Ag23.0,weight fraction,foil,Pd77.25Ag22.75,50,,,0.3931,fcc,450,,,arc melting/cold working,581.1388,0.5,3.141592654,,,,,2.90E-08,,,,,,,,When need to fill pressure consider above(feed side)  0.1–2.5MPa and below(permeate side) 0.02–1.0MPa. The value reported are specific permeabilities; So we need to convert in real permeabilities,"(Gorbunov at al., 2017)",https://doi.org/10.1134/S0036029517010050,
Pd77.0Ag23.0,weight fraction,foil,Pd77.25Ag22.75,50,,,0.3931,fcc,500,,,arc melting/cold working,581.1388,0.5,3.141592654,,,,,3.41E-08,,,,,,,,When need to fill pressure consider above(feed side)  0.1–2.5MPa and below(permeate side) 0.02–1.0MPa. The value reported are specific permeabilities; So we need to convert in real permeabilities,"(Gorbunov at al., 2017)",https://doi.org/10.1134/S0036029517010050,
,,,,,,,,,,,,,,,,,,,,,,,,,,,,,,,
Pd80.8Ag15.0Au2.5Pt0.7Ru0.7Al0.3,weight fraction,foil,Pd81.42Ag14.90Au1.36Pt0.38Ru0.74Al1.19,50,,99.99,0.3923,fcc,350,,,arc melting/cold working,581.1388,0.5,3.141592654,,,,,1.57E-08,,,,,,,,When need to fill pressure consider above(feed side)  0.1–2.5MPa and below(permeate side) 0.02–1.0MPa. The value reported are specific permeabilities; So we need to convert in real permeabilities. The lattice paramter is estimated using the simplest form of the Vegard's law.,"(Gorbunov at al., 2017)",https://doi.org/10.1134/S0036029517010050,
Pd80.8Ag15.0Au2.5Pt0.7Ru0.7Al0.3,weight fraction,foil,Pd81.42Ag14.90Au1.36Pt0.38Ru0.74Al1.19,50,,,0.3923,fcc,400,,,arc melting/cold working,581.1388,0.5,3.141592654,,,,,2.01E-08,,,,,,,,When need to fill pressure consider above(feed side)  0.1–2.5MPa and below(permeate side) 0.02–1.0MPa. The value reported are specific permeabilities; So we need to convert in real permeabilities. The lattice paramter is estimated using the simplest form of the Vegard's law.,"(Gorbunov at al., 2017)",https://doi.org/10.1134/S0036029517010050,
Pd80.8Ag15.0Au2.5Pt0.7Ru0.7Al0.3,weight fraction,foil,Pd81.42Ag14.90Au1.36Pt0.38Ru0.74Al1.19,50,,,0.3923,fcc,450,,,arc melting/cold working,581.1388,0.5,3.141592654,,,,,2.30E-08,,,,,,,,When need to fill pressure consider above(feed side)  0.1–2.5MPa and below(permeate side) 0.02–1.0MPa. The value reported are specific permeabilities; So we need to convert in real permeabilities. The lattice paramter is estimated using the simplest form of the Vegard's law.,"(Gorbunov at al., 2017)",https://doi.org/10.1134/S0036029517010050,
Pd80.8Ag15.0Au2.5Pt0.7Ru0.7Al0.3,weight fraction,foil,Pd81.42Ag14.90Au1.36Pt0.38Ru0.74Al1.19,50,,,0.3923,fcc,500,,,arc melting/cold working,581.1388,0.5,3.141592654,,,,,2.61E-08,,,,,,,,When need to fill pressure consider above(feed side)  0.1–2.5MPa and below(permeate side) 0.02–1.0MPa. The value reported are specific permeabilities; So we need to convert in real permeabilities. The lattice paramter is estimated using the simplest form of the Vegard's law.,"(Gorbunov at al., 2017)",https://doi.org/10.1134/S0036029517010050,
Pd80.8Ag15.0Au2.5Pt0.7Ru0.7Al0.3,weight fraction,foil,Pd81.42Ag14.90Au1.36Pt0.38Ru0.74Al1.19,50,,,0.3923,fcc,550,,,arc melting/cold working,581.1388,0.5,3.141592654,,,,,2.94E-08,,,,,,,,When need to fill pressure consider above(feed side)  0.1–2.5MPa and below(permeate side) 0.02–1.0MPa. The value reported are specific permeabilities; So we need to convert in real permeabilities. The lattice paramter is estimated using the simplest form of the Vegard's law.,"(Gorbunov at al., 2017)",https://doi.org/10.1134/S0036029517010050,
Pd80.8Ag15.0Au2.5Pt0.7Ru0.7Al0.3,weight fraction,foil,Pd81.42Ag14.90Au1.36Pt0.38Ru0.74Al1.19,50,,,0.3923,fcc,600,,,arc melting/cold working,581.1388,0.5,3.141592654,,,,,3.26E-08,,,,,,,,When need to fill pressure consider above(feed side)  0.1–2.5MPa and below(permeate side) 0.02–1.0MPa. The value reported are specific permeabilities; So we need to convert in real permeabilities. The lattice paramter is estimated using the simplest form of the Vegard's law.,"(Gorbunov at al., 2017)",https://doi.org/10.1134/S0036029517010050,
,,,,,,,,,,,,,,,,,,,,,,,,,,,,,,,
Pd77.0Ag23.0,weight fraction,foil,Pd77.25Ag22.75,30,,,0.3931,fcc,400,,,arc melting in inert atmoosphere/cold rolling/intermediate vacuum annealing,29.106,0.5,,,,3.07E-09,,4.21E-09,0.408589869,10.9,,,,,,Convert the flux *10mol/m2.s to permeability values. Convert the pressure difference as well,"(Didenko et al., 2003)",https://doi.org/10.1007/s11172-016-1543-4,
Pd77.0Ag23.0,weight fraction,foil,Pd77.25Ag22.75,30,,,0.3931,fcc,400,,,arc melting in inert atmoosphere/cold rolling/intermediate vacuum annealing,56.344,0.5,,,,,,3.11E-09,0.584237264,10.9,,,,,,Convert the flux *10mol/m2.s to permeability values. Convert the pressure difference as well,"(Didenko et al., 2003)",https://doi.org/10.1007/s11172-016-1543-4,
Pd77.0Ag23.0,weight fraction,foil,Pd77.25Ag22.75,30,,,0.3931,fcc,400,,,arc melting in inert atmoosphere/cold rolling/intermediate vacuum annealing,82.6532,0.5,,,,,,2.71E-09,0.747495886,10.9,,,,,,Convert the flux *10mol/m2.s to permeability values. Convert the pressure difference as well,"(Didenko et al., 2003)",https://doi.org/10.1007/s11172-016-1543-4,
Pd77.0Ag23.0,weight fraction,foil,Pd77.25Ag22.75,30,,,0.3931,fcc,400,,,arc melting in inert atmoosphere/cold rolling/intermediate vacuum annealing,94.7226,0.5,,,,,,2.49E-09,0.786099973,10.9,,,,,,Convert the flux *10mol/m2.s to permeability values. Convert the pressure difference as well,"(Didenko et al., 2003)",https://doi.org/10.1007/s11172-016-1543-4,
Pd77.0Ag23.0,weight fraction,foil,Pd77.25Ag22.75,30,,,0.3931,fcc,400,,,arc melting in inert atmoosphere/cold rolling/intermediate vacuum annealing,117.947,0.5,,,,,,2.88E-09,1.132554276,10.9,,,,,,Convert the flux *10mol/m2.s to permeability values. Convert the pressure difference as well,"(Didenko et al., 2003)",https://doi.org/10.1007/s11172-016-1543-4,
Pd77.0Ag23.0,weight fraction,foil,Pd77.25Ag22.75,30,,,0.3931,fcc,400,,,arc melting in inert atmoosphere/cold rolling/intermediate vacuum annealing,140.2393,0.5,,,,,,3.01E-09,1.405394827,10.9,,,,,,Convert the flux *10mol/m2.s to permeability values. Convert the pressure difference as well,"(Didenko et al., 2003)",https://doi.org/10.1007/s11172-016-1543-4,
,,,,,,,,,,,,,,,,,,,,,,,,,,,,,,,
Pd94.0Ru6.0,weight fraction,foil,Pd93.71Ru6.29,30,,,0.3885,fcc,400,,,arc melting/cold rolling,43.371,0.5,,,,,,7.08E-09,1.023044235,13.6,,,,,,Convert the flux *10mol/m2.s to permeability values. Convert the pressure difference as well,"(Didenko et al., 2003)",https://doi.org/10.1007/s11172-016-1543-4,
Pd94.0Ru6.0,weight fraction,foil,Pd93.71Ru6.29,30,,,0.3885,fcc,400,,,arc melting/cold rolling,56.9951,0.5,,,,,,6.36E-09,1.208827899,13.6,,,,,,Convert the flux *10mol/m2.s to permeability values. Convert the pressure difference as well,"(Didenko et al., 2003)",https://doi.org/10.1007/s11172-016-1543-4,
Pd94.0Ru6.0,weight fraction,foil,Pd93.71Ru6.29,30,,,0.3885,fcc,400,,,arc melting/cold rolling,69.9984,0.5,,,,,,5.82E-09,1.357780724,13.6,,,,,,Convert the flux *10mol/m2.s to permeability values. Convert the pressure difference as well,"(Didenko et al., 2003)",https://doi.org/10.1007/s11172-016-1543-4,
Pd94.0Ru6.0,weight fraction,foil,Pd93.71Ru6.29,30,,,0.3885,fcc,400,,,arc melting/cold rolling,83.0068,0.5,,,,,,5.80E-09,1.604693516,13.6,,,,,,Convert the flux *10mol/m2.s to permeability values. Convert the pressure difference as well,"(Didenko et al., 2003)",https://doi.org/10.1007/s11172-016-1543-4,
Pd94.0Ru6.0,weight fraction,foil,Pd93.71Ru6.29,30,,,0.3885,fcc,400,,,arc melting/cold rolling,94.4612,0.5,,,,,,5.45E-09,1.716671725,13.6,,,,,,Convert the flux *10mol/m2.s to permeability values. Convert the pressure difference as well,"(Didenko et al., 2003)",https://doi.org/10.1007/s11172-016-1543-4,
Pd94.0Ru6.0,weight fraction,foil,Pd93.71Ru6.29,30,,,0.3885,fcc,400,,,arc melting/cold rolling,106.5388,0.5,,,,,,5.39E-09,1.914460757,13.6,,,,,,Convert the flux *10mol/m2.s to permeability values. Convert the pressure difference as well,"(Didenko et al., 2003)",https://doi.org/10.1007/s11172-016-1543-4,
,,,,,,,,,,,,,,,,,,,,,,,,,,,,,,,
Pd90.0Ru10.0,weight fraction,foil,Pd89.53Ru10.47,30,,,0.3881,fcc,400,,,arc melting/cold rolling,43.6848,0.5,,,,,,7.61E-09,1.108807131,15.7,,,,,,Convert the flux *10mol/m2.s to permeability values. Convert the pressure difference as well,"(Didenko et al., 2003)",https://doi.org/10.1007/s11172-016-1543-4,
Pd90.0Ru10.0,weight fraction,foil,Pd89.53Ru10.47,30,,,0.3881,fcc,400,,,arc melting/cold rolling,57.0058,0.5,,,,,,7.46E-09,1.416992827,15.7,,,,,,Convert the flux *10mol/m2.s to permeability values. Convert the pressure difference as well,"(Didenko et al., 2003)",https://doi.org/10.1007/s11172-016-1543-4,
Pd90.0Ru10.0,weight fraction,foil,Pd89.53Ru10.47,30,,,0.3881,fcc,400,,,arc melting/cold rolling,69.7098,0.5,,,,,,7.58E-09,1.761817659,15.7,,,,,,Convert the flux *10mol/m2.s to permeability values. Convert the pressure difference as well,"(Didenko et al., 2003)",https://doi.org/10.1007/s11172-016-1543-4,
Pd90.0Ru10.0,weight fraction,foil,Pd89.53Ru10.47,30,,,0.3881,fcc,400,,,arc melting/cold rolling,83.034,0.5,,,,,,7.70E-09,2.131228334,15.7,,,,,,Convert the flux *10mol/m2.s to permeability values. Convert the pressure difference as well,"(Didenko et al., 2003)",https://doi.org/10.1007/s11172-016-1543-4,
Pd90.0Ru10.0,weight fraction,foil,Pd89.53Ru10.47,30,,,0.3881,fcc,400,,,arc melting/cold rolling,94.4997,0.5,,,,,,7.82E-09,2.463616467,15.7,,,,,,Convert the flux *10mol/m2.s to permeability values. Convert the pressure difference as well,"(Didenko et al., 2003)",https://doi.org/10.1007/s11172-016-1543-4,
Pd90.0Ru10.0,weight fraction,foil,Pd89.53Ru10.47,30,,,0.3881,fcc,400,,,arc melting/cold rolling,107.5169,0.5,,,,,,8.04E-09,2.881959199,15.7,,,,,,Convert the flux *10mol/m2.s to permeability values. Convert the pressure difference as well,"(Didenko et al., 2003)",https://doi.org/10.1007/s11172-016-1543-4,
,,,,,,,,,,,,,,,,,,,,,,,,,,,,,,,
Pd93.5In6Ru0.5,weight fraction,foil,Pd93.89In5.58Ru0.53,30,,,0.3935,fcc,400,,,arc melting/cold rolling,43.4127,0.5,15.2,,,,,1.27E-08,1.831213956,18.7,,,,,,"Convert the flux *10mol/m2.s to permeability values. Convert the pressure difference as well. The lattice paramter was estimated using the simplest form of the Vegard's law assuming a virtual cubic fcc volume for indium and ruthenium which  crystallize in fct and hcp, respectively.","(Didenko et al., 2003)",https://doi.org/10.1007/s11172-016-1543-4,
Pd93.5In6Ru0.5,weight fraction,foil,Pd93.89In5.58Ru0.53,30,,,0.3935,fcc,400,,,arc melting/cold rolling,57.0608,0.5,15.2,,,,,1.31E-08,2.482307459,18.7,,,,,,"Convert the flux *10mol/m2.s to permeability values. Convert the pressure difference as well. The lattice paramter was estimated using the simplest form of the Vegard's law assuming a virtual cubic fcc volume for indium and ruthenium which  crystallize in fct and hcp, respectively.","(Didenko et al., 2003)",https://doi.org/10.1007/s11172-016-1543-4,
Pd93.5In6Ru0.5,weight fraction,foil,Pd93.89In5.58Ru0.53,30,,,0.3935,fcc,400,,,arc melting/cold rolling,70.3899,0.5,15.2,,,,,1.26E-08,2.9496781,18.7,,,,,,"Convert the flux *10mol/m2.s to permeability values. Convert the pressure difference as well. The lattice paramter was estimated using the simplest form of the Vegard's law assuming a virtual cubic fcc volume for indium and ruthenium which  crystallize in fct and hcp, respectively.","(Didenko et al., 2003)",https://doi.org/10.1007/s11172-016-1543-4,
Pd93.5In6Ru0.5,weight fraction,foil,Pd93.89In5.58Ru0.53,30,,,0.3935,fcc,400,,,arc melting/cold rolling,82.8047,0.5,15.2,,,,,1.34E-08,3.68629487,18.7,,,,,,"Convert the flux *10mol/m2.s to permeability values. Convert the pressure difference as well. The lattice paramter was estimated using the simplest form of the Vegard's law assuming a virtual cubic fcc volume for indium and ruthenium which  crystallize in fct and hcp, respectively.","(Didenko et al., 2003)",https://doi.org/10.1007/s11172-016-1543-4,
Pd93.5In6Ru0.5,weight fraction,foil,Pd93.89In5.58Ru0.53,30,,,0.3935,fcc,400,,,arc melting/cold rolling,94.9354,0.5,15.2,,,,,1.55E-08,4.912663546,18.7,,,,,,"Convert the flux *10mol/m2.s to permeability values. Convert the pressure difference as well. The lattice paramter was estimated using the simplest form of the Vegard's law assuming a virtual cubic fcc volume for indium and ruthenium which  crystallize in fct and hcp, respectively.","(Didenko et al., 2003)",https://doi.org/10.1007/s11172-016-1543-4,
Pd93.5In6Ru0.5,weight fraction,foil,Pd93.89In5.58Ru0.53,30,,,0.3935,fcc,400,,,arc melting/cold rolling,107.0256,0.5,15.2,,,,,1.50E-08,5.355352493,18.7,,,,,,"Convert the flux *10mol/m2.s to permeability values. Convert the pressure difference as well. The lattice paramter was estimated using the simplest form of the Vegard's law assuming a virtual cubic fcc volume for indium and ruthenium which  crystallize in fct and hcp, respectively.","(Didenko et al., 2003)",https://doi.org/10.1007/s11172-016-1543-4,
,,,,,,,,,,,,,,,,,,,,,,,,,,,,,,,
Pd77.0Ag23.0,weight fraction,foil,Pd77.25Ag22.75,30,,,0.3931,fcc,500,,,arc melting/cold rolling,29.8105,0.5,,,,,,4.19E-09,0.416135881,10.9,,,,,,Convert the flux *10mol/m2.s to permeability values. Convert the pressure difference as well,"(Didenko et al., 2003)",https://doi.org/10.1007/s11172-016-1543-4,
Pd77.0Ag23.0,weight fraction,foil,Pd77.25Ag22.75,30,,,0.3931,fcc,500,,,arc melting/cold rolling,57.0386,0.5,,,,,,3.67E-09,0.6985138,10.9,,,,,,Convert the flux *10mol/m2.s to permeability values. Convert the pressure difference as well,"(Didenko et al., 2003)",https://doi.org/10.1007/s11172-016-1543-4,
Pd77.0Ag23.0,weight fraction,foil,Pd77.25Ag22.75,30,,,0.3931,fcc,500,,,arc melting/cold rolling,82.7912,0.5,,,,,,3.29E-09,0.906581741,10.9,,,,,,Convert the flux *10mol/m2.s to permeability values. Convert the pressure difference as well,"(Didenko et al., 2003)",https://doi.org/10.1007/s11172-016-1543-4,
Pd77.0Ag23.0,weight fraction,foil,Pd77.25Ag22.75,30,,,0.3931,fcc,500,,,arc melting/cold rolling,94.9498,0.5,,,,,,4.09E-09,1.292993631,10.9,,,,,,Convert the flux *10mol/m2.s to permeability values. Convert the pressure difference as well,"(Didenko et al., 2003)",https://doi.org/10.1007/s11172-016-1543-4,
Pd77.0Ag23.0,weight fraction,foil,Pd77.25Ag22.75,30,,,0.3931,fcc,500,,,arc melting/cold rolling,118.4915,0.5,,,,,,3.61E-09,1.426751592,10.9,,,,,,Convert the flux *10mol/m2.s to permeability values. Convert the pressure difference as well,"(Didenko et al., 2003)",https://doi.org/10.1007/s11172-016-1543-4,
Pd77.0Ag23.0,weight fraction,foil,Pd77.25Ag22.75,30,,,0.3931,fcc,500,,,arc melting/cold rolling,140.9263,0.5,,,,,,3.20E-09,1.501061571,10.9,,,,,,Convert the flux *10mol/m2.s to permeability values. Convert the pressure difference as well,"(Didenko et al., 2003)",https://doi.org/10.1007/s11172-016-1543-4,
,,,,,,,,,,,,,,,,,,,,,,,,,,,,,,,
Pd94.0Ru6.0,weight fraction,foil,Pd93.71Ru6.29,30,,,0.3885,fcc,500,,,arc melting/cold rolling,43.4718,0.5,,,,,,9.03E-09,1.307855626,13.6,,,,,,Convert the flux *10mol/m2.s to permeability values. Convert the pressure difference as well,"(Didenko et al., 2003)",https://doi.org/10.1007/s11172-016-1543-4,
Pd94.0Ru6.0,weight fraction,foil,Pd93.71Ru6.29,30,,,0.3885,fcc,500,,,arc melting/cold rolling,57.1013,0.5,,,,,,8.90E-09,1.694267516,13.6,,,,,,Convert the flux *10mol/m2.s to permeability values. Convert the pressure difference as well,"(Didenko et al., 2003)",https://doi.org/10.1007/s11172-016-1543-4,
Pd94.0Ru6.0,weight fraction,foil,Pd93.71Ru6.29,30,,,0.3885,fcc,500,,,arc melting/cold rolling,70.3622,0.5,,,,,,8.81E-09,2.06581741,13.6,,,,,,Convert the flux *10mol/m2.s to permeability values. Convert the pressure difference as well,"(Didenko et al., 2003)",https://doi.org/10.1007/s11172-016-1543-4,
Pd94.0Ru6.0,weight fraction,foil,Pd93.71Ru6.29,30,,,0.3885,fcc,500,,,arc melting/cold rolling,82.8848,0.5,,,,,,8.66E-09,2.392781316,13.6,,,,,,Convert the flux *10mol/m2.s to permeability values. Convert the pressure difference as well,"(Didenko et al., 2003)",https://doi.org/10.1007/s11172-016-1543-4,
Pd94.0Ru6.0,weight fraction,foil,Pd93.71Ru6.29,30,,,0.3885,fcc,500,,,arc melting/cold rolling,95.0557,0.5,,,,,,9.38E-09,2.972399151,13.6,,,,,,Convert the flux *10mol/m2.s to permeability values. Convert the pressure difference as well,"(Didenko et al., 2003)",https://doi.org/10.1007/s11172-016-1543-4,
Pd94.0Ru6.0,weight fraction,foil,Pd93.71Ru6.29,30,,,0.3885,fcc,500,,,arc melting/cold rolling,106.8392,0.5,,,,,,9.10E-09,3.239915074,13.6,,,,,,Convert the flux *10mol/m2.s to permeability values. Convert the pressure difference as well,"(Didenko et al., 2003)",https://doi.org/10.1007/s11172-016-1543-4,
,,,,,,,,,,,,,,,,,,,,,,,,,,,,,,,
Pd90.0Ru10.0,weight fraction,foil,Pd89.53Ru10.47,30,,,0.3881,fcc,500,,,arc melting/cold rolling,43.4831,0.5,,,,,,1.03E-08,1.486199575,15.7,,,,,,Convert the flux *10mol/m2.s to permeability values. Convert the pressure difference as well,"(Didenko et al., 2003)",https://doi.org/10.1007/s11172-016-1543-4,
Pd90.0Ru10.0,weight fraction,foil,Pd89.53Ru10.47,30,,,0.3881,fcc,500,,,arc melting/cold rolling,57.4878,0.5,,,,,,1.04E-08,1.991507431,15.7,,,,,,Convert the flux *10mol/m2.s to permeability values. Convert the pressure difference as well,"(Didenko et al., 2003)",https://doi.org/10.1007/s11172-016-1543-4,
Pd90.0Ru10.0,weight fraction,foil,Pd89.53Ru10.47,30,,,0.3881,fcc,500,,,arc melting/cold rolling,70.3847,0.5,,,,,,1.03E-08,2.422505308,15.7,,,,,,Convert the flux *10mol/m2.s to permeability values. Convert the pressure difference as well,"(Didenko et al., 2003)",https://doi.org/10.1007/s11172-016-1543-4,
Pd90.0Ru10.0,weight fraction,foil,Pd89.53Ru10.47,30,,,0.3881,fcc,500,,,arc melting/cold rolling,83.2853,0.5,,,,,,1.05E-08,2.912951168,15.7,,,,,,Convert the flux *10mol/m2.s to permeability values. Convert the pressure difference as well,"(Didenko et al., 2003)",https://doi.org/10.1007/s11172-016-1543-4,
Pd90.0Ru10.0,weight fraction,foil,Pd89.53Ru10.47,30,,,0.3881,fcc,500,,,arc melting/cold rolling,95.8145,0.5,,,,,,1.05E-08,3.343949045,15.7,,,,,,Convert the flux *10mol/m2.s to permeability values. Convert the pressure difference as well,"(Didenko et al., 2003)",https://doi.org/10.1007/s11172-016-1543-4,
Pd90.0Ru10.0,weight fraction,foil,Pd89.53Ru10.47,30,,,0.3881,fcc,500,,,arc melting/cold rolling,107.2481,0.5,,,,,,1.09E-08,3.893842887,15.7,,,,,,Convert the flux *10mol/m2.s to permeability values. Convert the pressure difference as well,"(Didenko et al., 2003)",https://doi.org/10.1007/s11172-016-1543-4,
,,,,,,,,,,,,,,,,,,,,,,,,,,,,,,,
Pd93.5In6Ru0.5,weight fraction,foil,Pd93.89In5.58Ru0.53,30,,,0.3935,fcc,500,,,arc melting/cold rolling,43.9229,0.5,,,,,,1.80E-08,2.630573248,18.7,,,,,,Convert the flux *10mol/m2.s to permeability values. The kPa^0.5 is also converted,"(Didenko et al., 2003)",https://doi.org/10.1007/s11172-016-1543-4,
Pd93.5In6Ru0.5,weight fraction,foil,Pd93.89In5.58Ru0.53,30,,,0.3935,fcc,500,,,arc melting/cold rolling,57.5665,0.5,,,,,,1.69E-08,3.239915074,18.7,,,,,,Convert the flux *10mol/m2.s to permeability values. The kPa^0.5 is also converted,"(Didenko et al., 2003)",https://doi.org/10.1007/s11172-016-1543-4,
Pd93.5In6Ru0.5,weight fraction,foil,Pd93.89In5.58Ru0.53,30,,,0.3935,fcc,500,,,arc melting/cold rolling,70.5112,0.5,,,,,,1.88E-08,4.428874735,18.7,,,,,,Convert the flux *10mol/m2.s to permeability values. The kPa^0.5 is also converted,"(Didenko et al., 2003)",https://doi.org/10.1007/s11172-016-1543-4,
Pd93.5In6Ru0.5,weight fraction,foil,Pd93.89In5.58Ru0.53,30,,,0.3935,fcc,500,,,arc melting/cold rolling,83.409,0.5,,,,,,1.75E-08,4.874734607,18.7,,,,,,Convert the flux *10mol/m2.s to permeability values. The kPa^0.5 is also converted,"(Didenko et al., 2003)",https://doi.org/10.1007/s11172-016-1543-4,
Pd93.5In6Ru0.5,weight fraction,foil,Pd93.89In5.58Ru0.53,30,,,0.3935,fcc,500,,,arc melting/cold rolling,95.6042,0.5,,,,,,1.83E-08,5.840764331,18.7,,,,,,Convert the flux *10mol/m2.s to permeability values. The kPa^0.5 is also converted,"(Didenko et al., 2003)",https://doi.org/10.1007/s11172-016-1543-4,
Pd93.5In6Ru0.5,weight fraction,foil,Pd93.89In5.58Ru0.53,30,,,0.3935,fcc,500,,,arc melting/cold rolling,107.7901,0.5,,,,,,1.85E-08,6.658174098,18.7,,,,,,Convert the flux *10mol/m2.s to permeability values. The kPa^0.5 is also converted,"(Didenko et al., 2003)",https://doi.org/10.1007/s11172-016-1543-4,
,,,,,,,,,,,,,,,,,,,,,,,,,,,,,,,
Pd83.0Cu10.0Au7.0,mole fraction,foil,Pd83.00Cu10.00Au7.00,13.2,,,0.3876,fcc,300,,,Magnetron Sputtering/annealing,184.0376,0.5,,,,,,5.22E-09,0.07283852,,,,,,,Inlet pressure was up to 689.5 kPa and outlet was at room tempearture 82kPa. So we assume those values and fill in the rest. ,"(Coulter et al., 2010)",https://doi.org/10.1021/jp1039628,
Pd83.0Cu10.0Au7.0,mole fraction,foil,Pd83.00Cu10.00Au7.00,13.2,,,0.3876,fcc,300,,,Magnetron Sputtering/annealing,314.3975,0.5,,,,,,5.89E-09,0.1403288,,,,,,,Inlet pressure was up to 689.5 kPa and outlet was at room tempearture 82kPa. So we assume those values and fill in the rest. ,"(Coulter et al., 2010)",https://doi.org/10.1021/jp1039628,
Pd83.0Cu10.0Au7.0,mole fraction,foil,Pd83.00Cu10.00Au7.00,13.2,,,0.3876,fcc,300,,,Magnetron Sputtering/annealing,419.5618,0.5,,,,,,6.05E-09,0.192262395,,,,,,,Inlet pressure was up to 689.5 kPa and outlet was at room tempearture 82kPa. So we assume those values and fill in the rest. ,"(Coulter et al., 2010)",https://doi.org/10.1021/jp1039628,
Pd83.0Cu10.0Au7.0,mole fraction,foil,Pd83.00Cu10.00Au7.00,13.2,,,0.3876,fcc,300,,,Magnetron Sputtering/annealing,511.5806,0.5,,,,,,6.23E-09,0.241570269,,,,,,,Inlet pressure was up to 689.5 kPa and outlet was at room tempearture 82kPa. So we assume those values and fill in the rest. ,"(Coulter et al., 2010)",https://doi.org/10.1021/jp1039628,
Pd83.0Cu10.0Au7.0,mole fraction,foil,Pd83.00Cu10.00Au7.00,13.2,,,0.3876,fcc,300,,,Magnetron Sputtering/annealing,593.7402,0.5,,,,,,6.35E-09,0.285687205,,,,,,,Inlet pressure was up to 689.5 kPa and outlet was at room tempearture 82kPa. So we assume those values and fill in the rest. ,"(Coulter et al., 2010)",https://doi.org/10.1021/jp1039628,
,,,,,,,,,,,,,,,,,,,,,,,,,,,,,,,
Pd83.0Cu10.0Au7.0,mole fraction,foil,Pd83.00Cu10.00Au7.00,13.2,,,0.3876,fcc,350,,,Magnetron Sputtering/annealing,184.0376,0.5,,,,,,7.63E-09,0.106343675,,,,,,,Inlet pressure was up to 689.5 kPa and outlet was at room tempearture 82kPa. So we assume those values and fill in the rest. ,"(Coulter et al., 2010)",https://doi.org/10.1021/jp1039628,
Pd83.0Cu10.0Au7.0,mole fraction,foil,Pd83.00Cu10.00Au7.00,13.2,,,0.3876,fcc,350,,,Magnetron Sputtering/annealing,314.3975,0.5,,,,,,7.73E-09,0.184143233,,,,,,,Inlet pressure was up to 689.5 kPa and outlet was at room tempearture 82kPa. So we assume those values and fill in the rest. ,"(Coulter et al., 2010)",https://doi.org/10.1021/jp1039628,
Pd83.0Cu10.0Au7.0,mole fraction,foil,Pd83.00Cu10.00Au7.00,13.2,,,0.3876,fcc,350,,,Magnetron Sputtering/annealing,419.5618,0.5,,,,,,8.16E-09,0.259272704,,,,,,,Inlet pressure was up to 689.5 kPa and outlet was at room tempearture 82kPa. So we assume those values and fill in the rest. ,"(Coulter et al., 2010)",https://doi.org/10.1021/jp1039628,
Pd83.0Cu10.0Au7.0,mole fraction,foil,Pd83.00Cu10.00Au7.00,13.2,,,0.3876,fcc,350,,,Magnetron Sputtering/annealing,511.5806,0.5,,,,,,8.43E-09,0.326621816,,,,,,,Inlet pressure was up to 689.5 kPa and outlet was at room tempearture 82kPa. So we assume those values and fill in the rest. ,"(Coulter et al., 2010)",https://doi.org/10.1021/jp1039628,
Pd83.0Cu10.0Au7.0,mole fraction,foil,Pd83.00Cu10.00Au7.00,13.2,,,0.3876,fcc,350,,,Magnetron Sputtering/annealing,593.7402,0.5,,,,,,8.47E-09,0.381048029,,,,,,,Inlet pressure was up to 689.5 kPa and outlet was at room tempearture 82kPa. So we assume those values and fill in the rest. ,"(Coulter et al., 2010)",https://doi.org/10.1021/jp1039628,
,,,,,,,,,,,,,,,,,,,,,,,,,,,,,,,
Pd83.0Cu10.0Au7.0,mole fraction,foil,Pd83.00Cu10.00Au7.00,13.2,,,0.3876,fcc,400,,,Magnetron Sputtering/annealing,185.133,0.5,,,,,,9.60E-09,0.134698224,,,,,,,Inlet pressure was up to 689.5 kPa and outlet was at room tempearture 82kPa. So we assume those values and fill in the rest. ,"(Coulter et al., 2010)",https://doi.org/10.1021/jp1039628,
Pd83.0Cu10.0Au7.0,mole fraction,foil,Pd83.00Cu10.00Au7.00,13.2,,,0.3876,fcc,400,,,Magnetron Sputtering/annealing,313.302,0.5,,,,,,9.71E-09,0.230530952,,,,,,,Inlet pressure was up to 689.5 kPa and outlet was at room tempearture 82kPa. So we assume those values and fill in the rest. ,"(Coulter et al., 2010)",https://doi.org/10.1021/jp1039628,
Pd83.0Cu10.0Au7.0,mole fraction,foil,Pd83.00Cu10.00Au7.00,13.2,,,0.3876,fcc,400,,,Magnetron Sputtering/annealing,419.5618,0.5,,,,,,1.02E-08,0.323705693,,,,,,,Inlet pressure was up to 689.5 kPa and outlet was at room tempearture 82kPa. So we assume those values and fill in the rest. ,"(Coulter et al., 2010)",https://doi.org/10.1021/jp1039628,
Pd83.0Cu10.0Au7.0,mole fraction,foil,Pd83.00Cu10.00Au7.00,13.2,,,0.3876,fcc,400,,,Magnetron Sputtering/annealing,511.5806,0.5,,,,,,1.05E-08,0.406518723,,,,,,,Inlet pressure was up to 689.5 kPa and outlet was at room tempearture 82kPa. So we assume those values and fill in the rest. ,"(Coulter et al., 2010)",https://doi.org/10.1021/jp1039628,
Pd83.0Cu10.0Au7.0,mole fraction,foil,Pd83.00Cu10.00Au7.00,13.2,,,0.3876,fcc,400,,,Magnetron Sputtering/annealing,593.7402,0.5,,,,,,1.04E-08,0.466099576,,,,,,,Inlet pressure was up to 689.5 kPa and outlet was at room tempearture 82kPa. So we assume those values and fill in the rest. ,"(Coulter et al., 2010)",https://doi.org/10.1021/jp1039628,
,,,,,,,,,,,,,,,,,,,,,,,,,,,,,,,
Pd83.0Cu10.0Au7.0,mole fraction,foil,Pd83.00Cu10.00Au7.00,13.2,,,0.3876,fcc,450,,,Magnetron Sputtering/annealing,182.9421,0.5,,,,,,1.08E-08,0.150154075,,,,,,,Inlet pressure was up to 689.5 kPa and outlet was at room tempearture 82kPa. So we assume those values and fill in the rest. ,"(Coulter et al., 2010)",https://doi.org/10.1021/jp1039628,
Pd83.0Cu10.0Au7.0,mole fraction,foil,Pd83.00Cu10.00Au7.00,13.2,,,0.3876,fcc,450,,,Magnetron Sputtering/annealing,313.302,0.5,,,,,,1.09E-08,0.258881467,,,,,,,Inlet pressure was up to 689.5 kPa and outlet was at room tempearture 82kPa. So we assume those values and fill in the rest. ,"(Coulter et al., 2010)",https://doi.org/10.1021/jp1039628,
Pd83.0Cu10.0Au7.0,mole fraction,foil,Pd83.00Cu10.00Au7.00,13.2,,,0.3876,fcc,450,,,Magnetron Sputtering/annealing,418.4664,0.5,,,,,,1.20E-08,0.380402691,,,,,,,Inlet pressure was up to 689.5 kPa and outlet was at room tempearture 82kPa. So we assume those values and fill in the rest. ,"(Coulter et al., 2010)",https://doi.org/10.1021/jp1039628,
Pd83.0Cu10.0Au7.0,mole fraction,foil,Pd83.00Cu10.00Au7.00,13.2,,,0.3876,fcc,450,,,Magnetron Sputtering/annealing,511.5806,0.5,,,,,,1.19E-08,0.460642434,,,,,,,Inlet pressure was up to 689.5 kPa and outlet was at room tempearture 82kPa. So we assume those values and fill in the rest. ,"(Coulter et al., 2010)",https://doi.org/10.1021/jp1039628,
Pd83.0Cu10.0Au7.0,mole fraction,foil,Pd83.00Cu10.00Au7.00,13.2,,,0.3876,fcc,450,,,Magnetron Sputtering/annealing,593.7402,0.5,,,,,,1.25E-08,0.5614604,,,,,,,Inlet pressure was up to 689.5 kPa and outlet was at room tempearture 82kPa. So we assume those values and fill in the rest. ,"(Coulter et al., 2010)",https://doi.org/10.1021/jp1039628,
,,,,,,,,,,,,,,,,,,,,,,,,,,,,,,,
Pd83.0Cu10.0Au7.0,mole fraction,foil,Pd83.00Cu10.00Au7.00,13.2,,,0.3876,fcc,500,,,Magnetron Sputtering/annealing,182.9421,0.5,,,,,,1.62E-08,0.224896343,,,,,,,Inlet pressure was up to 689.5 kPa and outlet was at room tempearture 82kPa. So we assume those values and fill in the rest. ,"(Coulter et al., 2010)",https://doi.org/10.1021/jp1039628,
Pd83.0Cu10.0Au7.0,mole fraction,foil,Pd83.00Cu10.00Au7.00,13.2,,,0.3876,fcc,500,,,Magnetron Sputtering/annealing,313.302,0.5,,,,,,1.71E-08,0.405788684,,,,,,,Inlet pressure was up to 689.5 kPa and outlet was at room tempearture 82kPa. So we assume those values and fill in the rest. ,"(Coulter et al., 2010)",https://doi.org/10.1021/jp1039628,
Pd83.0Cu10.0Au7.0,mole fraction,foil,Pd83.00Cu10.00Au7.00,13.2,,,0.3876,fcc,500,,,Magnetron Sputtering/annealing,419.5618,0.5,,,,,,1.68E-08,0.53246858,,,,,,,Inlet pressure was up to 689.5 kPa and outlet was at room tempearture 82kPa. So we assume those values and fill in the rest. ,"(Coulter et al., 2010)",https://doi.org/10.1021/jp1039628,
Pd83.0Cu10.0Au7.0,mole fraction,foil,Pd83.00Cu10.00Au7.00,13.2,,,0.3876,fcc,500,,,Magnetron Sputtering/annealing,511.5806,0.5,,,,,,1.76E-08,0.682291919,,,,,,,Inlet pressure was up to 689.5 kPa and outlet was at room tempearture 82kPa. So we assume those values and fill in the rest. ,"(Coulter et al., 2010)",https://doi.org/10.1021/jp1039628,
Pd83.0Cu10.0Au7.0,mole fraction,foil,Pd83.00Cu10.00Au7.00,13.2,,,0.3876,fcc,500,,,Magnetron Sputtering/annealing,593.7402,0.5,,,,,,1.77E-08,0.795996483,,,,,,,Inlet pressure was up to 689.5 kPa and outlet was at room tempearture 82kPa. So we assume those values and fill in the rest. ,"(Coulter et al., 2010)",https://doi.org/10.1021/jp1039628,
,,,,,,,,,,,,,,,,,,,,,,,,,,,,,,,
Pd55.0Cu41.0Au4.0,mole fraction,foil,Pd55.00Cu41.00Au4.00,10,,,0.3785,fcc,300,,,Magnetron Sputtering/annealing,544,0.5,,,,,,3.57E-10,,,,,,,,Inlet pressure was up to 689.5 kPa and outlet was at room tempearture 82kPa. So we assume those values and fill in the rest. The pressure here is calculated as (689.5*1000)^0.5-(82*1000)^0.5,"(Coulter et al., 2010)",https://doi.org/10.1021/jp1039628,
Pd55.0Cu41.0Au4.0,mole fraction,foil,Pd55.00Cu41.00Au4.00,10,,,0.3785,fcc,350,,,Magnetron Sputtering/annealing,544,0.5,,,,,,7.86E-10,,,,,,,,Inlet pressure was up to 689.5 kPa and outlet was at room tempearture 82kPa. So we assume those values and fill in the rest. The pressure here is calculated as (689.5*1000)^0.5-(82*1000)^0.5,"(Coulter et al., 2010)",https://doi.org/10.1021/jp1039628,
Pd55.0Cu41.0Au4.0,mole fraction,foil,Pd55.00Cu41.00Au4.00,10,,,0.3785,fcc,400,,,Magnetron Sputtering/annealing,544,0.5,,,,,,1.25E-09,,,,,,,,Inlet pressure was up to 689.5 kPa and outlet was at room tempearture 82kPa. So we assume those values and fill in the rest. The pressure here is calculated as (689.5*1000)^0.5-(82*1000)^0.5,"(Coulter et al., 2010)",https://doi.org/10.1021/jp1039628,
Pd55.0Cu41.0Au4.0,mole fraction,foil,Pd55.00Cu41.00Au4.00,10,,,0.3785,fcc,450,,,Magnetron Sputtering/annealing,544,0.5,,,,,,1.68E-09,,,,,,,,Inlet pressure was up to 689.5 kPa and outlet was at room tempearture 82kPa. So we assume those values and fill in the rest. The pressure here is calculated as (689.5*1000)^0.5-(82*1000)^0.5,"(Coulter et al., 2010)",https://doi.org/10.1021/jp1039628,
