Repository: AldoKwamibar/Pd-membranes-permeability

# Palladium alloy Membranes Permeability Prediction with CatBoost & Virtual Screening

This repository contains Python notebooks (`.ipynb`) and datasets related to hydrogen permeability prediction in palladium-based alloy membranes.

All datasets are provided in flat file formats (CSV/XLSX), compatible with Microsoft Excel (tested on Version 2508).

---

## 🚀 Project Structure

PhD. Project organization

## Dataset (Folder)
     ___Lattice parameters.xlsx ----> Vegard's law
    |
    |___Palladium_Alloy_Membranes dataset_QSPR_ML.csv ----> Pd alloy dataset for modelling
    |
    |___oliynyk_extended_std_unit.csv ----> Property dataset for CBFV

File: Palladium_Alloy_Membranes dataset_QSPR_ML.csv (part 7 of 25)
Alloy Formula,"Composition
Pd55.0Cu41.0Au4.0,mole fraction,foil,Pd55.00Cu41.00Au4.00,10,,,0.3785,fcc,500,,,Magnetron Sputtering/annealing,544,0.5,,,,,,1.93E-09,,,,,,,,Inlet pressure was up to 689.5 kPa and outlet was at room tempearture 82kPa. So we assume those values and fill in the rest. The pressure here is calculated as (689.5*1000)^0.5-(82*1000)^0.5,"(Coulter et al., 2010)",https://doi.org/10.1021/jp1039628,
,,,,,,,,,,,,,,,,,,,,,,,,,,,,,,,
Pd56.0Cu41.0Au3.0,mole fraction,foil,Pd56.00Cu41.00Au3.00,10,,,0.3783,fcc,300,,,Magnetron Sputtering/annealing,544,0.5,,,,,,6.07E-10,,,,,,,,Inlet pressure was up to 689.5 kPa and outlet was at room tempearture 82kPa. So we assume those values and fill in the rest. The pressure here is calculated as (689.5*1000)^0.5-(82*1000)^0.5,"(Coulter et al., 2010)",https://doi.org/10.1021/jp1039628,
Pd56.0Cu41.0Au3.0,mole fraction,foil,Pd56.00Cu41.00Au3.00,10,,,0.3783,fcc,350,,,Magnetron Sputtering/annealing,544,0.5,,,,,,1.25E-09,,,,,,,,Inlet pressure was up to 689.5 kPa and outlet was at room tempearture 82kPa. So we assume those values and fill in the rest. The pressure here is calculated as (689.5*1000)^0.5-(82*1000)^0.5,"(Coulter et al., 2010)",https://doi.org/10.1021/jp1039628,
Pd56.0Cu41.0Au3.0,mole fraction,foil,Pd56.00Cu41.00Au3.00,10,,,0.3783,fcc,400,,,Magnetron Sputtering/annealing,544,0.5,,,,,,1.57E-09,,,,,,,,Inlet pressure was up to 689.5 kPa and outlet was at room tempearture 82kPa. So we assume those values and fill in the rest. The pressure here is calculated as (689.5*1000)^0.5-(82*1000)^0.5,"(Coulter et al., 2010)",https://doi.org/10.1021/jp1039628,
Pd56.0Cu41.0Au3.0,mole fraction,foil,Pd56.00Cu41.00Au3.00,10,,,0.3783,fcc,450,,,Magnetron Sputtering/annealing,544,0.5,,,,,,1.50E-09,,,,,,,,Inlet pressure was up to 689.5 kPa and outlet was at room tempearture 82kPa. So we assume those values and fill in the rest. The pressure here is calculated as (689.5*1000)^0.5-(82*1000)^0.5,"(Coulter et al., 2010)",https://doi.org/10.1021/jp1039628,
Pd56.0Cu41.0Au3.0,mole fraction,foil,Pd56.00Cu41.00Au3.00,10,,,0.3783,fcc,500,,,Magnetron Sputtering/annealing,544,0.5,,,,,,1.79E-09,,,,,,,,Inlet pressure was up to 689.5 kPa and outlet was at room tempearture 82kPa. So we assume those values and fill in the rest. The pressure here is calculated as (689.5*1000)^0.5-(82*1000)^0.5,"(Coulter et al., 2010)",https://doi.org/10.1021/jp1039628,
,,,,,,,,,,,,,,,,,,,,,,,,,,,,,,,
Pd74.0Cu22.0Au4.0,mole fraction,foil,Pd74.00Cu22.00Au4.00,10,,,0.3785,fcc,300,,,Magnetron Sputtering/annealing,544,0.5,,,,,,2.18E-09,,,,,,,,Inlet pressure was up to 689.5 kPa and outlet was at room tempearture 82kPa. So we assume those values and fill in the rest. The pressure here is calculated as (689.5*1000)^0.5-(82*1000)^0.5,"(Coulter et al., 2010)",https://doi.org/10.1021/jp1039628,
Pd74.0Cu22.0Au4.0,mole fraction,foil,Pd74.00Cu22.00Au4.00,10,,,0.3785,fcc,350,,,Magnetron Sputtering/annealing,544,0.5,,,,,,3.00E-09,,,,,,,,Inlet pressure was up to 689.5 kPa and outlet was at room tempearture 82kPa. So we assume those values and fill in the rest. The pressure here is calculated as (689.5*1000)^0.5-(82*1000)^0.5,"(Coulter et al., 2010)",https://doi.org/10.1021/jp1039628,
Pd74.0Cu22.0Au4.0,mole fraction,foil,Pd74.00Cu22.00Au4.00,10,,,0.3785,fcc,400,,,Magnetron Sputtering/annealing,544,0.5,,,,,,3.75E-09,,,,,,,,Inlet pressure was up to 689.5 kPa and outlet was at room tempearture 82kPa. So we assume those values and fill in the rest. The pressure here is calculated as (689.5*1000)^0.5-(82*1000)^0.5,"(Coulter et al., 2010)",https://doi.org/10.1021/jp1039628,
Pd74.0Cu22.0Au4.0,mole fraction,foil,Pd74.00Cu22.00Au4.00,10,,,0.3785,fcc,450,,,Magnetron Sputtering/annealing,544,0.5,,,,,,4.89E-09,,,,,,,,Inlet pressure was up to 689.5 kPa and outlet was at room tempearture 82kPa. So we assume those values and fill in the rest. The pressure here is calculated as (689.5*1000)^0.5-(82*1000)^0.5,"(Coulter et al., 2010)",https://doi.org/10.1021/jp1039628,
Pd74.0Cu22.0Au4.0,mole fraction,foil,Pd74.00Cu22.00Au4.00,10,,,0.3785,fcc,500,,,Magnetron Sputtering/annealing,544,0.5,,,,,,6.39E-09,,,,,,,,Inlet pressure was up to 689.5 kPa and outlet was at room tempearture 82kPa. So we assume those values and fill in the rest. The pressure here is calculated as (689.5*1000)^0.5-(82*1000)^0.5,"(Coulter et al., 2010)",https://doi.org/10.1021/jp1039628,
,,,,,,,,,,,,,,,,,,,,,,,,,,,,,,,
Pd72.0Cu26.0Au2.0,mole fraction,foil,Pd72.00Cu26.00Au2.00,10,,,0.3822,fcc,300,,,Magnetron Sputtering/annealing,544,0.5,,,,,,2.04E-09,,,,,,,,Inlet pressure was up to 689.5 kPa and outlet was at room tempearture 82kPa. So we assume those values and fill in the rest. The pressure here is calculated as (689.5*1000)^0.5-(82*1000)^0.5,"(Coulter et al., 2010)",https://doi.org/10.1021/jp1039628,
Pd72.0Cu26.0Au2.0,mole fraction,foil,Pd72.00Cu26.00Au2.00,10,,,0.3822,fcc,350,,,Magnetron Sputtering/annealing,544,0.5,,,,,,3.00E-09,,,,,,,,Inlet pressure was up to 689.5 kPa and outlet was at room tempearture 82kPa. So we assume those values and fill in the rest. The pressure here is calculated as (689.5*1000)^0.5-(82*1000)^0.5,"(Coulter et al., 2010)",https://doi.org/10.1021/jp1039628,
Pd72.0Cu26.0Au2.0,mole fraction,foil,Pd72.00Cu26.00Au2.00,10,,,0.3822,fcc,400,,,Magnetron Sputtering/annealing,544,0.5,,,,,,3.93E-09,,,,,,,,Inlet pressure was up to 689.5 kPa and outlet was at room tempearture 82kPa. So we assume those values and fill in the rest. The pressure here is calculated as (689.5*1000)^0.5-(82*1000)^0.5,"(Coulter et al., 2010)",https://doi.org/10.1021/jp1039628,
Pd72.0Cu26.0Au2.0,mole fraction,foil,Pd72.00Cu26.00Au2.00,10,,,0.3822,fcc,450,,,Magnetron Sputtering/annealing,544,0.5,,,,,,4.96E-09,,,,,,,,Inlet pressure was up to 689.5 kPa and outlet was at room tempearture 82kPa. So we assume those values and fill in the rest. The pressure here is calculated as (689.5*1000)^0.5-(82*1000)^0.5,"(Coulter et al., 2010)",https://doi.org/10.1021/jp1039628,
Pd72.0Cu26.0Au2.0,mole fraction,foil,Pd72.00Cu26.00Au2.00,10,,,0.3822,fcc,500,,,Magnetron Sputtering/annealing,544,0.5,,,,,,6.00E-09,,,,,,,,Inlet pressure was up to 689.5 kPa and outlet was at room tempearture 82kPa. So we assume those values and fill in the rest. The pressure here is calculated as (689.5*1000)^0.5-(82*1000)^0.5,"(Coulter et al., 2010)",https://doi.org/10.1021/jp1039628,
,,,,,,,,,,,,,,,,,,,,,,,,,,,,,,,
Pd74.7Cu19.6Au5.7,mole fraction,foil,Pd74.70Cu19.60Au5.70,10,,,0.3847,fcc,300,,,Magnetron Sputtering/annealing,544,0.5,,,,,,3.07E-09,,,,,,,,Inlet pressure was up to 689.5 kPa and outlet was at room tempearture 82kPa. So we assume those values and fill in the rest. The pressure here is calculated as (689.5*1000)^0.5-(82*1000)^0.5,"(Coulter et al., 2010)",https://doi.org/10.1021/jp1039628,
Pd74.7Cu19.6Au5.7,mole fraction,foil,Pd74.70Cu19.60Au5.70,10,,,0.3847,fcc,350,,,Magnetron Sputtering/annealing,544,0.5,,,,,,4.07E-09,,,,,,,,Inlet pressure was up to 689.5 kPa and outlet was at room tempearture 82kPa. So we assume those values and fill in the rest. The pressure here is calculated as (689.5*1000)^0.5-(82*1000)^0.5,"(Coulter et al., 2010)",https://doi.org/10.1021/jp1039628,
Pd74.7Cu19.6Au5.7,mole fraction,foil,Pd74.70Cu19.60Au5.70,10,,,0.3847,fcc,400,,,Magnetron Sputtering/annealing,544,0.5,,,,,,5.46E-09,,,,,,,,Inlet pressure was up to 689.5 kPa and outlet was at room tempearture 82kPa. So we assume those values and fill in the rest. The pressure here is calculated as (689.5*1000)^0.5-(82*1000)^0.5,"(Coulter et al., 2010)",https://doi.org/10.1021/jp1039628,
Pd74.7Cu19.6Au5.7,mole fraction,foil,Pd74.70Cu19.60Au5.70,10,,,0.3847,fcc,450,,,Magnetron Sputtering/annealing,544,0.5,,,,,,7.00E-09,,,,,,,,Inlet pressure was up to 689.5 kPa and outlet was at room tempearture 82kPa. So we assume those values and fill in the rest. The pressure here is calculated as (689.5*1000)^0.5-(82*1000)^0.5,"(Coulter et al., 2010)",https://doi.org/10.1021/jp1039628,
Pd74.7Cu19.6Au5.7,mole fraction,foil,Pd74.70Cu19.60Au5.70,10,,,0.3847,fcc,500,,,Magnetron Sputtering/annealing,544,0.5,,,,,,8.71E-09,,,,,,,,Inlet pressure was up to 689.5 kPa and outlet was at room tempearture 82kPa. So we assume those values and fill in the rest. The pressure here is calculated as (689.5*1000)^0.5-(82*1000)^0.5,"(Coulter et al., 2010)",https://doi.org/10.1021/jp1039628,
,,,,,,,,,,,,,,,,,,,,,,,,,,,,,,,
Pd72.0Cu20.0Au8.0,mole fraction,foil,Pd72.00Cu20.00Au8.00,10,,,0.385,fcc,300,,,Magnetron Sputtering/annealing,544,0.5,,,,,,4.54E-09,,,,,,,,Inlet pressure was up to 689.5 kPa and outlet was at room tempearture 82kPa. So we assume those values and fill in the rest. The pressure here is calculated as (689.5*1000)^0.5-(82*1000)^0.5,"(Coulter et al., 2010)",https://doi.org/10.1021/jp1039628,
Pd72.0Cu20.0Au8.0,mole fraction,foil,Pd72.00Cu20.00Au8.00,10,,,0.385,fcc,350,,,Magnetron Sputtering/annealing,544,0.5,,,,,,6.11E-09,,,,,,,,Inlet pressure was up to 689.5 kPa and outlet was at room tempearture 82kPa. So we assume those values and fill in the rest. The pressure here is calculated as (689.5*1000)^0.5-(82*1000)^0.5,"(Coulter et al., 2010)",https://doi.org/10.1021/jp1039628,
Pd72.0Cu20.0Au8.0,mole fraction,foil,Pd72.00Cu20.00Au8.00,10,,,0.385,fcc,400,,,Magnetron Sputtering/annealing,544,0.5,,,,,,7.18E-09,,,,,,,,Inlet pressure was up to 689.5 kPa and outlet was at room tempearture 82kPa. So we assume those values and fill in the rest. The pressure here is calculated as (689.5*1000)^0.5-(82*1000)^0.5,"(Coulter et al., 2010)",https://doi.org/10.1021/jp1039628,
Pd72.0Cu20.0Au8.0,mole fraction,foil,Pd72.00Cu20.00Au8.00,10,,,0.385,fcc,450,,,Magnetron Sputtering/annealing,544,0.5,,,,,,8.86E-09,,,,,,,,Inlet pressure was up to 689.5 kPa and outlet was at room tempearture 82kPa. So we assume those values and fill in the rest. The pressure here is calculated as (689.5*1000)^0.5-(82*1000)^0.5,"(Coulter et al., 2010)",https://doi.org/10.1021/jp1039628,
Pd72.0Cu20.0Au8.0,mole fraction,foil,Pd72.00Cu20.00Au8.00,10,,,0.385,fcc,500,,,Magnetron Sputtering/annealing,544,0.5,,,,,,1.10E-08,,,,,,,,Inlet pressure was up to 689.5 kPa and outlet was at room tempearture 82kPa. So we assume those values and fill in the rest. The pressure here is calculated as (689.5*1000)^0.5-(82*1000)^0.5,"(Coulter et al., 2010)",https://doi.org/10.1021/jp1039628,
,,,,,,,,,,,,,,,,,,,,,,,,,,,,,,,
Pd83.0Cu10.0Au7.0,mole fraction,foil,Pd83.00Cu10.00Au7.00,11,,,0.3876,fcc,300,,,Magnetron Sputtering/annealing,544,0.5,,,,,,5.29E-09,,,,,,,,Inlet pressure was up to 689.5 kPa and outlet was at room tempearture 82kPa. So we assume those values and fill in the rest. The pressure here is calculated as (689.5*1000)^0.5-(82*1000)^0.5,"(Coulter et al., 2010)",https://doi.org/10.1021/jp1039628,
Pd83.0Cu10.0Au7.0,mole fraction,foil,Pd83.00Cu10.00Au7.00,11,,,0.3876,fcc,350,,,Magnetron Sputtering/annealing,544,0.5,,,,,,7.50E-09,,,,,,,,Inlet pressure was up to 689.5 kPa and outlet was at room tempearture 82kPa. So we assume those values and fill in the rest. The pressure here is calculated as (689.5*1000)^0.5-(82*1000)^0.5,"(Coulter et al., 2010)",https://doi.org/10.1021/jp1039628,
Pd83.0Cu10.0Au7.0,mole fraction,foil,Pd83.00Cu10.00Au7.00,11,,,0.3876,fcc,400,,,Magnetron Sputtering/annealing,544,0.5,,,,,,9.43E-09,,,,,,,,Inlet pressure was up to 689.5 kPa and outlet was at room tempearture 82kPa. So we assume those values and fill in the rest. The pressure here is calculated as (689.5*1000)^0.5-(82*1000)^0.5,"(Coulter et al., 2010)",https://doi.org/10.1021/jp1039628,
Pd83.0Cu10.0Au7.0,mole fraction,foil,Pd83.00Cu10.00Au7.00,11,,,0.3876,fcc,450,,,Magnetron Sputtering/annealing,544,0.5,,,,,,1.11E-08,,,,,,,,Inlet pressure was up to 689.5 kPa and outlet was at room tempearture 82kPa. So we assume those values and fill in the rest. The pressure here is calculated as (689.5*1000)^0.5-(82*1000)^0.5,"(Coulter et al., 2010)",https://doi.org/10.1021/jp1039628,
Pd83.0Cu10.0Au7.0,mole fraction,foil,Pd83.00Cu10.00Au7.00,11,,,0.3876,fcc,500,,,Magnetron Sputtering/annealing,544,0.5,,,,,,1.59E-08,,,,,,,,Inlet pressure was up to 689.5 kPa and outlet was at room tempearture 82kPa. So we assume those values and fill in the rest. The pressure here is calculated as (689.5*1000)^0.5-(82*1000)^0.5,"(Coulter et al., 2010)",https://doi.org/10.1021/jp1039628,
,,,,,,,,,,,,,,,,,,,,,,,,,,,,,,,
Pd95.5Tm4.5,mole fraction,foil,Pd95.50Tm4.50,33.6,,,0.3917,fcc,400,,,magnetron-sputtering techniques/annealing,183.5366,0.5,,,,,,2.03E-08,0.11103003,,,,,,,Transform the flux to permeability. The data are included in the supplementary material. The flux is given in mole/s.m^2.,"(Kang et al.,2011)",https://doi.org/10.1021/jz201393t,
Pd95.5Tm4.5,mole fraction,foil,Pd95.50Tm4.50,33.6,,,0.3917,fcc,400,,,magnetron-sputtering techniques/annealing,313.0081,0.5,,,,,,2.34E-08,0.21815993,,,,,,,Transform the flux to permeability. The data are included in the supplementary material. The flux is given in mole/s.m^2.,"(Kang et al.,2011)",https://doi.org/10.1021/jz201393t,
Pd95.5Tm4.5,mole fraction,foil,Pd95.50Tm4.50,33.6,,,0.3917,fcc,400,,,magnetron-sputtering techniques/annealing,416.8699,0.5,,,,,,2.57E-08,0.319278847,,,,,,,Transform the flux to permeability. The data are included in the supplementary material. The flux is given in mole/s.m^2.,"(Kang et al.,2011)",https://doi.org/10.1021/jz201393t,
Pd95.5Tm4.5,mole fraction,foil,Pd95.50Tm4.50,33.6,,,0.3917,fcc,400,,,magnetron-sputtering techniques/annealing,509.3496,0.5,,,,,,2.69E-08,0.40826036,,,,,,,Transform the flux to permeability. The data are included in the supplementary material. The flux is given in mole/s.m^2.,"(Kang et al.,2011)",https://doi.org/10.1021/jz201393t,
Pd95.5Tm4.5,mole fraction,foil,Pd95.50Tm4.50,33.6,,,0.3917,fcc,400,,,magnetron-sputtering techniques/annealing,593.2927,0.5,,,,,,2.53E-08,0.446556671,,,,,,,Transform the flux to permeability. The data are included in the supplementary material. The flux is given in mole/s.m^2.,"(Kang et al.,2011)",https://doi.org/10.1021/jz201393t,
,,,,,,,,,,,,,,,,,,,,,,,,,,,,,,,
Pd95.5Tm4.5,mole fraction,foil,Pd95.50Tm4.50,33.6,,,0.3917,fcc,450,,,magnetron-sputtering techniques/annealing,182.1138,0.5,,,,,,2.80E-08,0.151602104,,,,,,,Transform the flux to permeability. The data are included in the supplementary material. The flux is given in mole/s.m^2.,"(Kang et al.,2011)",https://doi.org/10.1021/jz201393t,
Pd95.5Tm4.5,mole fraction,foil,Pd95.50Tm4.50,33.6,,,0.3917,fcc,450,,,magnetron-sputtering techniques/annealing,311.5854,0.5,,,,,,2.92E-08,0.27090239,,,,,,,Transform the flux to permeability. The data are included in the supplementary material. The flux is given in mole/s.m^2.,"(Kang et al.,2011)",https://doi.org/10.1021/jz201393t,
Pd95.5Tm4.5,mole fraction,foil,Pd95.50Tm4.50,33.6,,,0.3917,fcc,450,,,magnetron-sputtering techniques/annealing,418.2927,0.5,,,,,,3.13E-08,0.390268639,,,,,,,Transform the flux to permeability. The data are included in the supplementary material. The flux is given in mole/s.m^2.,"(Kang et al.,2011)",https://doi.org/10.1021/jz201393t,
Pd95.5Tm4.5,mole fraction,foil,Pd95.50Tm4.50,33.6,,,0.3917,fcc,450,,,magnetron-sputtering techniques/annealing,509.3496,0.5,,,,,,3.35E-08,0.507651841,,,,,,,Transform the flux to permeability. The data are included in the supplementary material. The flux is given in mole/s.m^2.,"(Kang et al.,2011)",https://doi.org/10.1021/jz201393t,
Pd95.5Tm4.5,mole fraction,foil,Pd95.50Tm4.50,33.6,,,0.3917,fcc,450,,,magnetron-sputtering techniques/annealing,593.2927,0.5,,,,,,3.49E-08,0.616942067,,,,,,,Transform the flux to permeability. The data are included in the supplementary material. The flux is given in mole/s.m^2.,"(Kang et al.,2011)",https://doi.org/10.1021/jz201393t,
,,,,,,,,,,,,,,,,,,,,,,,,,,,,,,,
Pd95.5Tm4.5,mole fraction,foil,Pd95.50Tm4.50,33.6,,,0.3917,fcc,500,,,magnetron-sputtering techniques/annealing,183.5366,0.5,,,,,,3.04E-08,0.165796764,,,,,,,Transform the flux to permeability. The data are included in the supplementary material. The flux is given in mole/s.m^2.,"(Kang et al.,2011)",https://doi.org/10.1021/jz201393t,
Pd95.5Tm4.5,mole fraction,foil,Pd95.50Tm4.50,33.6,,,0.3917,fcc,500,,,magnetron-sputtering techniques/annealing,313.0081,0.5,,,,,,3.69E-08,0.343920579,,,,,,,Transform the flux to permeability. The data are included in the supplementary material. The flux is given in mole/s.m^2.,"(Kang et al.,2011)",https://doi.org/10.1021/jz201393t,
Pd95.5Tm4.5,mole fraction,foil,Pd95.50Tm4.50,33.6,,,0.3917,fcc,500,,,magnetron-sputtering techniques/annealing,418.2927,0.5,,,,,,3.98E-08,0.495745312,,,,,,,Transform the flux to permeability. The data are included in the supplementary material. The flux is given in mole/s.m^2.,"(Kang et al.,2011)",https://doi.org/10.1021/jz201393t,
Pd95.5Tm4.5,mole fraction,foil,Pd95.50Tm4.50,33.6,,,0.3917,fcc,500,,,magnetron-sputtering techniques/annealing,509.3496,0.5,,,,,,4.33E-08,0.655724864,,,,,,,Transform the flux to permeability. The data are included in the supplementary material. The flux is given in mole/s.m^2.,"(Kang et al.,2011)",https://doi.org/10.1021/jz201393t,
Pd95.5Tm4.5,mole fraction,foil,Pd95.50Tm4.50,33.6,,,0.3917,fcc,500,,,magnetron-sputtering techniques/annealing,591.8699,0.5,,,,,,4.50E-08,0.793416778,,,,,,,Transform the flux to permeability. The data are included in the supplementary material. The flux is given in mole/s.m^2.,"(Kang et al.,2011)",https://doi.org/10.1021/jz201393t,
,,,,,,,,,,,,,,,,,,,,,,,,,,,,,,,
Pd92.3Lu7.7,weight fraction,foil,Pd95.17Lu4.83,50,,,0.3918,fcc,308.99,,,arc melting/vacuum annealing/cold rolling,681.6841,0.5,3.141592654,,,,,2.07E-08,,,,,,1.24E-08,,The thickness of the membrane is 50 micron. But the specific permeability was calcualated considering a 1mm thick membrane. Convert the specific permeability values from Nm3 mm/(m2 h MPa0.5) to mol/msPa0.5. The pressure above and after the membrane was not given per se. Authors says it varies from 0.1 Mpa to 1MPa. So we choose Pup= 1MPa arbitrary to fill in the missing value. ,Kolchugina (2021),https://doi.org/10.1134/S0031918X21010075,
Pd92.3Lu7.7,weight fraction,foil,Pd95.17Lu4.83,50,,,0.3918,fcc,349.08,,,arc melting/vacuum annealing/cold rolling,681.6841,0.5,3.141592654,,,,,2.48E-08,,,,,,,,The thickness of the membrane is 50 micron. But the specific permeability was calcualated considering a 1mm thick membrane. Convert the specific permeability values from Nm3 mm/(m2 h MPa0.5) to mol/msPa0.5. The pressure above and after the membrane was not given per se. Authors says it varies from 0.1 Mpa to 1MPa. So we choose Pup= 1MPa arbitrary to fill in the missing value. ,Kolchugina (2021),https://doi.org/10.1134/S0031918X21010075,
Pd92.3Lu7.7,weight fraction,foil,Pd95.17Lu4.83,50,,,0.3918,fcc,404.38,,,arc melting/vacuum annealing/cold rolling,681.6841,0.5,3.141592654,,,,,3.09E-08,,,,,,,,The thickness of the membrane is 50 micron. But the specific permeability was calcualated considering a 1mm thick membrane. Convert the specific permeability values from Nm3 mm/(m2 h MPa0.5) to mol/msPa0.5. The pressure above and after the membrane was not given per se. Authors says it varies from 0.1 Mpa to 1MPa. So we choose Pup= 1MPa arbitrary to fill in the missing value. ,Kolchugina (2021),https://doi.org/10.1134/S0031918X21010075,
Pd92.3Lu7.7,weight fraction,foil,Pd95.17Lu4.83,50,,,0.3918,fcc,439.4,,,arc melting/vacuum annealing/cold rolling,681.6841,0.5,3.141592654,,,,,3.47E-08,,,,,,,,The thickness of the membrane is 50 micron. But the specific permeability was calcualated considering a 1mm thick membrane. Convert the specific permeability values from Nm3 mm/(m2 h MPa0.5) to mol/msPa0.5. The pressure above and after the membrane was not given per se. Authors says it varies from 0.1 Mpa to 1MPa. So we choose Pup= 1MPa arbitrary to fill in the missing value. ,Kolchugina (2021),https://doi.org/10.1134/S0031918X21010075,
Pd92.3Lu7.7,weight fraction,foil,Pd95.17Lu4.83,50,,,0.3918,fcc,449.54,,,arc melting/vacuum annealing/cold rolling,681.6841,0.5,3.141592654,, ,,,3.53E-08,,,,,,,,The thickness of the membrane is 50 micron. But the specific permeability was calcualated considering a 1mm thick membrane. Convert the specific permeability values from Nm3 mm/(m2 h MPa0.5) to mol/msPa0.5. The pressure above and after the membrane was not given per se. Authors says it varies from 0.1 Mpa to 1MPa. So we choose Pup= 1MPa arbitrary to fill in the missing value. ,Kolchugina (2021),https://doi.org/10.1134/S0031918X21010075,
Pd92.3Lu7.7,weight fraction,foil,Pd95.17Lu4.83,50,,,0.3918,fcc,489.63,,,arc melting/vacuum annealing/cold rolling,681.6841,0.5,3.141592654,,,,,3.89E-08,,,,,,,,The thickness of the membrane is 50 micron. But the specific permeability was calcualated considering a 1mm thick membrane. Convert the specific permeability values from Nm3 mm/(m2 h MPa0.5) to mol/msPa0.5. The pressure above and after the membrane was not given per se. Authors says it varies from 0.1 Mpa to 1MPa. So we choose Pup= 1MPa arbitrary to fill in the missing value. ,Kolchugina (2021),https://doi.org/10.1134/S0031918X21010075,
,,,,,,,,,,,,,,,,,,,,,,,,,,,,,,,
Pd88.8Lu11.2,weight fraction,foil,Pd92.88Lu7.12,50,,,0.393,fcc,309.3,,,arc melting in helium/vacuum annealing/cold rolling,681.6841,0.5,3.141592654,,,,,2.47E-08,,,,,,1.24E-08,,The thickness of the membrane is 50 micron. But the specific permeability was calcualated considering a 1mm thick membrane. Convert the specific permeability values from Nm3 mm/(m2 h MPa0.5) to mol/msPa0.5. The pressure above and after the membrane was not given per se. Authors says it varies from 0.1 Mpa to 1MPa. So we choose Pup= 1MPa arbitrary to fill in the missing value. ,Kolchugina (2023),DOI: 10.1134/S0036029522110179,
Pd88.8Lu11.2,weight fraction,foil,Pd92.88Lu7.12,50,,,0.393,fcc,358.95,,,arc melting/vacuum annealing/cold rolling,681.6841,0.5,3.141592654,,,,,2.86E-08,,,,,,,,The thickness of the membrane is 50 micron. But the specific permeability was calcualated considering a 1mm thick membrane. Convert the specific permeability values from Nm3 mm/(m2 h MPa0.5) to mol/msPa0.5. The pressure above and after the membrane was not given per se. Authors says it varies from 0.1 Mpa to 1MPa. So we choose Pup= 1MPa arbitrary to fill in the missing value. ,Kolchugina (2023),DOI: 10.1134/S0036029522110179,
Pd88.8Lu11.2,weight fraction,foil,Pd92.88Lu7.12,50,,,0.393,fcc,424.04,,,arc melting/vacuum annealing/cold rolling,681.6841,0.5,3.141592654,,,,,3.20E-08,,,,,,,,The thickness of the membrane is 50 micron. But the specific permeability was calcualated considering a 1mm thick membrane. Convert the specific permeability values from Nm3 mm/(m2 h MPa0.5) to mol/msPa0.5. The pressure above and after the membrane was not given per se. Authors says it varies from 0.1 Mpa to 1MPa. So we choose Pup= 1MPa arbitrary to fill in the missing value. ,Kolchugina (2023),DOI: 10.1134/S0036029522110179,
Pd88.8Lu11.2,weight fraction,foil,Pd92.88Lu7.12,50,,,0.393,fcc,473.69,,,arc melting/vacuum annealing/cold rolling,681.6841,0.5,3.141592654,,,,,3.42E-08,,,,,,,,The thickness of the membrane is 50 micron. But the specific permeability was calcualated considering a 1mm thick membrane. Convert the specific permeability values from Nm3 mm/(m2 h MPa0.5) to mol/msPa0.5. The pressure above and after the membrane was not given per se. Authors says it varies from 0.1 Mpa to 1MPa. So we choose Pup= 1MPa arbitrary to fill in the missing value. ,Kolchugina (2023),DOI: 10.1134/S0036029522110179,
Pd88.8Lu11.2,weight fraction,foil,Pd92.88Lu7.12,50,,,0.393,fcc,519.01,,,arc melting/vacuum annealing/cold rolling,681.6841,0.5,3.141592654,,,,,3.69E-08,,,,,,,,The thickness of the membrane is 50 micron. But the specific permeability was calcualated considering a 1mm thick membrane. Convert the specific permeability values from Nm3 mm/(m2 h MPa0.5) to mol/msPa0.5. The pressure above and after the membrane was not given per se. Authors says it varies from 0.1 Mpa to 1MPa. So we choose Pup= 1MPa arbitrary to fill in the missing value. ,Kolchugina (2023),DOI: 10.1134/S0036029522110179,
Pd88.8Lu11.2,weight fraction,foil,Pd92.88Lu7.12,50,,,0.393,fcc,573.97,,,arc melting/vacuum annealing/cold rolling,681.6841,0.5,3.141592654,,,,,3.92E-08,,,,,,,,The thickness of the membrane is 50 micron. But the specific permeability was calcualated considering a 1mm thick membrane. Convert the specific permeability values from Nm3 mm/(m2 h MPa0.5) to mol/msPa0.5. The pressure above and after the membrane was not given per se. Authors says it varies from 0.1 Mpa to 1MPa. So we choose Pup= 1MPa arbitrary to fill in the missing value. ,Kolchugina (2023),DOI: 10.1134/S0036029522110179,
,,,,,,,,,,,,,,,,,,,,,,,,,,,,,,,
Pd89.0Sm11.0,mole fraction,foil,Pd89.00Sm11.0,50,,,0.3985,fcc,77.14,,,arc melting/cold rolling,581.1388,0.5,,,,,,4.15E-09,,,,,,1.24E-08,,"The range of operating pressures before and after the membrane can vary from 0.1 to 2.5 MPa and from 0.02 to 1.0 MPa, respectively. Convert the permeability from m^3.mm/(m^2.h.MPa^0.5) to mol/msPa^0.5. We assuse that Pup = 2.5 MPa and Pdown = 1.0 MPa. The reported permeability corresponds to specific permeability i.e normalized values for 1mm thick foils. The real thickness is 50 micron.",Kolchugina (2020),https://doi.org/10.37904/metal.2020.3605,
Pd89.0Sm11.0,mole fraction,foil,Pd89.00Sm11.0,50,,,0.3985,fcc,102.13,,,arc melting/cold rolling,581.1388,0.5,,,,,,7.75E-09,,,,,,,,"The range of operating pressures before and after the membrane can vary from 0.1 to 2.5 MPa and from 0.02 to 1.0 MPa, respectively. Convert the permeability from m^3.mm/(m^2.h.MPa^0.5) to mol/msPa^0.5. We assuse that Pup = 2.5 MPa and Pdown = 1.0 MPa. The reported permeability corresponds to specific permeability i.e normalized values for 1mm thick foils. The real thickness is 50 micron.",Kolchugina (2020),https://doi.org/10.37904/metal.2020.3605,
Pd89.0Sm11.0,mole fraction,foil,Pd89.00Sm11.0,50,,,0.3985,fcc,127.46,,,arc melting/cold rolling,581.1388,0.5,,,,,,1.11E-08,,,,,,,,"The range of operating pressures before and after the membrane can vary from 0.1 to 2.5 MPa and from 0.02 to 1.0 MPa, respectively. Convert the permeability from m^3.mm/(m^2.h.MPa^0.5) to mol/msPa^0.5. We assuse that Pup = 2.5 MPa and Pdown = 1.0 MPa. The reported permeability corresponds to specific permeability i.e normalized values for 1mm thick foils. The real thickness is 50 micron.",Kolchugina (2020),https://doi.org/10.37904/metal.2020.3605,
Pd89.0Sm11.0,mole fraction,foil,Pd89.00Sm11.0,50,,,0.3985,fcc,177,,,arc melting/cold rolling,581.1388,0.5,,,,,,2.24E-08,,,,,,,,"The range of operating pressures before and after the membrane can vary from 0.1 to 2.5 MPa and from 0.02 to 1.0 MPa, respectively. Convert the permeability from m^3.mm/(m^2.h.MPa^0.5) to mol/msPa^0.5. We assuse that Pup = 2.5 MPa and Pdown = 1.0 MPa. The reported permeability corresponds to specific permeability i.e normalized values for 1mm thick foils. The real thickness is 50 micron.",Kolchugina (2020),https://doi.org/10.37904/metal.2020.3605,
Pd89.0Sm11.0,mole fraction,foil,Pd89.00Sm11.0,50,,,0.3985,fcc,227.58,,,arc melting/cold rolling,581.1388,0.5,,,,,,2.86E-08,,,,,,,,"The range of operating pressures before and after the membrane can vary from 0.1 to 2.5 MPa and from 0.02 to 1.0 MPa, respectively. Convert the permeability from m^3.mm/(m^2.h.MPa^0.5) to mol/msPa^0.5. We assuse that Pup = 2.5 MPa and Pdown = 1.0 MPa. The reported permeability corresponds to specific permeability i.e normalized values for 1mm thick foils. The real thickness is 50 micron.",Kolchugina (2020),https://doi.org/10.37904/metal.2020.3605,
Pd89.0Sm11.0,mole fraction,foil,Pd89.00Sm11.0,50,,,0.3985,fcc,277.29,,,arc melting/cold rolling,581.1388,0.5,,,,,,3.59E-08,,,,,,,,"The range of operating pressures before and after the membrane can vary from 0.1 to 2.5 MPa and from 0.02 to 1.0 MPa, respectively. Convert the permeability from m^3.mm/(m^2.h.MPa^0.5) to mol/msPa^0.5. We assuse that Pup = 2.5 MPa and Pdown = 1.0 MPa. The reported permeability corresponds to specific permeability i.e normalized values for 1mm thick foils. The real thickness is 50 micron.",Kolchugina (2020),https://doi.org/10.37904/metal.2020.3605,
Pd89.0Sm11.0,mole fraction,foil,Pd89.00Sm11.0,50,,,0.3985,fcc,327.17,,,arc melting/cold rolling,581.1388,0.5,,,,,,3.97E-08,,,,,,,,"The range of operating pressures before and after the membrane can vary from 0.1 to 2.5 MPa and from 0.02 to 1.0 MPa, respectively. Convert the permeability from m^3.mm/(m^2.h.MPa^0.5) to mol/msPa^0.5. We assuse that Pup = 2.5 MPa and Pdown = 1.0 MPa. The reported permeability corresponds to specific permeability i.e normalized values for 1mm thick foils. The real thickness is 50 micron.",Kolchugina (2020),https://doi.org/10.37904/metal.2020.3605,
,,,,,,,,,,,,,,,,,,,,,,,,,,,,,,,
Pd90.5Sm9.5,mole fraction,foil,Pd90.50Sm9.50,50,,,0.3974,fcc,77.14,,,arc melting/cold rolling,581.1388,0.5,,,,,,4.15E-09,,,,,,,,"The range of operating pressures before and after the membrane can vary from 0.1 to 2.5 MPa and from 0.02 to 1.0 MPa, respectively. Convert the permeability from m^3.mm/(m^2.h.Mpa^0.5) to mol/msPa^0.5. We assuse that Pup = 2.5 MPa and Pdown = 1.0 MPa. The reported permeability corresponds to specific permeability i.e normalized values for 1mm thick foils. The real thickness is 50 micron.",Kolchugina (2020),https://doi.org/10.37904/metal.2020.3605,
Pd90.5Sm9.5,mole fraction,foil,Pd90.50Sm9.50,50,,,0.3974,fcc,102.22,,,arc melting/cold rolling,581.1388,0.5,,,,,,7.16E-09,,,,,,,,"The range of operating pressures before and after the membrane can vary from 0.1 to 2.5 MPa and from 0.02 to 1.0 MPa, respectively. Convert the permeability from m^3.mm/(m^2.h.Mpa^0.5) to mol/msPa^0.5. We assuse that Pup = 2.5 MPa and Pdown = 1.0 MPa. The reported permeability corresponds to specific permeability i.e normalized values for 1mm thick foils. The real thickness is 50 micron.",Kolchugina (2020),https://doi.org/10.37904/metal.2020.3605,
Pd90.5Sm9.5,mole fraction,foil,Pd90.50Sm9.50,50,,,0.3974,fcc,127.12,,,arc melting/cold rolling,581.1388,0.5,,,,,,1.11E-08,,,,,,,,"The range of operating pressures before and after the membrane can vary from 0.1 to 2.5 MPa and from 0.02 to 1.0 MPa, respectively. Convert the permeability from m^3.mm/(m^2.h.Mpa^0.5) to mol/msPa^0.5. We assuse that Pup = 2.5 MPa and Pdown = 1.0 MPa. The reported permeability corresponds to specific permeability i.e normalized values for 1mm thick foils. The real thickness is 50 micron.",Kolchugina (2020),https://doi.org/10.37904/metal.2020.3605,
Pd90.5Sm9.5,mole fraction,foil,Pd90.50Sm9.50,50,,,0.3974,fcc,177.17,,,arc melting/cold rolling,581.1388,0.5,,,,,,1.86E-08,,,,,,,,"The range of operating pressures before and after the membrane can vary from 0.1 to 2.5 MPa and from 0.02 to 1.0 MPa, respectively. Convert the permeability from m^3.mm/(m^2.h.Mpa^0.5) to mol/msPa^0.5. We assuse that Pup = 2.5 MPa and Pdown = 1.0 MPa. The reported permeability corresponds to specific permeability i.e normalized values for 1mm thick foils. The real thickness is 50 micron.",Kolchugina (2020),https://doi.org/10.37904/metal.2020.3605,
Pd90.5Sm9.5,mole fraction,foil,Pd90.50Sm9.50,50,,,0.3974,fcc,227.58,,,arc melting/cold rolling,581.1388,0.5,,,,,,2.61E-08,,,,,,,,"The range of operating pressures before and after the membrane can vary from 0.1 to 2.5 MPa and from 0.02 to 1.0 MPa, respectively. Convert the permeability from m^3.mm/(m^2.h.Mpa^0.5) to mol/msPa^0.5. We assuse that Pup = 2.5 MPa and Pdown = 1.0 MPa. The reported permeability corresponds to specific permeability i.e normalized values for 1mm thick foils. The real thickness is 50 micron.",Kolchugina (2020),https://doi.org/10.37904/metal.2020.3605,
Pd90.5Sm9.5,mole fraction,foil,Pd90.50Sm9.50,50,,,0.3974,fcc,277.29,,,arc melting/cold rolling,581.1388,0.5,,,,,,3.10E-08,,,,,,,,"The range of operating pressures before and after the membrane can vary from 0.1 to 2.5 MPa and from 0.02 to 1.0 MPa, respectively. Convert the permeability from m^3.mm/(m^2.h.Mpa^0.5) to mol/msPa^0.5. We assuse that Pup = 2.5 MPa and Pdown = 1.0 MPa. The reported permeability corresponds to specific permeability i.e normalized values for 1mm thick foils. The real thickness is 50 micron.",Kolchugina (2020),https://doi.org/10.37904/metal.2020.3605,
Pd90.5Sm9.5,mole fraction,foil,Pd90.50Sm9.50,50,,,0.3974,fcc,327.17,,,arc melting/cold rolling,581.1388,0.5,,,,,,3.47E-08,,,,,,,,"The range of operating pressures before and after the membrane can vary from 0.1 to 2.5 MPa and from 0.02 to 1.0 MPa, respectively. Convert the permeability from m^3.mm/(m^2.h.Mpa^0.5) to mol/msPa^0.5. We assuse that Pup = 2.5 MPa and Pdown = 1.0 MPa. The reported permeability corresponds to specific permeability i.e normalized values for 1mm thick foils. The real thickness is 50 micron.",Kolchugina (2020),https://doi.org/10.37904/metal.2020.3605,
,,,,,,,,,,,,,,,,,,,,,,,,,,,,,,,
Pd91.7Sm8.3,mole fraction,foil,Pd91.70Sm8.30,50,,,0.3964,fcc,76.97,,,arc melting/cold rolling,581.1388,0.5,,,,,,4.05E-09,,,,,,,,"The range of operating pressures before and after the membrane can vary from 0.1 to 2.5 MPa and from 0.02 to 1.0 MPa, respectively. Convert the permeability from m^3.mm/(m^2.h.Mpa^0.5) to mol/msPa^0.5. We assuse that Pup = 2.5 MPa and Pdown = 1.0 MPa. The reported permeability corresponds to specific permeability i.e normalized values for 1mm thick foils. The real thickness is 50 micron.",Kolchugina (2020),https://doi.org/10.37904/metal.2020.3605,
Pd91.7Sm8.3,mole fraction,foil,Pd91.70Sm8.30,50,,,0.3964,fcc,102.65,,,arc melting/cold rolling,581.1388,0.5,,,,,,6.92E-09,,,,,,,,"The range of operating pressures before and after the membrane can vary from 0.1 to 2.5 MPa and from 0.02 to 1.0 MPa, respectively. Convert the permeability from m^3.mm/(m^2.h.Mpa^0.5) to mol/msPa^0.5. We assuse that Pup = 2.5 MPa and Pdown = 1.0 MPa. The reported permeability corresponds to specific permeability i.e normalized values for 1mm thick foils. The real thickness is 50 micron.",Kolchugina (2020),https://doi.org/10.37904/metal.2020.3605,
Pd91.7Sm8.3,mole fraction,foil,Pd91.70Sm8.30,50,,,0.3964,fcc,127.2,,,arc melting/cold rolling,581.1388,0.5,,,,,,9.86E-09,,,,,,,,"The range of operating pressures before and after the membrane can vary from 0.1 to 2.5 MPa and from 0.02 to 1.0 MPa, respectively. Convert the permeability from m^3.mm/(m^2.h.Mpa^0.5) to mol/msPa^0.5. We assuse that Pup = 2.5 MPa and Pdown = 1.0 MPa. The reported permeability corresponds to specific permeability i.e normalized values for 1mm thick foils. The real thickness is 50 micron.",Kolchugina (2020),https://doi.org/10.37904/metal.2020.3605,
Pd91.7Sm8.3,mole fraction,foil,Pd91.70Sm8.30,50,,,0.3964,fcc,177.17,,,arc melting/cold rolling,581.1388,0.5,,,,,,1.21E-08,,,,,,,,"The range of operating pressures before and after the membrane can vary from 0.1 to 2.5 MPa and from 0.02 to 1.0 MPa, respectively. Convert the permeability from m^3.mm/(m^2.h.Mpa^0.5) to mol/msPa^0.5. We assuse that Pup = 2.5 MPa and Pdown = 1.0 MPa. The reported permeability corresponds to specific permeability i.e normalized values for 1mm thick foils. The real thickness is 50 micron.",Kolchugina (2020),https://doi.org/10.37904/metal.2020.3605,
Pd91.7Sm8.3,mole fraction,foil,Pd91.70Sm8.30,50,,,0.3964,fcc,227.32,,,arc melting/cold rolling,581.1388,0.5,,,,,,1.49E-08,,,,,,,,"The range of operating pressures before and after the membrane can vary from 0.1 to 2.5 MPa and from 0.02 to 1.0 MPa, respectively. Convert the permeability from m^3.mm/(m^2.h.Mpa^0.5) to mol/msPa^0.5. We assuse that Pup = 2.5 MPa and Pdown = 1.0 MPa. The reported permeability corresponds to specific permeability i.e normalized values for 1mm thick foils. The real thickness is 50 micron.",Kolchugina (2020),https://doi.org/10.37904/metal.2020.3605,
Pd91.7Sm8.3,mole fraction,foil,Pd91.70Sm8.30,50,,,0.3964,fcc,277.29,,,arc melting/cold rolling,581.1388,0.5,,,,,,1.72E-08,,,,,,,,"The range of operating pressures before and after the membrane can vary from 0.1 to 2.5 MPa and from 0.02 to 1.0 MPa, respectively. Convert the permeability from m^3.mm/(m^2.h.Mpa^0.5) to mol/msPa^0.5. We assuse that Pup = 2.5 MPa and Pdown = 1.0 MPa. The reported permeability corresponds to specific permeability i.e normalized values for 1mm thick foils. The real thickness is 50 micron.",Kolchugina (2020),https://doi.org/10.37904/metal.2020.3605,
Pd91.7Sm8.3,mole fraction,foil,Pd91.70Sm8.30,50,,,0.3964,fcc,327.17,,,arc melting/cold rolling,581.1388,0.5,,,,,,2.24E-08,,,,,,,,"The range of operating pressures before and after the membrane can vary from 0.1 to 2.5 MPa and from 0.02 to 1.0 MPa, respectively. Convert the permeability from m^3.mm/(m^2.h.Mpa^0.5) to mol/msPa^0.5. We assuse that Pup = 2.5 MPa and Pdown = 1.0 MPa. The reported permeability corresponds to specific permeability i.e normalized values for 1mm thick foils. The real thickness is 50 micron.",Kolchugina (2020),https://doi.org/10.37904/metal.2020.3605,
,,,,,,,,,,,,,,,,,,,,,,,,,,,,,,,
Pd93.2Sm6.8,mole fraction,foil,Pd93.20Sm6.80,50,,,0.3952,fcc,76.88,,,arc melting/cold rolling,581.1388,0.5,,,,,,4.98E-09,,,,,,,,"The range of operating pressures before and after the membrane can vary from 0.1 to 2.5 MPa and from 0.02 to 1.0 MPa, respectively. Convert the permeability from m^3.mm/(m^2.h.MPa^0.5) to mol/msPa^0.5. We assuse that Pup = 2.5 MPa and Pdown = 1.0 MPa. The reported permeability corresponds to specific permeability i.e normalized values for 1mm thick foils. The real thickness is 50 micron.",Kolchugina (2020),https://doi.org/10.37904/metal.2020.3605,
Pd93.2Sm6.8,mole fraction,foil,Pd93.20Sm6.80,50,,,0.3952,fcc,101.96,,,arc melting/cold rolling,581.1388,0.5,,,,,,9.93E-09,,,,,,,,"The range of operating pressures before and after the membrane can vary from 0.1 to 2.5 MPa and from 0.02 to 1.0 MPa, respectively. Convert the permeability from m^3.mm/(m^2.h.MPa^0.5) to mol/msPa^0.5. We assuse that Pup = 2.5 MPa and Pdown = 1.0 MPa. The reported permeability corresponds to specific permeability i.e normalized values for 1mm thick foils. The real thickness is 50 micron.",Kolchugina (2020),https://doi.org/10.37904/metal.2020.3605,
Pd93.2Sm6.8,mole fraction,foil,Pd93.20Sm6.80,50,,,0.3952,fcc,127.29,,,arc melting/cold rolling,581.1388,0.5,,,,,,8.39E-09,,,,,,,,"The range of operating pressures before and after the membrane can vary from 0.1 to 2.5 MPa and from 0.02 to 1.0 MPa, respectively. Convert the permeability from m^3.mm/(m^2.h.MPa^0.5) to mol/msPa^0.5. We assuse that Pup = 2.5 MPa and Pdown = 1.0 MPa. The reported permeability corresponds to specific permeability i.e normalized values for 1mm thick foils. The real thickness is 50 micron.",Kolchugina (2020),https://doi.org/10.37904/metal.2020.3605,
Pd93.2Sm6.8,mole fraction,foil,Pd93.20Sm6.80,50,,,0.3952,fcc,177.26,,,arc melting/cold rolling,581.1388,0.5,,,,,,8.69E-09,,,,,,,,"The range of operating pressures before and after the membrane can vary from 0.1 to 2.5 MPa and from 0.02 to 1.0 MPa, respectively. Convert the permeability from m^3.mm/(m^2.h.MPa^0.5) to mol/msPa^0.5. We assuse that Pup = 2.5 MPa and Pdown = 1.0 MPa. The reported permeability corresponds to specific permeability i.e normalized values for 1mm thick foils. The real thickness is 50 micron.",Kolchugina (2020),https://doi.org/10.37904/metal.2020.3605,
Pd93.2Sm6.8,mole fraction,foil,Pd93.20Sm6.80,50,,,0.3952,fcc,227.32,,,arc melting/cold rolling,581.1388,0.5,,,,,,9.91E-09,,,,,,,,"The range of operating pressures before and after the membrane can vary from 0.1 to 2.5 MPa and from 0.02 to 1.0 MPa, respectively. Convert the permeability from m^3.mm/(m^2.h.MPa^0.5) to mol/msPa^0.5. We assuse that Pup = 2.5 MPa and Pdown = 1.0 MPa. The reported permeability corresponds to specific permeability i.e normalized values for 1mm thick foils. The real thickness is 50 micron.",Kolchugina (2020),https://doi.org/10.37904/metal.2020.3605,
