Repository: AldoKwamibar/Pd-membranes-permeability

# Palladium alloy Membranes Permeability Prediction with CatBoost & Virtual Screening

This repository contains Python notebooks (`.ipynb`) and datasets related to hydrogen permeability prediction in palladium-based alloy membranes.

All datasets are provided in flat file formats (CSV/XLSX), compatible with Microsoft Excel (tested on Version 2508).

---

## 🚀 Project Structure

PhD. Project organization

## Dataset (Folder)
     ___Lattice parameters.xlsx ----> Vegard's law
    |
    |___Palladium_Alloy_Membranes dataset_QSPR_ML.csv ----> Pd alloy dataset for modelling
    |
    |___oliynyk_extended_std_unit.csv ----> Property dataset for CBFV

File: Palladium_Alloy_Membranes dataset_QSPR_ML.csv (part 8 of 25)
Alloy Formula,"Composition
Pd93.2Sm6.8,mole fraction,foil,Pd93.20Sm6.80,50,,,0.3952,fcc,277.2,,,arc melting/cold rolling,581.1388,0.5,,,,,,1.36E-08,,,,,,,,"The range of operating pressures before and after the membrane can vary from 0.1 to 2.5 MPa and from 0.02 to 1.0 MPa, respectively. Convert the permeability from m^3.mm/(m^2.h.MPa^0.5) to mol/msPa^0.5. We assuse that Pup = 2.5 MPa and Pdown = 1.0 MPa. The reported permeability corresponds to specific permeability i.e normalized values for 1mm thick foils. The real thickness is 50 micron.",Kolchugina (2020),https://doi.org/10.37904/metal.2020.3605,
Pd93.2Sm6.8,mole fraction,foil,Pd93.20Sm6.80,50,,,0.3952,fcc,327.17,,,arc melting/cold rolling,581.1388,0.5,,,,,,1.61E-08,,,,,,,,"The range of operating pressures before and after the membrane can vary from 0.1 to 2.5 MPa and from 0.02 to 1.0 MPa, respectively. Convert the permeability from m^3.mm/(m^2.h.MPa^0.5) to mol/msPa^0.5. We assuse that Pup = 2.5 MPa and Pdown = 1.0 MPa. The reported permeability corresponds to specific permeability i.e normalized values for 1mm thick foils. The real thickness is 50 micron.",Kolchugina (2020),https://doi.org/10.37904/metal.2020.3605,
,,,,,,,,,,,,,,,,,,,,,,,,,,,,,,,
Pd94.8Sm5.2,mole fraction,foil,Pd94.80Sm5.20,50,,,0.394,fcc,76.88,,,arc melting/cold rolling,581.1388,0.5,,,,,,4.94E-09,,,,,,,,"The range of operating pressures before and after the membrane can vary from 0.1 to 2.5 MPa and from 0.02 to 1.0 MPa, respectively. Convert the permeability from m^3.mm/(m^2.h.Mpa^0.5) to mol/msPa^0.5. We assuse that Pup = 2.5 MPa and Pdown = 1.0 MPa. The reported permeability corresponds to specific permeability i.e normalized values for 1mm thick foils. The real thickness is 50 micron.",Kolchugina (2020),https://doi.org/10.37904/metal.2020.3605,
Pd94.8Sm5.2,mole fraction,foil,Pd94.80Sm5.20,50,,,0.394,fcc,102.65,,,arc melting/cold rolling,581.1388,0.5,,,,,,9.71E-09,,,,,,,,"The range of operating pressures before and after the membrane can vary from 0.1 to 2.5 MPa and from 0.02 to 1.0 MPa, respectively. Convert the permeability from m^3.mm/(m^2.h.Mpa^0.5) to mol/msPa^0.5. We assuse that Pup = 2.5 MPa and Pdown = 1.0 MPa. The reported permeability corresponds to specific permeability i.e normalized values for 1mm thick foils. The real thickness is 50 micron.",Kolchugina (2020),https://doi.org/10.37904/metal.2020.3605,
Pd94.8Sm5.2,mole fraction,foil,Pd94.80Sm5.20,50,,,0.394,fcc,127.2,,,arc melting/cold rolling,581.1388,0.5,,,,,,1.36E-08,,,,,,,,"The range of operating pressures before and after the membrane can vary from 0.1 to 2.5 MPa and from 0.02 to 1.0 MPa, respectively. Convert the permeability from m^3.mm/(m^2.h.Mpa^0.5) to mol/msPa^0.5. We assuse that Pup = 2.5 MPa and Pdown = 1.0 MPa. The reported permeability corresponds to specific permeability i.e normalized values for 1mm thick foils. The real thickness is 50 micron.",Kolchugina (2020),https://doi.org/10.37904/metal.2020.3605,
Pd94.8Sm5.2,mole fraction,foil,Pd94.80Sm5.20,50,,,0.394,fcc,177.17,,,arc melting/cold rolling,581.1388,0.5,,,,,,9.05E-09,,,,,,,,"The range of operating pressures before and after the membrane can vary from 0.1 to 2.5 MPa and from 0.02 to 1.0 MPa, respectively. Convert the permeability from m^3.mm/(m^2.h.Mpa^0.5) to mol/msPa^0.5. We assuse that Pup = 2.5 MPa and Pdown = 1.0 MPa. The reported permeability corresponds to specific permeability i.e normalized values for 1mm thick foils. The real thickness is 50 micron.",Kolchugina (2020),https://doi.org/10.37904/metal.2020.3605,
Pd94.8Sm5.2,mole fraction,foil,Pd94.80Sm5.20,50,,,0.394,fcc,227.23,,,arc melting/cold rolling,581.1388,0.5,,,,,,8.86E-09,,,,,,,,"The range of operating pressures before and after the membrane can vary from 0.1 to 2.5 MPa and from 0.02 to 1.0 MPa, respectively. Convert the permeability from m^3.mm/(m^2.h.Mpa^0.5) to mol/msPa^0.5. We assuse that Pup = 2.5 MPa and Pdown = 1.0 MPa. The reported permeability corresponds to specific permeability i.e normalized values for 1mm thick foils. The real thickness is 50 micron.",Kolchugina (2020),https://doi.org/10.37904/metal.2020.3605,
Pd94.8Sm5.2,mole fraction,foil,Pd94.80Sm5.20,50,,,0.394,fcc,277.37,,,arc melting/cold rolling,581.1388,0.5,,,,,,1.11E-08,,,,,,,,"The range of operating pressures before and after the membrane can vary from 0.1 to 2.5 MPa and from 0.02 to 1.0 MPa, respectively. Convert the permeability from m^3.mm/(m^2.h.Mpa^0.5) to mol/msPa^0.5. We assuse that Pup = 2.5 MPa and Pdown = 1.0 MPa. The reported permeability corresponds to specific permeability i.e normalized values for 1mm thick foils. The real thickness is 50 micron.",Kolchugina (2020),https://doi.org/10.37904/metal.2020.3605,
Pd94.8Sm5.2,mole fraction,foil,Pd94.80Sm5.20,50,,,0.394,fcc,327.35,,,arc melting/cold rolling,581.1388,0.5,,,,,,1.36E-08,,,,,,,,"The range of operating pressures before and after the membrane can vary from 0.1 to 2.5 MPa and from 0.02 to 1.0 MPa, respectively. Convert the permeability from m^3.mm/(m^2.h.Mpa^0.5) to mol/msPa^0.5. We assuse that Pup = 2.5 MPa and Pdown = 1.0 MPa. The reported permeability corresponds to specific permeability i.e normalized values for 1mm thick foils. The real thickness is 50 micron.",Kolchugina (2020),https://doi.org/10.37904/metal.2020.3605,
,,,,,,,,,,,,,,,,,,,,,,,,,,,,,,,
Pd97.4Sm2.6,mole fraction,foil,Pd97.40Sm2.60,50,,,0.3919,fcc,77.14,,,arc melting/cold rolling,581.1388,0.5,,,,,,3.13E-09,,,,,,,,"The range of operating pressures before and after the membrane can vary from 0.1 to 2.5 MPa and from 0.02 to 1.0 MPa, respectively. Convert the permeability from m^3.mm/(m^2.h.Mpa^0.5) to mol/msPa^0.5. We assume that Pup = 2.5 MPa and Pdown = 1.0 MPa. The reported permeability corresponds to specific permeability i.e normalized values for 1mm thick foils. The real thickness is 50 micron.",Kolchugina (2020),https://doi.org/10.37904/metal.2020.3605,
Pd97.4Sm2.6,mole fraction,foil,Pd97.40Sm2.60,50,,,0.3919,fcc,102.22,,,arc melting/cold rolling,581.1388,0.5,,,,,,4.92E-09,,,,,,,,"The range of operating pressures before and after the membrane can vary from 0.1 to 2.5 MPa and from 0.02 to 1.0 MPa, respectively. Convert the permeability from m^3.mm/(m^2.h.Mpa^0.5) to mol/msPa^0.5. We assume that Pup = 2.5 MPa and Pdown = 1.0 MPa. The reported permeability corresponds to specific permeability i.e normalized values for 1mm thick foils. The real thickness is 50 micron.",Kolchugina (2020),https://doi.org/10.37904/metal.2020.3605,
Pd97.4Sm2.6,mole fraction,foil,Pd97.40Sm2.60,50,,,0.3919,fcc,127.12,,,arc melting/cold rolling,581.1388,0.5,,,,,,4.45E-09,,,,,,,,"The range of operating pressures before and after the membrane can vary from 0.1 to 2.5 MPa and from 0.02 to 1.0 MPa, respectively. Convert the permeability from m^3.mm/(m^2.h.Mpa^0.5) to mol/msPa^0.5. We assume that Pup = 2.5 MPa and Pdown = 1.0 MPa. The reported permeability corresponds to specific permeability i.e normalized values for 1mm thick foils. The real thickness is 50 micron.",Kolchugina (2020),https://doi.org/10.37904/metal.2020.3605,
Pd97.4Sm2.6,mole fraction,foil,Pd97.40Sm2.60,50,,,0.3919,fcc,177.17,,,arc melting/cold rolling,581.1388,0.5,,,,,,5.37E-09,,,,,,,,"The range of operating pressures before and after the membrane can vary from 0.1 to 2.5 MPa and from 0.02 to 1.0 MPa, respectively. Convert the permeability from m^3.mm/(m^2.h.Mpa^0.5) to mol/msPa^0.5. We assume that Pup = 2.5 MPa and Pdown = 1.0 MPa. The reported permeability corresponds to specific permeability i.e normalized values for 1mm thick foils. The real thickness is 50 micron.",Kolchugina (2020),https://doi.org/10.37904/metal.2020.3605,
Pd97.4Sm2.6,mole fraction,foil,Pd97.40Sm2.60,50,,,0.3919,fcc,227.4,,,arc melting/cold rolling,581.1388,0.5,,,,,,7.60E-09,,,,,,,,"The range of operating pressures before and after the membrane can vary from 0.1 to 2.5 MPa and from 0.02 to 1.0 MPa, respectively. Convert the permeability from m^3.mm/(m^2.h.Mpa^0.5) to mol/msPa^0.5. We assume that Pup = 2.5 MPa and Pdown = 1.0 MPa. The reported permeability corresponds to specific permeability i.e normalized values for 1mm thick foils. The real thickness is 50 micron.",Kolchugina (2020),https://doi.org/10.37904/metal.2020.3605,
Pd97.4Sm2.6,mole fraction,foil,Pd97.40Sm2.60,50,,,0.3919,fcc,277.29,,,arc melting/cold rolling,581.1388,0.5,,,,,,8.82E-09,,,,,,,,"The range of operating pressures before and after the membrane can vary from 0.1 to 2.5 MPa and from 0.02 to 1.0 MPa, respectively. Convert the permeability from m^3.mm/(m^2.h.Mpa^0.5) to mol/msPa^0.5. We assume that Pup = 2.5 MPa and Pdown = 1.0 MPa. The reported permeability corresponds to specific permeability i.e normalized values for 1mm thick foils. The real thickness is 50 micron.",Kolchugina (2020),https://doi.org/10.37904/metal.2020.3605,
Pd97.4Sm2.6,mole fraction,foil,Pd97.40Sm2.60,50,,,0.3919,fcc,327.17,,,arc melting/cold rolling,581.1388,0.5,,,,,,1.05E-08,,,,,,,,"The range of operating pressures before and after the membrane can vary from 0.1 to 2.5 MPa and from 0.02 to 1.0 MPa, respectively. Convert the permeability from m^3.mm/(m^2.h.Mpa^0.5) to mol/msPa^0.5. We assume that Pup = 2.5 MPa and Pdown = 1.0 MPa. The reported permeability corresponds to specific permeability i.e normalized values for 1mm thick foils. The real thickness is 50 micron.",Kolchugina (2020),https://doi.org/10.37904/metal.2020.3605,
,,,,,,,,,,,,,,,,,,,,,,,,,,,,,,,
Pd,mole fraction,foil,Pd,50,,,0.389,fcc,77.14,,,arc melting/cold rolling,581.1388,0.5,,,,,,1.38E-09,,,,,,,,"The range of operating pressures before and after the membrane can vary from 0.1 to 2.5 MPa and from 0.02 to 1.0 MPa, respectively. Convert the permeability from m^3.mm/(m^2.h.Mpa^0.5) to mol/msPa^0.5. We assume that Pup = 2.5 MPa and Pdown = 1.0 MPa. The reported permeability corresponds to specific permeability i.e normalized values for 1mm thick foils. The real thickness is 50 micron.",Kolchugina (2020),https://doi.org/10.37904/metal.2020.3605,
Pd,mole fraction,foil,Pd,50,,,0.389,fcc,102.13,,,arc melting/cold rolling,581.1388,0.5,,,,,,2.73E-09,,,,,,,,"The range of operating pressures before and after the membrane can vary from 0.1 to 2.5 MPa and from 0.02 to 1.0 MPa, respectively. Convert the permeability from m^3.mm/(m^2.h.Mpa^0.5) to mol/msPa^0.5. We assume that Pup = 2.5 MPa and Pdown = 1.0 MPa. The reported permeability corresponds to specific permeability i.e normalized values for 1mm thick foils. The real thickness is 50 micron.",Kolchugina (2020),https://doi.org/10.37904/metal.2020.3605,
Pd,mole fraction,foil,Pd,50,,,0.389,fcc,127.12,,,arc melting/cold rolling,581.1388,0.5,,,,,,2.28E-09,,,,,,,,"The range of operating pressures before and after the membrane can vary from 0.1 to 2.5 MPa and from 0.02 to 1.0 MPa, respectively. Convert the permeability from m^3.mm/(m^2.h.Mpa^0.5) to mol/msPa^0.5. We assume that Pup = 2.5 MPa and Pdown = 1.0 MPa. The reported permeability corresponds to specific permeability i.e normalized values for 1mm thick foils. The real thickness is 50 micron.",Kolchugina (2020),https://doi.org/10.37904/metal.2020.3605,
Pd,mole fraction,foil,Pd,50,,,0.389,fcc,177.17,,,arc melting/cold rolling,581.1388,0.5,,,,,,3.98E-09,,,,,,,,"The range of operating pressures before and after the membrane can vary from 0.1 to 2.5 MPa and from 0.02 to 1.0 MPa, respectively. Convert the permeability from m^3.mm/(m^2.h.Mpa^0.5) to mol/msPa^0.5. We assume that Pup = 2.5 MPa and Pdown = 1.0 MPa. The reported permeability corresponds to specific permeability i.e normalized values for 1mm thick foils. The real thickness is 50 micron.",Kolchugina (2020),https://doi.org/10.37904/metal.2020.3605,
Pd,mole fraction,foil,Pd,50,,,0.389,fcc,227.32,,,arc melting/cold rolling,581.1388,0.5,,,,,,5.37E-09,,,,,,,,"The range of operating pressures before and after the membrane can vary from 0.1 to 2.5 MPa and from 0.02 to 1.0 MPa, respectively. Convert the permeability from m^3.mm/(m^2.h.Mpa^0.5) to mol/msPa^0.5. We assume that Pup = 2.5 MPa and Pdown = 1.0 MPa. The reported permeability corresponds to specific permeability i.e normalized values for 1mm thick foils. The real thickness is 50 micron.",Kolchugina (2020),https://doi.org/10.37904/metal.2020.3605,
Pd,mole fraction,foil,Pd,50,,,0.389,fcc,277.37,,,arc melting/cold rolling,581.1388,0.5,,,,,,6.69E-09,,,,,,,,"The range of operating pressures before and after the membrane can vary from 0.1 to 2.5 MPa and from 0.02 to 1.0 MPa, respectively. Convert the permeability from m^3.mm/(m^2.h.Mpa^0.5) to mol/msPa^0.5. We assume that Pup = 2.5 MPa and Pdown = 1.0 MPa. The reported permeability corresponds to specific permeability i.e normalized values for 1mm thick foils. The real thickness is 50 micron.",Kolchugina (2020),https://doi.org/10.37904/metal.2020.3605,
Pd,mole fraction,foil,Pd,50,,,0.389,fcc,327.35,,,arc melting/cold rolling,581.1388,0.5,,,,,,8.09E-09,,,,,,,,"The range of operating pressures before and after the membrane can vary from 0.1 to 2.5 MPa and from 0.02 to 1.0 MPa, respectively. Convert the permeability from m^3.mm/(m^2.h.Mpa^0.5) to mol/msPa^0.5. We assume that Pup = 2.5 MPa and Pdown = 1.0 MPa. The reported permeability corresponds to specific permeability i.e normalized values for 1mm thick foils. The real thickness is 50 micron.",Kolchugina (2020),https://doi.org/10.37904/metal.2020.3605,
,,,,,,,,,,,,,,,,,,,,,,,,,,,,,,,
Pd,mole fraction,disc,Pd,700,,,0.389,fcc,250,,,cold rolling,516.7204,0.5,,,,,,6.79E-09,,,,,,,,Table 1 data were extracted for equation 7. The permeability are given in *10^-9 mol H2.m^-1.s^-1.Pa^-0.5 and the input pressure is given in kPa unit. The pressure differential calculated here took into account only the input pressure given in Table 1.,"(Sakamoto et al., 1992)",https://doi.org/10.1016/0925-8388(92)90468-O,
Pd,mole fraction,disc,Pd,700,,,0.389,fcc,250,,,cold rolling,632.4555,0.5,,,,,,7.25E-09,,,,,,,,Table 1 data were extracted for equation 7. The permeability are given in *10^-9 mol H2.m^-1.s^-1.Pa^-0.5 and the input pressure is given in kPa unit. The pressure differential calculated here took into account only the input pressure given in Table 1.,"(Sakamoto et al., 1992)",https://doi.org/10.1016/0925-8388(92)90468-O,
Pd,mole fraction,disc,Pd,700,,,0.389,fcc,250,,,cold rolling,730.0685,0.5,,,,,,7.35E-09,,,,,,,,Table 1 data were extracted for equation 7. The permeability are given in *10^-9 mol H2.m^-1.s^-1.Pa^-0.5 and the input pressure is given in kPa unit. The pressure differential calculated here took into account only the input pressure given in Table 1.,"(Sakamoto et al., 1992)",https://doi.org/10.1016/0925-8388(92)90468-O,
Pd,mole fraction,disc,Pd,700,,,0.389,fcc,250,,,cold rolling,816.7007,0.5,,,,,,8.02E-09,,,,,,,,Table 1 data were extracted for equation 7. The permeability are given in *10^-9 mol H2.m^-1.s^-1.Pa^-0.5 and the input pressure is given in kPa unit. The pressure differential calculated here took into account only the input pressure given in Table 1.,"(Sakamoto et al., 1992)",https://doi.org/10.1016/0925-8388(92)90468-O,
,,,,,,,,,,,,,,,,,,,,,,,,,,,,,,,
Pd,mole fraction,disc,Pd,700,,,0.389,fcc,300,,,cold rolling,516.7204,0.5,,,,,,8.82E-09,,,,,,,,Table 1 data were extracted for equation 7. The permeability are given in *10^-9 mol H2.m^-1.s^-1.Pa^-0.5 and the input pressure is given in kPa unit. The pressure differential calculated here took into account only the input pressure given in Table 1.,"(Sakamoto et al., 1992)",https://doi.org/10.1016/0925-8388(92)90468-O,
Pd,mole fraction,disc,Pd,700,,,0.389,fcc,300,,,cold rolling,632.4555,0.5,,,,,,8.39E-09,,,,,,,,Table 1 data were extracted for equation 7. The permeability are given in *10^-9 mol H2.m^-1.s^-1.Pa^-0.5 and the input pressure is given in kPa unit. The pressure differential calculated here took into account only the input pressure given in Table 1.,"(Sakamoto et al., 1992)",https://doi.org/10.1016/0925-8388(92)90468-O,
Pd,mole fraction,disc,Pd,700,,,0.389,fcc,300,,,cold rolling,730.0685,0.5,,,,,,8.53E-09,,,,,,,,Table 1 data were extracted for equation 7. The permeability are given in *10^-9 mol H2.m^-1.s^-1.Pa^-0.5 and the input pressure is given in kPa unit. The pressure differential calculated here took into account only the input pressure given in Table 1.,"(Sakamoto et al., 1992)",https://doi.org/10.1016/0925-8388(92)90468-O,
Pd,mole fraction,disc,Pd,700,,,0.389,fcc,300,,,cold rolling,816.7007,0.5,,,,,,8.65E-09,,,,,,,,Table 1 data were extracted for equation 7. The permeability are given in *10^-9 mol H2.m^-1.s^-1.Pa^-0.5 and the input pressure is given in kPa unit. The pressure differential calculated here took into account only the input pressure given in Table 1.,"(Sakamoto et al., 1992)",https://doi.org/10.1016/0925-8388(92)90468-O,
,,,,,,,,,,,,,,,,,,,,,,,,,,,,,,,
Pd,mole fraction,disc,Pd,700,,,0.389,fcc,350,,,cold rolling,516.7204,0.5,,,,,,1.09E-08,,,,,,,,Table 1 data were extracted for equation 7. The permeability are given in *10^-9 mol H2.m^-1.s^-1.Pa^-0.5 and the input pressure is given in kPa unit. The pressure differential calculated here took into account only the input pressure given in Table 1.,"(Sakamoto et al., 1992)",https://doi.org/10.1016/0925-8388(92)90468-O,
Pd,mole fraction,disc,Pd,700,,,0.389,fcc,350,,,cold rolling,632.4555,0.5,,,,,,1.11E-08,,,,,,,,Table 1 data were extracted for equation 7. The permeability are given in *10^-9 mol H2.m^-1.s^-1.Pa^-0.5 and the input pressure is given in kPa unit. The pressure differential calculated here took into account only the input pressure given in Table 1.,"(Sakamoto et al., 1992)",https://doi.org/10.1016/0925-8388(92)90468-O,
Pd,mole fraction,disc,Pd,700,,,0.389,fcc,350,,,cold rolling,730.0685,0.5,,,,,,1.12E-08,,,,,,,,Table 1 data were extracted for equation 7. The permeability are given in *10^-9 mol H2.m^-1.s^-1.Pa^-0.5 and the input pressure is given in kPa unit. The pressure differential calculated here took into account only the input pressure given in Table 1.,"(Sakamoto et al., 1992)",https://doi.org/10.1016/0925-8388(92)90468-O,
Pd,mole fraction,disc,Pd,700,,,0.389,fcc,350,,,cold rolling,816.7007,0.5,,,,,,1.12E-08,,,,,,,,Table 1 data were extracted for equation 7. The permeability are given in *10^-9 mol H2.m^-1.s^-1.Pa^-0.5 and the input pressure is given in kPa unit. The pressure differential calculated here took into account only the input pressure given in Table 1.,"(Sakamoto et al., 1992)",https://doi.org/10.1016/0925-8388(92)90468-O,
,,,,,,,,,,,,,,,,,,,,,,,,,,,,,,,
Pd,mole fraction,disc,Pd,700,,,0.389,fcc,400,,,cold rolling,516.7204,0.5,,,,,,1.26E-08,,,,,,,,Table 1 data were extracted for equation 7. The permeability are given in *10^-9 mol H2.m^-1.s^-1.Pa^-0.5 and the input pressure is given in kPa unit. The pressure differential calculated here took into account only the input pressure given in Table 1.,"(Sakamoto et al., 1992)",https://doi.org/10.1016/0925-8388(92)90468-O,
Pd,mole fraction,disc,Pd,700,,,0.389,fcc,400,,,cold rolling,632.4555,0.5,,,,,,1.26E-08,,,,,,,,Table 1 data were extracted for equation 7. The permeability are given in *10^-9 mol H2.m^-1.s^-1.Pa^-0.5 and the input pressure is given in kPa unit. The pressure differential calculated here took into account only the input pressure given in Table 1.,"(Sakamoto et al., 1992)",https://doi.org/10.1016/0925-8388(92)90468-O,
Pd,mole fraction,disc,Pd,700,,,0.389,fcc,400,,,cold rolling,730.0685,0.5,,,,,,1.32E-08,,,,,,,,Table 1 data were extracted for equation 7. The permeability are given in *10^-9 mol H2.m^-1.s^-1.Pa^-0.5 and the input pressure is given in kPa unit. The pressure differential calculated here took into account only the input pressure given in Table 1.,"(Sakamoto et al., 1992)",https://doi.org/10.1016/0925-8388(92)90468-O,
Pd,mole fraction,disc,Pd,700,,,0.389,fcc,400,,,cold rolling,816.7007,0.5,,,,,,1.34E-08,,,,,,,,Table 1 data were extracted for equation 7. The permeability are given in *10^-9 mol H2.m^-1.s^-1.Pa^-0.5 and the input pressure is given in kPa unit. The pressure differential calculated here took into account only the input pressure given in Table 1.,"(Sakamoto et al., 1992)",https://doi.org/10.1016/0925-8388(92)90468-O,
,,,,,,,,,,,,,,,,,,,,,,,,,,,,,,,
Pd82.0Y3.0Ag15.0,mole fraction,disc,Pd82.00Y3.00Ag15.00,700,,,0.3937,fcc,300,,,cold rolling,516.8088,0.5,,,,,,3.96E-08,,,,,,,,The data were extracted from Figure 1. No further unit conversion needed.,"(Sakamoto et al., 1992)",https://doi.org/10.1016/0925-8388(92)90468-O,
Pd82.0Y3.0Ag15.0,mole fraction,disc,Pd82.00Y3.00Ag15.00,700,,,0.3937,fcc,300,,,cold rolling,630.8161,0.5,,,,,,4.03E-08,,,,,,,,The data were extracted from Figure 1. No further unit conversion needed.,"(Sakamoto et al., 1992)",https://doi.org/10.1016/0925-8388(92)90468-O,
Pd82.0Y3.0Ag15.0,mole fraction,disc,Pd82.00Y3.00Ag15.00,700,,,0.3937,fcc,300,,,cold rolling,732.7649,0.5,,,,,,4.04E-08,,,,,,,,The data were extracted from Figure 1. No further unit conversion needed.,"(Sakamoto et al., 1992)",https://doi.org/10.1016/0925-8388(92)90468-O,
Pd82.0Y3.0Ag15.0,mole fraction,disc,Pd82.00Y3.00Ag15.00,700,,,0.3937,fcc,300,,,cold rolling,814.9817,0.5,,,,,,4.08E-08,,,,,,,,The data were extracted from Figure 1. No further unit conversion needed.,"(Sakamoto et al., 1992)",https://doi.org/10.1016/0925-8388(92)90468-O,
,,,,,,,,,,,,,,,,,,,,,,,,,,,,,,,
Pd82.0Y3.0Ag15.0,mole fraction,disc,Pd82.00Y3.00Ag15.00,700,,,0.3937,fcc,400,,,cold rolling,516.8088,0.5,,,,,,4.51E-08,,,,,,,,The data were extracted from Figure 1. No further unit conversion needed.,"(Sakamoto et al., 1992)",https://doi.org/10.1016/0925-8388(92)90468-O,
Pd82.0Y3.0Ag15.0,mole fraction,disc,Pd82.00Y3.00Ag15.00,700,,,0.3937,fcc,400,,,cold rolling,631.1815,0.5,,,,,,4.54E-08,,,,,,,,The data were extracted from Figure 1. No further unit conversion needed.,"(Sakamoto et al., 1992)",https://doi.org/10.1016/0925-8388(92)90468-O,
Pd82.0Y3.0Ag15.0,mole fraction,disc,Pd82.00Y3.00Ag15.00,700,,,0.3937,fcc,400,,,cold rolling,730.9379,0.5,,,,,,4.65E-08,,,,,,,,The data were extracted from Figure 1. No further unit conversion needed.,"(Sakamoto et al., 1992)",https://doi.org/10.1016/0925-8388(92)90468-O,
Pd82.0Y3.0Ag15.0,mole fraction,disc,Pd82.00Y3.00Ag15.00,700,,,0.3937,fcc,400,,,cold rolling,817.1742,0.5,,,,,,4.68E-08,,,,,,,,The data were extracted from Figure 1. No further unit conversion needed.,"(Sakamoto et al., 1992)",https://doi.org/10.1016/0925-8388(92)90468-O,
,,,,,,,,,,,,,,,,,,,,,,,,,,,,,,,
Pd82.0Gd3.0Ag15.0,mole fraction ,disc,Pd82.00Gd3.00Ag15.00,700,,,0.3938,fcc,300,,,cold rolling,515.7125,0.5,,,,,,4.22E-08,,,,,,,,The data were extracted from Figure 1. No further unit conversion needed.,"(Sakamoto et al., 1992)",https://doi.org/10.1016/0925-8388(92)90468-O,
Pd82.0Gd3.0Ag15.0,mole fraction ,disc,Pd82.00Gd3.00Ag15.00,700,,,0.3938,fcc,300,,,cold rolling,630.8161,0.5,,,,,,4.20E-08,,,,,,,,The data were extracted from Figure 1. No further unit conversion needed.,"(Sakamoto et al., 1992)",https://doi.org/10.1016/0925-8388(92)90468-O,
Pd82.0Gd3.0Ag15.0,mole fraction ,disc,Pd82.00Gd3.00Ag15.00,700,,,0.3938,fcc,300,,,cold rolling,731.3033,0.5,,,,,,4.21E-08,,,,,,,,The data were extracted from Figure 1. No further unit conversion needed.,"(Sakamoto et al., 1992)",https://doi.org/10.1016/0925-8388(92)90468-O,
Pd82.0Gd3.0Ag15.0,mole fraction ,disc,Pd82.00Gd3.00Ag15.00,700,,,0.3938,fcc,300,,,cold rolling,814.9817,0.5,,,,,,4.30E-08,,,,,,,,The data were extracted from Figure 1. No further unit conversion needed.,"(Sakamoto et al., 1992)",https://doi.org/10.1016/0925-8388(92)90468-O,
,,,,,,,,,,,,,,,,,,,,,,,,,,,,,,,
Pd82.0Gd3.0Ag15.0,mole fraction,disc,Pd82.00Gd3.00Ag15.00,700,,,0.3938,fcc,400,,,cold rolling,514.9817,0.5,,,,,,4.74E-08,,,,,,,,The data were extracted from Figure 1. No further unit conversion needed.,"(Sakamoto et al., 1992)",https://doi.org/10.1016/0925-8388(92)90468-O,
Pd82.0Gd3.0Ag15.0,mole fraction,disc,Pd82.00Gd3.00Ag15.00,700,,,0.3938,fcc,400,,,cold rolling,631.5469,0.5,,,,,,4.74E-08,,,,,,,,The data were extracted from Figure 1. No further unit conversion needed.,"(Sakamoto et al., 1992)",https://doi.org/10.1016/0925-8388(92)90468-O,
Pd82.0Gd3.0Ag15.0,mole fraction,disc,Pd82.00Gd3.00Ag15.00,700,,,0.3938,fcc,400,,,cold rolling,730.9379,0.5,,,,,,4.74E-08,,,,,,,,The data were extracted from Figure 1. No further unit conversion needed.,"(Sakamoto et al., 1992)",https://doi.org/10.1016/0925-8388(92)90468-O,
Pd82.0Gd3.0Ag15.0,mole fraction,disc,Pd82.00Gd3.00Ag15.00,700,,,0.3938,fcc,400,,,cold rolling,816.4434,0.5,,,,,,4.76E-08,,,,,,,,The data were extracted from Figure 1. No further unit conversion needed.,"(Sakamoto et al., 1992)",https://doi.org/10.1016/0925-8388(92)90468-O,
,,,,,,,,,,,,,,,,,,,,,,,,,,,,,,,
Pd76Ag24,mole fraction,disc,Pd76.00Ag24.00,700,,,0.3933,fcc,400,,,cold rolling,666.7106,0.5,,,,,,2.72E-08,,7.85,,,,,,The data were extracted from figure 5. The permeability was determined in the range of 267 kPa and 667 kPa. I used the average of Pmin (267 kPa) and Pmax. (667 kPa),"(Sakamoto et al., 1992)",https://doi.org/10.1016/0925-8388(92)90468-O,
Pd76Ag24,mole fraction,disc,Pd76.00Ag24.00,700,,,0.3933,fcc,350,,,cold rolling,666.7106,0.5,,,,,,2.32E-08,,7.85,,,,,,The data were extracted from figure 5. The permeability was determined in the range of 267 kPa and 667 kPa. I used the average of Pmin (267 kPa) and Pmax. (667 kPa),"(Sakamoto et al., 1992)",https://doi.org/10.1016/0925-8388(92)90468-O,
Pd76Ag24,mole fraction,disc,Pd76.00Ag24.00,700,,,0.3933,fcc,300,,,cold rolling,666.7106,0.5,,,,,,2.02E-08,,7.85,,,,,,The data were extracted from figure 5. The permeability was determined in the range of 267 kPa and 667 kPa. I used the average of Pmin (267 kPa) and Pmax. (667 kPa),"(Sakamoto et al., 1992)",https://doi.org/10.1016/0925-8388(92)90468-O,
Pd76Ag24,mole fraction,disc,Pd76.00Ag24.00,700,,,0.3933,fcc,250,,,cold rolling,666.7106,0.5,,,,,,1.61E-08,,7.85,,,,,,The data were extracted from figure 5. The permeability was determined in the range of 267 kPa and 667 kPa. I used the average of Pmin (267 kPa) and Pmax. (667 kPa),"(Sakamoto et al., 1992)",https://doi.org/10.1016/0925-8388(92)90468-O,
,,,,,,,,,,,,,,,,,,,,,,,,,,,,,,,
Pd92Y8,mole fraction,disc,Pd92.00Y8.00,700,,,0.3943,fcc,400,,,cold rolling,666.7106,0.5,,,,,,4.37E-08,,8.01,,,,,,The data were extracted from figure 5. The permeability was determined in the range of 267 kPa and 667 kPa. I used the average of Pmin (267 kPa) and Pmax. (667 kPa),"(Sakamoto et al., 1992)",https://doi.org/10.1016/0925-8388(92)90468-O,
Pd92Y8,mole fraction,disc,Pd92.00Y8.00,700,,,0.3943,fcc,350,,,cold rolling,666.7106,0.5,,,,,,3.88E-08,,8.01,,,,,,The data were extracted from figure 5. The permeability was determined in the range of 267 kPa and 667 kPa. I used the average of Pmin (267 kPa) and Pmax. (667 kPa),"(Sakamoto et al., 1992)",https://doi.org/10.1016/0925-8388(92)90468-O,
Pd92Y8,mole fraction,disc,Pd92.00Y8.00,700,,,0.3943,fcc,300,,,cold rolling,666.7106,0.5,,,,,,3.38E-08,,8.01,,,,,,The data were extracted from figure 5. The permeability was determined in the range of 267 kPa and 667 kPa. I used the average of Pmin (267 kPa) and Pmax. (667 kPa),"(Sakamoto et al., 1992)",https://doi.org/10.1016/0925-8388(92)90468-O,
Pd92Y8,mole fraction,disc,Pd92.00Y8.00,700,,,0.3943,fcc,250,,,cold rolling,666.7106,0.5,,,,,,2.93E-08,,8.01,,,,,,The data were extracted from figure 5. The permeability was determined in the range of 267 kPa and 667 kPa. I used the average of Pmin (267 kPa) and Pmax. (667 kPa),"(Sakamoto et al., 1992)",https://doi.org/10.1016/0925-8388(92)90468-O,
,,,,,,,,,,,,,,,,,,,,,,,,,,,,,,,
Pd88.7Y6.3Ag5.0,mole fraction,disc,Pd88.70Y6.30Ag5.00,700,,,0.3942,fcc,400,,,cold rolling,666.7106,0.5,,,,,,4.57E-08,,7.49,,,,,,The data were extracted from figure 5. The permeability was determined in the range of 267 kPa and 667 kPa. I used the average of Pmin (267 kPa) and Pmax. (667 kPa),"(Sakamoto et al., 1992)",https://doi.org/10.1016/0925-8388(92)90468-O,
Pd88.7Y6.3Ag5.0,mole fraction,disc,Pd88.70Y6.30Ag5.00,700,,,0.3942,fcc,350,,,cold rolling,666.7106,0.5,,,,,,4.22E-08,,7.49,,,,,,The data were extracted from figure 5. The permeability was determined in the range of 267 kPa and 667 kPa. I used the average of Pmin (267 kPa) and Pmax. (667 kPa),"(Sakamoto et al., 1992)",https://doi.org/10.1016/0925-8388(92)90468-O,
Pd88.7Y6.3Ag5.0,mole fraction,disc,Pd88.70Y6.30Ag5.00,700,,,0.3942,fcc,300,,,cold rolling,666.7106,0.5,,,,,,3.78E-08,,7.49,,,,,,The data were extracted from figure 5. The permeability was determined in the range of 267 kPa and 667 kPa. I used the average of Pmin (267 kPa) and Pmax. (667 kPa),"(Sakamoto et al., 1992)",https://doi.org/10.1016/0925-8388(92)90468-O,
Pd88.7Y6.3Ag5.0,mole fraction,disc,Pd88.70Y6.30Ag5.00,700,,,0.3942,fcc,250,,,cold rolling,666.7106,0.5,,,,,,3.19E-08,,7.49,,,,,,The data were extracted from figure 5. The permeability was determined in the range of 267 kPa and 667 kPa. I used the average of Pmin (267 kPa) and Pmax. (667 kPa),"(Sakamoto et al., 1992)",https://doi.org/10.1016/0925-8388(92)90468-O,
,,,,,,,,,,,,,,,,,,,,,,,,,,,,,,,
Pd85.3Y4.7Ag10.0,mole fraction,disc,Pd85.30Y4.70Ag10.00,700,,,0.394,fcc,400,,,cold rolling,666.7106,0.5,,,,,,4.09E-08,,7.77,,,,,,The data were extracted from figure 5. The permeability was determined in the range of 267 kPa and 667 kPa. I used the average of Pmin (267 kPa) and Pmax. (667 kPa),"(Sakamoto et al., 1992)",https://doi.org/10.1016/0925-8388(92)90468-O,
Pd85.3Y4.7Ag10.0,mole fraction,disc,Pd85.30Y4.70Ag10.00,700,,,0.394,fcc,350,,,cold rolling,666.7106,0.5,,,,,,3.70E-08,,7.77,,,,,,The data were extracted from figure 5. The permeability was determined in the range of 267 kPa and 667 kPa. I used the average of Pmin (267 kPa) and Pmax. (667 kPa),"(Sakamoto et al., 1992)",https://doi.org/10.1016/0925-8388(92)90468-O,
Pd85.3Y4.7Ag10.0,mole fraction,disc,Pd85.30Y4.70Ag10.00,700,,,0.394,fcc,300,,,cold rolling,666.7106,0.5,,,,,,3.25E-08,,7.77,,,,,,The data were extracted from figure 5. The permeability was determined in the range of 267 kPa and 667 kPa. I used the average of Pmin (267 kPa) and Pmax. (667 kPa),"(Sakamoto et al., 1992)",https://doi.org/10.1016/0925-8388(92)90468-O,
Pd85.3Y4.7Ag10.0,mole fraction,disc,Pd85.30Y4.70Ag10.00,700,,,0.394,fcc,250,,,cold rolling,666.7106,0.5,,,,,,2.78E-08,,7.77,,,,,,The data were extracted from figure 5. The permeability was determined in the range of 267 kPa and 667 kPa. I used the average of Pmin (267 kPa) and Pmax. (667 kPa),"(Sakamoto et al., 1992)",https://doi.org/10.1016/0925-8388(92)90468-O,
,,,,,,,,,,,,,,,,,,,,,,,,,,,,,,,
Pd82.0Y3.0Ag15.0,mole fraction,disc,Pd82.00Y3.00Ag15.00,700,,,0.3937,fcc,400,,,cold rolling,666.7106,0.5,,,,,,3.65E-08,,7.11,,,,,,The data were extracted from figure 5. The permeability was determined in the range of 267 kPa and 667 kPa. I used the average of Pmin (267 kPa) and Pmax. (667 kPa),"(Sakamoto et al., 1992)",https://doi.org/10.1016/0925-8388(92)90468-O,
Pd82.0Y3.0Ag15.0,mole fraction,disc,Pd82.00Y3.00Ag15.00,700,,,0.3937,fcc,350,,,cold rolling,666.7106,0.5,,,,,,3.23E-08,,7.11,,,,,,The data were extracted from figure 5. The permeability was determined in the range of 267 kPa and 667 kPa. I used the average of Pmin (267 kPa) and Pmax. (667 kPa),"(Sakamoto et al., 1992)",https://doi.org/10.1016/0925-8388(92)90468-O,
Pd82.0Y3.0Ag15.0,mole fraction,disc,Pd82.00Y3.00Ag15.00,700,,,0.3937,fcc,300,,,cold rolling,666.7106,0.5,,,,,,3.00E-08,,7.11,,,,,,The data were extracted from figure 5. The permeability was determined in the range of 267 kPa and 667 kPa. I used the average of Pmin (267 kPa) and Pmax. (667 kPa),"(Sakamoto et al., 1992)",https://doi.org/10.1016/0925-8388(92)90468-O,
Pd82.0Y3.0Ag15.0,mole fraction,disc,Pd82.00Y3.00Ag15.00,700,,,0.3937,fcc,250,,,cold rolling,666.7106,0.5,,,,,,2.60E-08,,7.11,,,,,,The data were extracted from figure 5. The permeability was determined in the range of 267 kPa and 667 kPa. I used the average of Pmin (267 kPa) and Pmax. (667 kPa),"(Sakamoto et al., 1992)",https://doi.org/10.1016/0925-8388(92)90468-O,
,,,,,,,,,,,,,,,,,,,,,,,,,,,,,,,
Pd78.7Y1.3Ag20.0,mole fraction,disc,Pd78.70Y1.30Ag20.00,700,,,0.3933,fcc,400,,,cold rolling,666.7106,0.5,,,,,,3.23E-08,,5.74,,,,,,The data were extracted from figure 5. The permeability was determined in the range of 267 kPa and 667 kPa. I used the average of Pmin (267 kPa) and Pmax. (667 kPa),"(Sakamoto et al., 1992)",https://doi.org/10.1016/0925-8388(92)90468-O,
Pd78.7Y1.3Ag20.0,mole fraction,disc,Pd78.70Y1.30Ag20.00,700,,,0.3933,fcc,350,,,cold rolling,666.7106,0.5,,,,,,3.00E-08,,5.74,,,,,,The data were extracted from figure 5. The permeability was determined in the range of 267 kPa and 667 kPa. I used the average of Pmin (267 kPa) and Pmax. (667 kPa),"(Sakamoto et al., 1992)",https://doi.org/10.1016/0925-8388(92)90468-O,
Pd78.7Y1.3Ag20.0,mole fraction,disc,Pd78.70Y1.30Ag20.00,700,,,0.3933,fcc,300,,,cold rolling,666.7106,0.5,,,,,,2.72E-08,,5.74,,,,,,The data were extracted from figure 5. The permeability was determined in the range of 267 kPa and 667 kPa. I used the average of Pmin (267 kPa) and Pmax. (667 kPa),"(Sakamoto et al., 1992)",https://doi.org/10.1016/0925-8388(92)90468-O,
Pd78.7Y1.3Ag20.0,mole fraction,disc,Pd78.70Y1.30Ag20.00,700,,,0.3933,fcc,250,,,cold rolling,666.7106,0.5,,,,,,2.39E-08,,5.74,,,,,,The data were extracted from figure 5. The permeability was determined in the range of 267 kPa and 667 kPa. I used the average of Pmin (267 kPa) and Pmax. (667 kPa),"(Sakamoto et al., 1992)",https://doi.org/10.1016/0925-8388(92)90468-O,
,,,,,,,,,,,,,,,,,,,,,,,,,,,,,,,
Pd92.0Gd8.0,mole fraction,disc,Pd92.00Gd8.00,700,,,0.3966,fcc,400,,,cold rolling,666.7106,0.5,,,,,,5.97E-08,,7.27,,,,,,The data were extracted from figure 5. The permeability was determined in the range of 267 kPa and 667 kPa. I used the average of Pmin (267 kPa) and Pmax. (667 kPa),"(Sakamoto et al., 1992)",https://doi.org/10.1016/0925-8388(92)90468-O,
Pd92.0Gd8.0,mole fraction,disc,Pd92.00Gd8.00,700,,,0.3966,fcc,350,,,cold rolling,666.7106,0.5,,,,,,5.64E-08,,7.27,,,,,,The data were extracted from figure 5. The permeability was determined in the range of 267 kPa and 667 kPa. I used the average of Pmin (267 kPa) and Pmax. (667 kPa),"(Sakamoto et al., 1992)",https://doi.org/10.1016/0925-8388(92)90468-O,
Pd92.0Gd8.0,mole fraction,disc,Pd92.00Gd8.00,700,,,0.3966,fcc,300,,,cold rolling,666.7106,0.5,,,,,,4.80E-08,,7.27,,,,,,The data were extracted from figure 5. The permeability was determined in the range of 267 kPa and 667 kPa. I used the average of Pmin (267 kPa) and Pmax. (667 kPa),"(Sakamoto et al., 1992)",https://doi.org/10.1016/0925-8388(92)90468-O,
Pd92.0Gd8.0,mole fraction,disc,Pd92.00Gd8.00,700,,,0.3966,fcc,250,,,cold rolling,666.7106,0.5,,,,,,3.86E-08,,7.27,,,,,,The data were extracted from figure 5. The permeability was determined in the range of 267 kPa and 667 kPa. I used the average of Pmin (267 kPa) and Pmax. (667 kPa),"(Sakamoto et al., 1992)",https://doi.org/10.1016/0925-8388(92)90468-O,
,,,,,,,,,,,,,,,,,,,,,,,,,,,,,,,
Pd88.7Gd6.3Ag5.0,mole fraction,disc,Pd88.70Gd6.30Ag5.00,700,,,0.3953,fcc,400,,,cold rolling,666.7106,0.5,,,,,,6.32E-08,,7.19,,,,,,The data were extracted from figure 5. The permeability was determined in the range of 267 kPa and 667 kPa. I used the average of Pmin (267 kPa) and Pmax. (667 kPa),"(Sakamoto et al., 1992)",https://doi.org/10.1016/0925-8388(92)90468-O,
Pd88.7Gd6.3Ag5.0,mole fraction,disc,Pd88.70Gd6.30Ag5.00,700,,,0.3953,fcc,350,,,cold rolling,666.7106,0.5,,,,,,6.11E-08,,7.19,,,,,,The data were extracted from figure 5. The permeability was determined in the range of 267 kPa and 667 kPa. I used the average of Pmin (267 kPa) and Pmax. (667 kPa),"(Sakamoto et al., 1992)",https://doi.org/10.1016/0925-8388(92)90468-O,
Pd88.7Gd6.3Ag5.0,mole fraction,disc,Pd88.70Gd6.30Ag5.00,700,,,0.3953,fcc,300,,,cold rolling,666.7106,0.5,,,,,,5.39E-08,,7.19,,,,,,The data were extracted from figure 5. The permeability was determined in the range of 267 kPa and 667 kPa. I used the average of Pmin (267 kPa) and Pmax. (667 kPa),"(Sakamoto et al., 1992)",https://doi.org/10.1016/0925-8388(92)90468-O,
Pd88.7Gd6.3Ag5.0,mole fraction,disc,Pd88.70Gd6.30Ag5.00,700,,,0.3953,fcc,250,,,cold rolling,666.7106,0.5,,,,,,4.21E-08,,7.19,,,,,,The data were extracted from figure 5. The permeability was determined in the range of 267 kPa and 667 kPa. I used the average of Pmin (267 kPa) and Pmax. (667 kPa),"(Sakamoto et al., 1992)",https://doi.org/10.1016/0925-8388(92)90468-O,
,,,,,,,,,,,,,,,,,,,,,,,,,,,,,,,
Pd85.3Gd4.7Ag10,mole fraction,disc,Pd85.30Gd4.70Ag10.00,700,,,0.3946,fcc,400,,,cold rolling,666.7106,0.5,,,,,,3.98E-08,,6.47,,,,,,The data were extracted from figure 5. The permeability was determined in the range of 267 kPa and 667 kPa. I used the average of Pmin (267 kPa) and Pmax. (667 kPa),"(Sakamoto et al., 1992)",https://doi.org/10.1016/0925-8388(92)90468-O,
Pd85.3Gd4.7Ag10,mole fraction,disc,Pd85.30Gd4.70Ag10.00,700,,,0.3946,fcc,350,,,cold rolling,666.7106,0.5,,,,,,3.71E-08,,6.47,,,,,,The data were extracted from figure 5. The permeability was determined in the range of 267 kPa and 667 kPa. I used the average of Pmin (267 kPa) and Pmax. (667 kPa),"(Sakamoto et al., 1992)",https://doi.org/10.1016/0925-8388(92)90468-O,
Pd85.3Gd4.7Ag10,mole fraction,disc,Pd85.30Gd4.70Ag10.00,700,,,0.3946,fcc,300,,,cold rolling,666.7106,0.5,,,,,,3.39E-08,,6.47,,,,,,The data were extracted from figure 5. The permeability was determined in the range of 267 kPa and 667 kPa. I used the average of Pmin (267 kPa) and Pmax. (667 kPa),"(Sakamoto et al., 1992)",https://doi.org/10.1016/0925-8388(92)90468-O,
Pd85.3Gd4.7Ag10,mole fraction,disc,Pd85.30Gd4.70Ag10.00,700,,,0.3946,fcc,250,,,cold rolling,666.7106,0.5,,,,,,2.80E-08,,6.47,,,,,,The data were extracted from figure 5. The permeability was determined in the range of 267 kPa and 667 kPa. I used the average of Pmin (267 kPa) and Pmax. (667 kPa),"(Sakamoto et al., 1992)",https://doi.org/10.1016/0925-8388(92)90468-O,
,,,,,,,,,,,,,,,,,,,,,,,,,,,,,,,
Pd82.0Gd3.0Ag15,mole fraction,disc,Pd82.00Gd3.00Ag15.00,700,,,0.3938,fcc,400,,,cold rolling,666.7106,0.5,,,,,,3.74E-08,,6.61,,,,,,The data were extracted from figure 5. The permeability was determined in the range of 267 kPa and 667 kPa. I used the average of Pmin (267 kPa) and Pmax. (667 kPa),"(Sakamoto et al., 1992)",https://doi.org/10.1016/0925-8388(92)90468-O,
Pd82.0Gd3.0Ag15,mole fraction,disc,Pd82.00Gd3.00Ag15.00,700,,,0.3938,fcc,350,,,cold rolling,666.7106,0.5,,,,,,3.39E-08,,6.61,,,,,,The data were extracted from figure 5. The permeability was determined in the range of 267 kPa and 667 kPa. I used the average of Pmin (267 kPa) and Pmax. (667 kPa),"(Sakamoto et al., 1992)",https://doi.org/10.1016/0925-8388(92)90468-O,
Pd82.0Gd3.0Ag15,mole fraction,disc,Pd82.00Gd3.00Ag15.00,700,,,0.3938,fcc,300,,,cold rolling,666.7106,0.5,,,,,,3.12E-08,,6.61,,,,,,The data were extracted from figure 5. The permeability was determined in the range of 267 kPa and 667 kPa. I used the average of Pmin (267 kPa) and Pmax. (667 kPa),"(Sakamoto et al., 1992)",https://doi.org/10.1016/0925-8388(92)90468-O,
Pd82.0Gd3.0Ag15,mole fraction,disc,Pd82.00Gd3.00Ag15.00,700,,,0.3938,fcc,250,,,cold rolling,666.7106,0.5,,,,,,2.46E-08,,6.61,,,,,,The data were extracted from figure 5. The permeability was determined in the range of 267 kPa and 667 kPa. I used the average of Pmin (267 kPa) and Pmax. (667 kPa),"(Sakamoto et al., 1992)",https://doi.org/10.1016/0925-8388(92)90468-O,
,,,,,,,,,,,,,,,,,,,,,,,,,,,,,,,
Pd78.7Gd1.3Ag20,mole fraction,disc,Pd78.70Gd1.30Ag20.00,700,,,0.3932,fcc,400,,,cold rolling,666.7106,0.5,,,,,,3.29E-08,,6.21,,,,,,The data were extracted from figure 5. The permeability was determined in the range of 267 kPa and 667 kPa. I used the average of Pmin (267 kPa) and Pmax. (667 kPa),"(Sakamoto et al., 1992)",https://doi.org/10.1016/0925-8388(92)90468-O,
