Repository: AldoKwamibar/Pd-membranes-permeability

# Palladium alloy Membranes Permeability Prediction with CatBoost & Virtual Screening

This repository contains Python notebooks (`.ipynb`) and datasets related to hydrogen permeability prediction in palladium-based alloy membranes.

All datasets are provided in flat file formats (CSV/XLSX), compatible with Microsoft Excel (tested on Version 2508).

---

## 🚀 Project Structure

PhD. Project organization

## Dataset (Folder)
     ___Lattice parameters.xlsx ----> Vegard's law
    |
    |___Palladium_Alloy_Membranes dataset_QSPR_ML.csv ----> Pd alloy dataset for modelling
    |
    |___oliynyk_extended_std_unit.csv ----> Property dataset for CBFV

File: Palladium_Alloy_Membranes dataset_QSPR_ML.csv (part 9 of 25)
Alloy Formula,"Composition
Pd78.7Gd1.3Ag20,mole fraction,disc,Pd78.70Gd1.30Ag20.00,700,,,0.3932,fcc,350,,,cold rolling,666.7106,0.5,,,,,,3.09E-08,,6.21,,,,,,The data were extracted from figure 5. The permeability was determined in the range of 267 kPa and 667 kPa. I used the average of Pmin (267 kPa) and Pmax. (667 kPa),"(Sakamoto et al., 1992)",https://doi.org/10.1016/0925-8388(92)90468-O,
Pd78.7Gd1.3Ag20,mole fraction,disc,Pd78.70Gd1.30Ag20.00,700,,,0.3932,fcc,300,,,cold rolling,666.7106,0.5,,,,,,2.84E-08,,6.21,,,,,,The data were extracted from figure 5. The permeability was determined in the range of 267 kPa and 667 kPa. I used the average of Pmin (267 kPa) and Pmax. (667 kPa),"(Sakamoto et al., 1992)",https://doi.org/10.1016/0925-8388(92)90468-O,
Pd78.7Gd1.3Ag20,mole fraction,disc,Pd78.70Gd1.30Ag20.00,700,,,0.3932,fcc,250,,,cold rolling,666.7106,0.5,,,,,,2.32E-08,,6.21,,,,,,The data were extracted from figure 5. The permeability was determined in the range of 267 kPa and 667 kPa. I used the average of Pmin (267 kPa) and Pmax. (667 kPa),"(Sakamoto et al., 1992)",https://doi.org/10.1016/0925-8388(92)90468-O,
,,,,,,,,,,,,,,,,,,,,,,,,,,,,,,,
Pd,mole fraction,disc,Pd,70,,,0.389,fcc,325.24,,,arc melting/cold rolling,350.8554,0.5,,,,,,1.27E-08,,15.4,,,,,,Inlet Pressure is 445 kPa and permeate pressure is kept at 100kPa : Pressure gradient is thus 50 psi Data at Page 130 of the PhD thesis Fig 9.8,"(Fletcher et al., 2009)",https://doi.org/10.1016/0925-8388(92)90468-O,
Pd,mole fraction,disc,Pd,70,,,0.389,fcc,330.27,,,arc melting/cold rolling,350.8554,0.5,,,,,,1.30E-08,,15.4,,,,,,Inlet Pressure is 445 kPa and permeate pressure is kept at 100kPa : Pressure gradient is thus 50 psi Data at Page 130 of the PhD thesis Fig 9.8,"(Fletcher et al., 2009)",https://doi.org/10.1016/0925-8388(92)90468-O,
Pd,mole fraction,disc,Pd,70,,,0.389,fcc,335.18,,,arc melting/cold rolling,350.8554,0.5,,,,,,1.33E-08,,15.4,,,,,,Inlet Pressure is 445 kPa and permeate pressure is kept at 100kPa : Pressure gradient is thus 50 psi Data at Page 130 of the PhD thesis Fig 9.8,"(Fletcher et al., 2009)",https://doi.org/10.1016/0925-8388(92)90468-O,
Pd,mole fraction,disc,Pd,70,,,0.389,fcc,340.21,,,arc melting/cold rolling,350.8554,0.5,,,,,,1.37E-08,,15.4,,,,,,Inlet Pressure is 445 kPa and permeate pressure is kept at 100kPa : Pressure gradient is thus 50 psi Data at Page 130 of the PhD thesis Fig 9.8,"(Fletcher et al., 2009)",https://doi.org/10.1016/0925-8388(92)90468-O,
Pd,mole fraction,disc,Pd,70,,,0.389,fcc,345.35,,,arc melting/cold rolling,350.8554,0.5,,,,,,1.40E-08,,15.4,,,,,,Inlet Pressure is 445 kPa and permeate pressure is kept at 100kPa : Pressure gradient is thus 50 psi Data at Page 130 of the PhD thesis Fig 9.8,"(Fletcher et al., 2009)",https://doi.org/10.1016/0925-8388(92)90468-O,
Pd,mole fraction,disc,Pd,70,,,0.389,fcc,350.15,,,arc melting/cold rolling,350.8554,0.5,,,,,,1.43E-08,,15.4,,,,,,Inlet Pressure is 445 kPa and permeate pressure is kept at 100kPa : Pressure gradient is thus 50 psi Data at Page 130 of the PhD thesis Fig 9.8,"(Fletcher et al., 2009)",https://doi.org/10.1016/0925-8388(92)90468-O,
Pd,mole fraction,disc,Pd,70,,,0.389,fcc,355.07,,,arc melting/cold rolling,350.8554,0.5,,,,,,1.47E-08,,15.4,,,,,,Inlet Pressure is 445 kPa and permeate pressure is kept at 100kPa : Pressure gradient is thus 50 psi Data at Page 130 of the PhD thesis Fig 9.8,"(Fletcher et al., 2009)",https://doi.org/10.1016/0925-8388(92)90468-O,
Pd,mole fraction,disc,Pd,70,,,0.389,fcc,360.21,,,arc melting/cold rolling,350.8554,0.5,,,,,,1.50E-08,,15.4,,,,,,Inlet Pressure is 445 kPa and permeate pressure is kept at 100kPa : Pressure gradient is thus 50 psi Data at Page 130 of the PhD thesis Fig 9.8,"(Fletcher et al., 2009)",https://doi.org/10.1016/0925-8388(92)90468-O,
Pd,mole fraction,disc,Pd,70,,,0.389,fcc,365.24,,,arc melting/cold rolling,350.8554,0.5,,,,,,1.53E-08,,15.4,,,,,,Inlet Pressure is 445 kPa and permeate pressure is kept at 100kPa : Pressure gradient is thus 50 psi Data at Page 130 of the PhD thesis Fig 9.8,"(Fletcher et al., 2009)",https://doi.org/10.1016/0925-8388(92)90468-O,
Pd,mole fraction,disc,Pd,70,,,0.389,fcc,370.15,,,arc melting/cold rolling,350.8554,0.5,,,,,,1.57E-08,,15.4,,,,,,Inlet Pressure is 445 kPa and permeate pressure is kept at 100kPa : Pressure gradient is thus 50 psi Data at Page 130 of the PhD thesis Fig 9.8,"(Fletcher et al., 2009)",https://doi.org/10.1016/0925-8388(92)90468-O,
Pd,mole fraction,disc,Pd,70,,,0.389,fcc,375.29,,,arc melting/cold rolling,350.8554,0.5,,,,,,1.61E-08,,15.4,,,,,,Inlet Pressure is 445 kPa and permeate pressure is kept at 100kPa : Pressure gradient is thus 50 psi Data at Page 130 of the PhD thesis Fig 9.8,"(Fletcher et al., 2009)",https://doi.org/10.1016/0925-8388(92)90468-O,
Pd,mole fraction,disc,Pd,70,,,0.389,fcc,380.1,,,arc melting/cold rolling,350.8554,0.5,,,,,,1.64E-08,,15.4,,,,,,Inlet Pressure is 445 kPa and permeate pressure is kept at 100kPa : Pressure gradient is thus 50 psi Data at Page 130 of the PhD thesis Fig 9.8,"(Fletcher et al., 2009)",https://doi.org/10.1016/0925-8388(92)90468-O,
Pd,mole fraction,disc,Pd,70,,,0.389,fcc,385.24,,,arc melting/cold rolling,350.8554,0.5,,,,,,1.68E-08,,15.4,,,,,,Inlet Pressure is 445 kPa and permeate pressure is kept at 100kPa : Pressure gradient is thus 50 psi Data at Page 130 of the PhD thesis Fig 9.8,"(Fletcher et al., 2009)",https://doi.org/10.1016/0925-8388(92)90468-O,
Pd,mole fraction,disc,Pd,70,,,0.389,fcc,390.49,,,arc melting/cold rolling,350.8554,0.5,,,,,,1.72E-08,,15.4,,,,,,Inlet Pressure is 445 kPa and permeate pressure is kept at 100kPa : Pressure gradient is thus 50 psi Data at Page 130 of the PhD thesis Fig 9.8,"(Fletcher et al., 2009)",https://doi.org/10.1016/0925-8388(92)90468-O,
Pd,mole fraction,disc,Pd,70,,,0.389,fcc,395.4,,,arc melting/cold rolling,350.8554,0.5,,,,,,1.76E-08,,15.4,,,,,,Inlet Pressure is 445 kPa and permeate pressure is kept at 100kPa : Pressure gradient is thus 50 psi Data at Page 130 of the PhD thesis Fig 9.8,"(Fletcher et al., 2009)",https://doi.org/10.1016/0925-8388(92)90468-O,
Pd,mole fraction,disc,Pd,70,,,0.389,fcc,400.32,,,arc melting/cold rolling,350.8554,0.5,,,,,,1.78E-08,,15.4,,,,,,Inlet Pressure is 445 kPa and permeate pressure is kept at 100kPa : Pressure gradient is thus 50 psi Data at Page 130 of the PhD thesis Fig 9.8,"(Fletcher et al., 2009)",https://doi.org/10.1016/0925-8388(92)90468-O,
Pd,mole fraction,disc,Pd,70,,,0.389,fcc,405.35,,,arc melting/cold rolling,350.8554,0.5,,,,,,1.82E-08,,15.4,,,,,,Inlet Pressure is 445 kPa and permeate pressure is kept at 100kPa : Pressure gradient is thus 50 psi Data at Page 130 of the PhD thesis Fig 9.8,"(Fletcher et al., 2009)",https://doi.org/10.1016/0925-8388(92)90468-O,
Pd,mole fraction,disc,Pd,70,,,0.389,fcc,410.26,,,arc melting/cold rolling,350.8554,0.5,,,,,,1.86E-08,,15.4,,,,,,Inlet Pressure is 445 kPa and permeate pressure is kept at 100kPa : Pressure gradient is thus 50 psi Data at Page 130 of the PhD thesis Fig 9.8,"(Fletcher et al., 2009)",https://doi.org/10.1016/0925-8388(92)90468-O,
Pd,mole fraction,disc,Pd,70,,,0.389,fcc,415.29,,,arc melting/cold rolling,350.8554,0.5,,,,,,1.90E-08,,15.4,,,,,,Inlet Pressure is 445 kPa and permeate pressure is kept at 100kPa : Pressure gradient is thus 50 psi Data at Page 130 of the PhD thesis Fig 9.8,"(Fletcher et al., 2009)",https://doi.org/10.1016/0925-8388(92)90468-O,
,,,,,,,,,,,,,,,,,,,,,,,,,,,,,,,
Pd98.32Y1.68,mole fraction,foil,Pd98.32Y1.68,100,,,0.3902,fcc,259.24,,,arc melting/cold rolling,350.8554,0.5,,,,,,1.95E-08,,,,,,,,Inlet Pressure is 445 kPa and permeate pressure is kept at 100kPa : Pressure gradient is thus 50 Psi Data at Page 130 of the PhD thesis Fig 9.8,"(Fletcher et al., 2009)",https://doi.org/10.1016/0925-8388(92)90468-O,
Pd98.32Y1.68,mole fraction,foil,Pd98.32Y1.68,100,,,0.3902,fcc,270.3,,,arc melting/cold rolling,350.8554,0.5,,,,,,1.96E-08,,,,,,,,Inlet Pressure is 445 kPa and permeate pressure is kept at 100kPa : Pressure gradient is thus 50 Psi Data at Page 130 of the PhD thesis Fig 9.8,"(Fletcher et al., 2009)",https://doi.org/10.1016/0925-8388(92)90468-O,
Pd98.32Y1.68,mole fraction,foil,Pd98.32Y1.68,100,,,0.3902,fcc,280.2,,,arc melting/cold rolling,350.8554,0.5,,,,,,1.92E-08,,,,,,,,Inlet Pressure is 445 kPa and permeate pressure is kept at 100kPa : Pressure gradient is thus 50 Psi Data at Page 130 of the PhD thesis Fig 9.8,"(Fletcher et al., 2009)",https://doi.org/10.1016/0925-8388(92)90468-O,
Pd98.32Y1.68,mole fraction,foil,Pd98.32Y1.68,100,,,0.3902,fcc,290.39,,,arc melting/cold rolling,350.8554,0.5,,,,,,1.96E-08,,,,,,,,Inlet Pressure is 445 kPa and permeate pressure is kept at 100kPa : Pressure gradient is thus 50 Psi Data at Page 130 of the PhD thesis Fig 9.8,"(Fletcher et al., 2009)",https://doi.org/10.1016/0925-8388(92)90468-O,
Pd98.32Y1.68,mole fraction,foil,Pd98.32Y1.68,100,,,0.3902,fcc,300,,,arc melting/cold rolling,350.8554,0.5,,,,,,1.96E-08,,,,,,,,Inlet Pressure is 445 kPa and permeate pressure is kept at 100kPa : Pressure gradient is thus 50 Psi Data at Page 130 of the PhD thesis Fig 9.8,"(Fletcher et al., 2009)",https://doi.org/10.1016/0925-8388(92)90468-O,
Pd98.32Y1.68,mole fraction,foil,Pd98.32Y1.68,100,,,0.3902,fcc,310.19,,,arc melting/cold rolling,350.8554,0.5,,,,,,1.99E-08,,,,,,,,Inlet Pressure is 445 kPa and permeate pressure is kept at 100kPa : Pressure gradient is thus 50 Psi Data at Page 130 of the PhD thesis Fig 9.8,"(Fletcher et al., 2009)",https://doi.org/10.1016/0925-8388(92)90468-O,
Pd98.32Y1.68,mole fraction,foil,Pd98.32Y1.68,100,,,0.3902,fcc,320.08,,,arc melting/cold rolling,350.8554,0.5,,,,,,2.02E-08,,,,,,,,Inlet Pressure is 445 kPa and permeate pressure is kept at 100kPa : Pressure gradient is thus 50 Psi Data at Page 130 of the PhD thesis Fig 9.8,"(Fletcher et al., 2009)",https://doi.org/10.1016/0925-8388(92)90468-O,
Pd98.32Y1.68,mole fraction,foil,Pd98.32Y1.68,100,,,0.3902,fcc,329.98,,,arc melting/cold rolling,350.8554,0.5,,,,,,2.09E-08,,,,,,,,Inlet Pressure is 445 kPa and permeate pressure is kept at 100kPa : Pressure gradient is thus 50 Psi Data at Page 130 of the PhD thesis Fig 9.8,"(Fletcher et al., 2009)",https://doi.org/10.1016/0925-8388(92)90468-O,
Pd98.32Y1.68,mole fraction,foil,Pd98.32Y1.68,100,,,0.3902,fcc,339.88,,,arc melting/cold rolling,350.8554,0.5,,,,,,2.12E-08,,,,,,,,Inlet Pressure is 445 kPa and permeate pressure is kept at 100kPa : Pressure gradient is thus 50 Psi Data at Page 130 of the PhD thesis Fig 9.8,"(Fletcher et al., 2009)",https://doi.org/10.1016/0925-8388(92)90468-O,
Pd98.32Y1.68,mole fraction,foil,Pd98.32Y1.68,100,,,0.3902,fcc,350.07,,,arc melting/cold rolling,350.8554,0.5,,,,,,2.17E-08,,,,,,,,Inlet Pressure is 445 kPa and permeate pressure is kept at 100kPa : Pressure gradient is thus 50 Psi Data at Page 130 of the PhD thesis Fig 9.8,"(Fletcher et al., 2009)",https://doi.org/10.1016/0925-8388(92)90468-O,
Pd98.32Y1.68,mole fraction,foil,Pd98.32Y1.68,100,,,0.3902,fcc,360.25,,,arc melting/cold rolling,350.8554,0.5,,,,,,2.21E-08,,,,,,,,Inlet Pressure is 445 kPa and permeate pressure is kept at 100kPa : Pressure gradient is thus 50 Psi Data at Page 130 of the PhD thesis Fig 9.8,"(Fletcher et al., 2009)",https://doi.org/10.1016/0925-8388(92)90468-O,
Pd98.32Y1.68,mole fraction,foil,Pd98.32Y1.68,100,,,0.3902,fcc,369.57,,,arc melting/cold rolling,350.8554,0.5,,,,,,2.24E-08,,,,,,,,Inlet Pressure is 445 kPa and permeate pressure is kept at 100kPa : Pressure gradient is thus 50 Psi Data at Page 130 of the PhD thesis Fig 9.8,"(Fletcher et al., 2009)",https://doi.org/10.1016/0925-8388(92)90468-O,
Pd98.32Y1.68,mole fraction,foil,Pd98.32Y1.68,100,,,0.3902,fcc,379.18,,,arc melting/cold rolling,350.8554,0.5,,,,,,2.30E-08,,,,,,,,Inlet Pressure is 445 kPa and permeate pressure is kept at 100kPa : Pressure gradient is thus 50 Psi Data at Page 130 of the PhD thesis Fig 9.8,"(Fletcher et al., 2009)",https://doi.org/10.1016/0925-8388(92)90468-O,
Pd98.32Y1.68,mole fraction,foil,Pd98.32Y1.68,100,,,0.3902,fcc,389.95,,,arc melting/cold rolling,350.8554,0.5,,,,,,2.36E-08,,,,,,,,Inlet Pressure is 445 kPa and permeate pressure is kept at 100kPa : Pressure gradient is thus 50 Psi Data at Page 130 of the PhD thesis Fig 9.8,"(Fletcher et al., 2009)",https://doi.org/10.1016/0925-8388(92)90468-O,
Pd98.32Y1.68,mole fraction,foil,Pd98.32Y1.68,100,,,0.3902,fcc,400.13,,,arc melting/cold rolling,350.8554,0.5,,,,,,2.42E-08,,,,,,,,Inlet Pressure is 445 kPa and permeate pressure is kept at 100kPa : Pressure gradient is thus 50 Psi Data at Page 130 of the PhD thesis Fig 9.8,"(Fletcher et al., 2009)",https://doi.org/10.1016/0925-8388(92)90468-O,
Pd98.32Y1.68,mole fraction,foil,Pd98.32Y1.68,100,,,0.3902,fcc,410.03,,,arc melting/cold rolling,350.8554,0.5,,,,,,2.46E-08,,,,,,,,Inlet Pressure is 445 kPa and permeate pressure is kept at 100kPa : Pressure gradient is thus 50 Psi Data at Page 130 of the PhD thesis Fig 9.8,"(Fletcher et al., 2009)",https://doi.org/10.1016/0925-8388(92)90468-O,
Pd98.32Y1.68,mole fraction,foil,Pd98.32Y1.68,100,,,0.3902,fcc,419.93,,,arc melting/cold rolling,350.8554,0.5,,,,,,2.51E-08,,,,,,,,Inlet Pressure is 445 kPa and permeate pressure is kept at 100kPa : Pressure gradient is thus 50 Psi Data at Page 130 of the PhD thesis Fig 9.8,"(Fletcher et al., 2009)",https://doi.org/10.1016/0925-8388(92)90468-O,
Pd98.32Y1.68,mole fraction,foil,Pd98.32Y1.68,100,,,0.3902,fcc,430.12,,,arc melting/cold rolling,350.8554,0.5,,,,,,2.57E-08,,,,,,,,Inlet Pressure is 445 kPa and permeate pressure is kept at 100kPa : Pressure gradient is thus 50 Psi Data at Page 130 of the PhD thesis Fig 9.8,"(Fletcher et al., 2009)",https://doi.org/10.1016/0925-8388(92)90468-O,
Pd98.32Y1.68,mole fraction,foil,Pd98.32Y1.68,100,,,0.3902,fcc,440.02,,,arc melting/cold rolling,350.8554,0.5,,,,,,2.64E-08,,,,,,,,Inlet Pressure is 445 kPa and permeate pressure is kept at 100kPa : Pressure gradient is thus 50 Psi Data at Page 130 of the PhD thesis Fig 9.8,"(Fletcher et al., 2009)",https://doi.org/10.1016/0925-8388(92)90468-O,
Pd98.32Y1.68,mole fraction,foil,Pd98.32Y1.68,100,,,0.3902,fcc,449.91,,,arc melting/cold rolling,350.8554,0.5,,,,,,2.67E-08,,,,,,,,Inlet Pressure is 445 kPa and permeate pressure is kept at 100kPa : Pressure gradient is thus 50 Psi Data at Page 130 of the PhD thesis Fig 9.8,"(Fletcher et al., 2009)",https://doi.org/10.1016/0925-8388(92)90468-O,
Pd98.32Y1.68,mole fraction,foil,Pd98.32Y1.68,100,,,0.3902,fcc,460.1,,,arc melting/cold rolling,350.8554,0.5,,,,,,2.73E-08,,,,,,,,Inlet Pressure is 445 kPa and permeate pressure is kept at 100kPa : Pressure gradient is thus 50 Psi Data at Page 130 of the PhD thesis Fig 9.8,"(Fletcher et al., 2009)",https://doi.org/10.1016/0925-8388(92)90468-O,
,,,,,,,,,,,,,,,,,,,,,,,,,,,,,,,
Pd95.72Y4.28 ,mole fraction,foil,Pd95.72Y4.28,100,,,0.3921,fcc,189.86,,,arc melting/cold rolling,350.8554,0.5,,,,,,3.08E-08,,,,,,,,Inlet Pressure is 445 kPa and permeate pressure is kept at 100kPa : Pressure gradient is thus 50 psi Data at Page 130 of the PhD thesis Fig 9.8,"(Fletcher et al., 2009)",https://doi.org/10.1016/0925-8388(92)90468-O,
Pd95.72Y4.28 ,mole fraction,foil,Pd95.72Y4.28,100,,,0.3921,fcc,200.05,,,arc melting/cold rolling,350.8554,0.5,,,,,,3.53E-08,,,,,,,,Inlet Pressure is 445 kPa and permeate pressure is kept at 100kPa : Pressure gradient is thus 50 psi Data at Page 130 of the PhD thesis Fig 9.8,"(Fletcher et al., 2009)",https://doi.org/10.1016/0925-8388(92)90468-O,
Pd95.72Y4.28 ,mole fraction,foil,Pd95.72Y4.28,100,,,0.3921,fcc,209.76,,,arc melting/cold rolling,350.8554,0.5,,,,,,3.99E-08,,,,,,,,Inlet Pressure is 445 kPa and permeate pressure is kept at 100kPa : Pressure gradient is thus 50 psi Data at Page 130 of the PhD thesis Fig 9.8,"(Fletcher et al., 2009)",https://doi.org/10.1016/0925-8388(92)90468-O,
Pd95.72Y4.28 ,mole fraction,foil,Pd95.72Y4.28,100,,,0.3921,fcc,219.46,,,arc melting/cold rolling,350.8554,0.5,,,,,,4.45E-08,,,,,,,,Inlet Pressure is 445 kPa and permeate pressure is kept at 100kPa : Pressure gradient is thus 50 psi Data at Page 130 of the PhD thesis Fig 9.8,"(Fletcher et al., 2009)",https://doi.org/10.1016/0925-8388(92)90468-O,
Pd95.72Y4.28 ,mole fraction,foil,Pd95.72Y4.28,100,,,0.3921,fcc,229.65,,,arc melting/cold rolling,350.8554,0.5,,,,,,4.81E-08,,,,,,,,Inlet Pressure is 445 kPa and permeate pressure is kept at 100kPa : Pressure gradient is thus 50 psi Data at Page 130 of the PhD thesis Fig 9.8,"(Fletcher et al., 2009)",https://doi.org/10.1016/0925-8388(92)90468-O,
Pd95.72Y4.28 ,mole fraction,foil,Pd95.72Y4.28,100,,,0.3921,fcc,239.84,,,arc melting/cold rolling,350.8554,0.5,,,,,,4.99E-08,,,,,,,,Inlet Pressure is 445 kPa and permeate pressure is kept at 100kPa : Pressure gradient is thus 50 psi Data at Page 130 of the PhD thesis Fig 9.8,"(Fletcher et al., 2009)",https://doi.org/10.1016/0925-8388(92)90468-O,
Pd95.72Y4.28 ,mole fraction,foil,Pd95.72Y4.28,100,,,0.3921,fcc,250.27,,,arc melting/cold rolling,350.8554,0.5,,,,,,4.88E-08,,,,,,,,Inlet Pressure is 445 kPa and permeate pressure is kept at 100kPa : Pressure gradient is thus 50 psi Data at Page 130 of the PhD thesis Fig 9.8,"(Fletcher et al., 2009)",https://doi.org/10.1016/0925-8388(92)90468-O,
Pd95.72Y4.28 ,mole fraction,foil,Pd95.72Y4.28,100,,,0.3921,fcc,259.73,,,arc melting/cold rolling,350.8554,0.5,,,,,,4.64E-08,,,,,,,,Inlet Pressure is 445 kPa and permeate pressure is kept at 100kPa : Pressure gradient is thus 50 psi Data at Page 130 of the PhD thesis Fig 9.8,"(Fletcher et al., 2009)",https://doi.org/10.1016/0925-8388(92)90468-O,
Pd95.72Y4.28 ,mole fraction,foil,Pd95.72Y4.28,100,,,0.3921,fcc,269.43,,,arc melting/cold rolling,350.8554,0.5,,,,,,4.33E-08,,,,,,,,Inlet Pressure is 445 kPa and permeate pressure is kept at 100kPa : Pressure gradient is thus 50 psi Data at Page 130 of the PhD thesis Fig 9.8,"(Fletcher et al., 2009)",https://doi.org/10.1016/0925-8388(92)90468-O,
Pd95.72Y4.28 ,mole fraction,foil,Pd95.72Y4.28,100,,,0.3921,fcc,280.35,,,arc melting/cold rolling,350.8554,0.5,,,,,,4.08E-08,,,,,,,,Inlet Pressure is 445 kPa and permeate pressure is kept at 100kPa : Pressure gradient is thus 50 psi Data at Page 130 of the PhD thesis Fig 9.8,"(Fletcher et al., 2009)",https://doi.org/10.1016/0925-8388(92)90468-O,
Pd95.72Y4.28 ,mole fraction,foil,Pd95.72Y4.28,100,,,0.3921,fcc,290.29,,,arc melting/cold rolling,350.8554,0.5,,,,,,3.90E-08,,,,,,,,Inlet Pressure is 445 kPa and permeate pressure is kept at 100kPa : Pressure gradient is thus 50 psi Data at Page 130 of the PhD thesis Fig 9.8,"(Fletcher et al., 2009)",https://doi.org/10.1016/0925-8388(92)90468-O,
Pd95.72Y4.28 ,mole fraction,foil,Pd95.72Y4.28,100,,,0.3921,fcc,299.51,,,arc melting/cold rolling,350.8554,0.5,,,,,,3.79E-08,,,,,,,,Inlet Pressure is 445 kPa and permeate pressure is kept at 100kPa : Pressure gradient is thus 50 psi Data at Page 130 of the PhD thesis Fig 9.8,"(Fletcher et al., 2009)",https://doi.org/10.1016/0925-8388(92)90468-O,
Pd95.72Y4.28 ,mole fraction,foil,Pd95.72Y4.28,100,,,0.3921,fcc,309.46,,,arc melting/cold rolling,350.8554,0.5,,,,,,3.72E-08,,,,,,,,Inlet Pressure is 445 kPa and permeate pressure is kept at 100kPa : Pressure gradient is thus 50 psi Data at Page 130 of the PhD thesis Fig 9.8,"(Fletcher et al., 2009)",https://doi.org/10.1016/0925-8388(92)90468-O,
Pd95.72Y4.28 ,mole fraction,foil,Pd95.72Y4.28,100,,,0.3921,fcc,320.37,,,arc melting/cold rolling,350.8554,0.5,,,,,,3.66E-08,,,,,,,,Inlet Pressure is 445 kPa and permeate pressure is kept at 100kPa : Pressure gradient is thus 50 psi Data at Page 130 of the PhD thesis Fig 9.8,"(Fletcher et al., 2009)",https://doi.org/10.1016/0925-8388(92)90468-O,
Pd95.72Y4.28 ,mole fraction,foil,Pd95.72Y4.28,100,,,0.3921,fcc,329.59,,,arc melting/cold rolling,350.8554,0.5,,,,,,3.63E-08,,,,,,,,Inlet Pressure is 445 kPa and permeate pressure is kept at 100kPa : Pressure gradient is thus 50 psi Data at Page 130 of the PhD thesis Fig 9.8,"(Fletcher et al., 2009)",https://doi.org/10.1016/0925-8388(92)90468-O,
Pd95.72Y4.28 ,mole fraction,foil,Pd95.72Y4.28,100,,,0.3921,fcc,340.27,,,arc melting/cold rolling,350.8554,0.5,,,,,,3.59E-08,,,,,,,,Inlet Pressure is 445 kPa and permeate pressure is kept at 100kPa : Pressure gradient is thus 50 psi Data at Page 130 of the PhD thesis Fig 9.8,"(Fletcher et al., 2009)",https://doi.org/10.1016/0925-8388(92)90468-O,
Pd95.72Y4.28 ,mole fraction,foil,Pd95.72Y4.28,100,,,0.3921,fcc,350.45,,,arc melting/cold rolling,350.8554,0.5,,,,,,3.59E-08,,,,,,,,Inlet Pressure is 445 kPa and permeate pressure is kept at 100kPa : Pressure gradient is thus 50 psi Data at Page 130 of the PhD thesis Fig 9.8,"(Fletcher et al., 2009)",https://doi.org/10.1016/0925-8388(92)90468-O,
Pd95.72Y4.28 ,mole fraction,foil,Pd95.72Y4.28,100,,,0.3921,fcc,359.67,,,arc melting/cold rolling,350.8554,0.5,,,,,,3.63E-08,,,,,,,,Inlet Pressure is 445 kPa and permeate pressure is kept at 100kPa : Pressure gradient is thus 50 psi Data at Page 130 of the PhD thesis Fig 9.8,"(Fletcher et al., 2009)",https://doi.org/10.1016/0925-8388(92)90468-O,
Pd95.72Y4.28 ,mole fraction,foil,Pd95.72Y4.28,100,,,0.3921,fcc,370.1,,,arc melting/cold rolling,350.8554,0.5,,,,,,3.62E-08,,,,,,,,Inlet Pressure is 445 kPa and permeate pressure is kept at 100kPa : Pressure gradient is thus 50 psi Data at Page 130 of the PhD thesis Fig 9.8,"(Fletcher et al., 2009)",https://doi.org/10.1016/0925-8388(92)90468-O,
Pd95.72Y4.28 ,mole fraction,foil,Pd95.72Y4.28,100,,,0.3921,fcc,380.53,,,arc melting/cold rolling,350.8554,0.5,,,,,,3.64E-08,,,,,,,,Inlet Pressure is 445 kPa and permeate pressure is kept at 100kPa : Pressure gradient is thus 50 psi Data at Page 130 of the PhD thesis Fig 9.8,"(Fletcher et al., 2009)",https://doi.org/10.1016/0925-8388(92)90468-O,
Pd95.72Y4.28 ,mole fraction,foil,Pd95.72Y4.28,100,,,0.3921,fcc,390.48,,,arc melting/cold rolling,350.8554,0.5,,,,,,3.66E-08,,,,,,,,Inlet Pressure is 445 kPa and permeate pressure is kept at 100kPa : Pressure gradient is thus 50 psi Data at Page 130 of the PhD thesis Fig 9.8,"(Fletcher et al., 2009)",https://doi.org/10.1016/0925-8388(92)90468-O,
Pd95.72Y4.28 ,mole fraction,foil,Pd95.72Y4.28,100,,,0.3921,fcc,400.43,,,arc melting/cold rolling,350.8554,0.5,,,,,,3.71E-08,,,,,,,,Inlet Pressure is 445 kPa and permeate pressure is kept at 100kPa : Pressure gradient is thus 50 psi Data at Page 130 of the PhD thesis Fig 9.8,"(Fletcher et al., 2009)",https://doi.org/10.1016/0925-8388(92)90468-O,
Pd95.72Y4.28 ,mole fraction,foil,Pd95.72Y4.28,100,,,0.3921,fcc,410.37,,,arc melting/cold rolling,350.8554,0.5,,,,,,3.73E-08,,,,,,,,Inlet Pressure is 445 kPa and permeate pressure is kept at 100kPa : Pressure gradient is thus 50 psi Data at Page 130 of the PhD thesis Fig 9.8,"(Fletcher et al., 2009)",https://doi.org/10.1016/0925-8388(92)90468-O,
Pd95.72Y4.28 ,mole fraction,foil,Pd95.72Y4.28,100,,,0.3921,fcc,420.56,,,arc melting/cold rolling,350.8554,0.5,,,,,,3.75E-08,,,,,,,,Inlet Pressure is 445 kPa and permeate pressure is kept at 100kPa : Pressure gradient is thus 50 psi Data at Page 130 of the PhD thesis Fig 9.8,"(Fletcher et al., 2009)",https://doi.org/10.1016/0925-8388(92)90468-O,
Pd95.72Y4.28 ,mole fraction,foil,Pd95.72Y4.28,100,,,0.3921,fcc,430.26,,,arc melting/cold rolling,350.8554,0.5,,,,,,3.77E-08,,,,,,,,Inlet Pressure is 445 kPa and permeate pressure is kept at 100kPa : Pressure gradient is thus 50 psi Data at Page 130 of the PhD thesis Fig 9.8,"(Fletcher et al., 2009)",https://doi.org/10.1016/0925-8388(92)90468-O,
Pd95.72Y4.28 ,mole fraction,foil,Pd95.72Y4.28,100,,,0.3921,fcc,440.21,,,arc melting/cold rolling,350.8554,0.5,,,,,,3.83E-08,,,,,,,,Inlet Pressure is 445 kPa and permeate pressure is kept at 100kPa : Pressure gradient is thus 50 psi Data at Page 130 of the PhD thesis Fig 9.8,"(Fletcher et al., 2009)",https://doi.org/10.1016/0925-8388(92)90468-O,
Pd95.72Y4.28 ,mole fraction,foil,Pd95.72Y4.28,100,,,0.3921,fcc,450.4,,,arc melting/cold rolling,350.8554,0.5,,,,,,3.83E-08,,,,,,,,Inlet Pressure is 445 kPa and permeate pressure is kept at 100kPa : Pressure gradient is thus 50 psi Data at Page 130 of the PhD thesis Fig 9.8,"(Fletcher et al., 2009)",https://doi.org/10.1016/0925-8388(92)90468-O,
Pd95.72Y4.28 ,mole fraction,foil,Pd95.72Y4.28,100,,,0.3921,fcc,460.59,,,arc melting/cold rolling,350.8554,0.5,,,,,,3.88E-08,,,,,,,,Inlet Pressure is 445 kPa and permeate pressure is kept at 100kPa : Pressure gradient is thus 50 psi Data at Page 130 of the PhD thesis Fig 9.8,"(Fletcher et al., 2009)",https://doi.org/10.1016/0925-8388(92)90468-O,
,,,,,,,,,,,,,,,,,,,,,,,,,,,,,,,
Pd94.52Y5.48 ,mole fraction,foil,Pd94.52Y5.48,100,,,0.393,fcc,109.81,,,arc melting/cold rolling,350.8554,0.5,,,,,,8.38E-09,,,,,,,,Inlet Pressure is 445 kPa and permeate pressure is kept at 100kPa : Pressure gradient is thus 50 psi Data at Page 130 of the PhD thesis Fig 9.8,"(Fletcher et al., 2009)",https://doi.org/10.1016/0925-8388(92)90468-O,
Pd94.52Y5.48 ,mole fraction,foil,Pd94.52Y5.48,100,,,0.393,fcc,119.76,,,arc melting/cold rolling,350.8554,0.5,,,,,,1.03E-08,,,,,,,,Inlet Pressure is 445 kPa and permeate pressure is kept at 100kPa : Pressure gradient is thus 50 psi Data at Page 130 of the PhD thesis Fig 9.8,"(Fletcher et al., 2009)",https://doi.org/10.1016/0925-8388(92)90468-O,
Pd94.52Y5.48 ,mole fraction,foil,Pd94.52Y5.48,100,,,0.393,fcc,129.95,,,arc melting/cold rolling,350.8554,0.5,,,,,,1.24E-08,,,,,,,,Inlet Pressure is 445 kPa and permeate pressure is kept at 100kPa : Pressure gradient is thus 50 psi Data at Page 130 of the PhD thesis Fig 9.8,"(Fletcher et al., 2009)",https://doi.org/10.1016/0925-8388(92)90468-O,
Pd94.52Y5.48 ,mole fraction,foil,Pd94.52Y5.48,100,,,0.393,fcc,139.89,,,arc melting/cold rolling,350.8554,0.5,,,,,,1.47E-08,,,,,,,,Inlet Pressure is 445 kPa and permeate pressure is kept at 100kPa : Pressure gradient is thus 50 psi Data at Page 130 of the PhD thesis Fig 9.8,"(Fletcher et al., 2009)",https://doi.org/10.1016/0925-8388(92)90468-O,
Pd94.52Y5.48 ,mole fraction,foil,Pd94.52Y5.48,100,,,0.393,fcc,149.84,,,arc melting/cold rolling,350.8554,0.5,,,,,,1.74E-08,,,,,,,,Inlet Pressure is 445 kPa and permeate pressure is kept at 100kPa : Pressure gradient is thus 50 psi Data at Page 130 of the PhD thesis Fig 9.8,"(Fletcher et al., 2009)",https://doi.org/10.1016/0925-8388(92)90468-O,
Pd94.52Y5.48 ,mole fraction,foil,Pd94.52Y5.48,100,,,0.393,fcc,159.78,,,arc melting/cold rolling,350.8554,0.5,,,,,,2.06E-08,,,,,,,,Inlet Pressure is 445 kPa and permeate pressure is kept at 100kPa : Pressure gradient is thus 50 psi Data at Page 130 of the PhD thesis Fig 9.8,"(Fletcher et al., 2009)",https://doi.org/10.1016/0925-8388(92)90468-O,
Pd94.52Y5.48 ,mole fraction,foil,Pd94.52Y5.48,100,,,0.393,fcc,169.73,,,arc melting/cold rolling,350.8554,0.5,,,,,,2.38E-08,,,,,,,,Inlet Pressure is 445 kPa and permeate pressure is kept at 100kPa : Pressure gradient is thus 50 psi Data at Page 130 of the PhD thesis Fig 9.8,"(Fletcher et al., 2009)",https://doi.org/10.1016/0925-8388(92)90468-O,
Pd94.52Y5.48 ,mole fraction,foil,Pd94.52Y5.48,100,,,0.393,fcc,179.68,,,arc melting/cold rolling,350.8554,0.5,,,,,,2.73E-08,,,,,,,,Inlet Pressure is 445 kPa and permeate pressure is kept at 100kPa : Pressure gradient is thus 50 psi Data at Page 130 of the PhD thesis Fig 9.8,"(Fletcher et al., 2009)",https://doi.org/10.1016/0925-8388(92)90468-O,
Pd94.52Y5.48 ,mole fraction,foil,Pd94.52Y5.48,100,,,0.393,fcc,190.59,,,arc melting/cold rolling,350.8554,0.5,,,,,,3.14E-08,,,,,,,,Inlet Pressure is 445 kPa and permeate pressure is kept at 100kPa : Pressure gradient is thus 50 psi Data at Page 130 of the PhD thesis Fig 9.8,"(Fletcher et al., 2009)",https://doi.org/10.1016/0925-8388(92)90468-O,
Pd94.52Y5.48 ,mole fraction,foil,Pd94.52Y5.48,100,,,0.393,fcc,200.54,,,arc melting/cold rolling,350.8554,0.5,,,,,,3.55E-08,,,,,,,,Inlet Pressure is 445 kPa and permeate pressure is kept at 100kPa : Pressure gradient is thus 50 psi Data at Page 130 of the PhD thesis Fig 9.8,"(Fletcher et al., 2009)",https://doi.org/10.1016/0925-8388(92)90468-O,
Pd94.52Y5.48 ,mole fraction,foil,Pd94.52Y5.48,100,,,0.393,fcc,209.76,,,arc melting/cold rolling,350.8554,0.5,,,,,,3.94E-08,,,,,,,,Inlet Pressure is 445 kPa and permeate pressure is kept at 100kPa : Pressure gradient is thus 50 psi Data at Page 130 of the PhD thesis Fig 9.8,"(Fletcher et al., 2009)",https://doi.org/10.1016/0925-8388(92)90468-O,
Pd94.52Y5.48 ,mole fraction,foil,Pd94.52Y5.48,100,,,0.393,fcc,219.7,,,arc melting/cold rolling,350.8554,0.5,,,,,,4.36E-08,,,,,,,,Inlet Pressure is 445 kPa and permeate pressure is kept at 100kPa : Pressure gradient is thus 50 psi Data at Page 130 of the PhD thesis Fig 9.8,"(Fletcher et al., 2009)",https://doi.org/10.1016/0925-8388(92)90468-O,
Pd94.52Y5.48 ,mole fraction,foil,Pd94.52Y5.48,100,,,0.393,fcc,230.62,,,arc melting/cold rolling,350.8554,0.5,,,,,,4.73E-08,,,,,,,,Inlet Pressure is 445 kPa and permeate pressure is kept at 100kPa : Pressure gradient is thus 50 psi Data at Page 130 of the PhD thesis Fig 9.8,"(Fletcher et al., 2009)",https://doi.org/10.1016/0925-8388(92)90468-O,
Pd94.52Y5.48 ,mole fraction,foil,Pd94.52Y5.48,100,,,0.393,fcc,239.84,,,arc melting/cold rolling,350.8554,0.5,,,,,,5.07E-08,,,,,,,,Inlet Pressure is 445 kPa and permeate pressure is kept at 100kPa : Pressure gradient is thus 50 psi Data at Page 130 of the PhD thesis Fig 9.8,"(Fletcher et al., 2009)",https://doi.org/10.1016/0925-8388(92)90468-O,
Pd94.52Y5.48 ,mole fraction,foil,Pd94.52Y5.48,100,,,0.393,fcc,249.54,,,arc melting/cold rolling,350.8554,0.5,,,,,,5.32E-08,,,,,,,,Inlet Pressure is 445 kPa and permeate pressure is kept at 100kPa : Pressure gradient is thus 50 psi Data at Page 130 of the PhD thesis Fig 9.8,"(Fletcher et al., 2009)",https://doi.org/10.1016/0925-8388(92)90468-O,
Pd94.52Y5.48 ,mole fraction,foil,Pd94.52Y5.48,100,,,0.393,fcc,259.49,,,arc melting/cold rolling,350.8554,0.5,,,,,,5.50E-08,,,,,,,,Inlet Pressure is 445 kPa and permeate pressure is kept at 100kPa : Pressure gradient is thus 50 psi Data at Page 130 of the PhD thesis Fig 9.8,"(Fletcher et al., 2009)",https://doi.org/10.1016/0925-8388(92)90468-O,
Pd94.52Y5.48 ,mole fraction,foil,Pd94.52Y5.48,100,,,0.393,fcc,269.92,,,arc melting/cold rolling,350.8554,0.5,,,,,,5.56E-08,,,,,,,,Inlet Pressure is 445 kPa and permeate pressure is kept at 100kPa : Pressure gradient is thus 50 psi Data at Page 130 of the PhD thesis Fig 9.8,"(Fletcher et al., 2009)",https://doi.org/10.1016/0925-8388(92)90468-O,
Pd94.52Y5.48 ,mole fraction,foil,Pd94.52Y5.48,100,,,0.393,fcc,279.62,,,arc melting/cold rolling,350.8554,0.5,,,,,,5.52E-08,,,,,,,,Inlet Pressure is 445 kPa and permeate pressure is kept at 100kPa : Pressure gradient is thus 50 psi Data at Page 130 of the PhD thesis Fig 9.8,"(Fletcher et al., 2009)",https://doi.org/10.1016/0925-8388(92)90468-O,
Pd94.52Y5.48 ,mole fraction,foil,Pd94.52Y5.48,100,,,0.393,fcc,300.48,,,arc melting/cold rolling,350.8554,0.5,,,,,,5.30E-08,,,,,,,,Inlet Pressure is 445 kPa and permeate pressure is kept at 100kPa : Pressure gradient is thus 50 psi Data at Page 130 of the PhD thesis Fig 9.8,"(Fletcher et al., 2009)",https://doi.org/10.1016/0925-8388(92)90468-O,
Pd94.52Y5.48 ,mole fraction,foil,Pd94.52Y5.48,100,,,0.393,fcc,310.67,,,arc melting/cold rolling,350.8554,0.5,,,,,,5.18E-08,,,,,,,,Inlet Pressure is 445 kPa and permeate pressure is kept at 100kPa : Pressure gradient is thus 50 psi Data at Page 130 of the PhD thesis Fig 9.8,"(Fletcher et al., 2009)",https://doi.org/10.1016/0925-8388(92)90468-O,
Pd94.52Y5.48 ,mole fraction,foil,Pd94.52Y5.48,100,,,0.393,fcc,319.4,,,arc melting/cold rolling,350.8554,0.5,,,,,,5.05E-08,,,,,,,,Inlet Pressure is 445 kPa and permeate pressure is kept at 100kPa : Pressure gradient is thus 50 psi Data at Page 130 of the PhD thesis Fig 9.8,"(Fletcher et al., 2009)",https://doi.org/10.1016/0925-8388(92)90468-O,
Pd94.52Y5.48 ,mole fraction,foil,Pd94.52Y5.48,100,,,0.393,fcc,330.56,,,arc melting/cold rolling,350.8554,0.5,,,,,,4.95E-08,,,,,,,,Inlet Pressure is 445 kPa and permeate pressure is kept at 100kPa : Pressure gradient is thus 50 psi Data at Page 130 of the PhD thesis Fig 9.8,"(Fletcher et al., 2009)",https://doi.org/10.1016/0925-8388(92)90468-O,
Pd94.52Y5.48 ,mole fraction,foil,Pd94.52Y5.48,100,,,0.393,fcc,340.75,,,arc melting/cold rolling,350.8554,0.5,,,,,,4.88E-08,,,,,,,,Inlet Pressure is 445 kPa and permeate pressure is kept at 100kPa : Pressure gradient is thus 50 psi Data at Page 130 of the PhD thesis Fig 9.8,"(Fletcher et al., 2009)",https://doi.org/10.1016/0925-8388(92)90468-O,
Pd94.52Y5.48 ,mole fraction,foil,Pd94.52Y5.48,100,,,0.393,fcc,350.45,,,arc melting/cold rolling,350.8554,0.5,,,,,,4.80E-08,,,,,,,,Inlet Pressure is 445 kPa and permeate pressure is kept at 100kPa : Pressure gradient is thus 50 psi Data at Page 130 of the PhD thesis Fig 9.8,"(Fletcher et al., 2009)",https://doi.org/10.1016/0925-8388(92)90468-O,
Pd94.52Y5.48 ,mole fraction,foil,Pd94.52Y5.48,100,,,0.393,fcc,359.67,,,arc melting/cold rolling,350.8554,0.5,,,,,,4.76E-08,,,,,,,,Inlet Pressure is 445 kPa and permeate pressure is kept at 100kPa : Pressure gradient is thus 50 psi Data at Page 130 of the PhD thesis Fig 9.8,"(Fletcher et al., 2009)",https://doi.org/10.1016/0925-8388(92)90468-O,
Pd94.52Y5.48 ,mole fraction,foil,Pd94.52Y5.48,100,,,0.393,fcc,369.38,,,arc melting/cold rolling,350.8554,0.5,,,,,,4.72E-08,,,,,,,,Inlet Pressure is 445 kPa and permeate pressure is kept at 100kPa : Pressure gradient is thus 50 psi Data at Page 130 of the PhD thesis Fig 9.8,"(Fletcher et al., 2009)",https://doi.org/10.1016/0925-8388(92)90468-O,
Pd94.52Y5.48 ,mole fraction,foil,Pd94.52Y5.48,100,,,0.393,fcc,379.56,,,arc melting/cold rolling,350.8554,0.5,,,,,,4.70E-08,,,,,,,,Inlet Pressure is 445 kPa and permeate pressure is kept at 100kPa : Pressure gradient is thus 50 psi Data at Page 130 of the PhD thesis Fig 9.8,"(Fletcher et al., 2009)",https://doi.org/10.1016/0925-8388(92)90468-O,
Pd94.52Y5.48 ,mole fraction,foil,Pd94.52Y5.48,100,,,0.393,fcc,390.72,,,arc melting/cold rolling,350.8554,0.5,,,,,,4.66E-08,,,,,,,,Inlet Pressure is 445 kPa and permeate pressure is kept at 100kPa : Pressure gradient is thus 50 psi Data at Page 130 of the PhD thesis Fig 9.8,"(Fletcher et al., 2009)",https://doi.org/10.1016/0925-8388(92)90468-O,
Pd94.52Y5.48 ,mole fraction,foil,Pd94.52Y5.48,100,,,0.393,fcc,400.43,,,arc melting/cold rolling,350.8554,0.5,,,,,,4.64E-08,,,,,,,,Inlet Pressure is 445 kPa and permeate pressure is kept at 100kPa : Pressure gradient is thus 50 psi Data at Page 130 of the PhD thesis Fig 9.8,"(Fletcher et al., 2009)",https://doi.org/10.1016/0925-8388(92)90468-O,
Pd94.52Y5.48 ,mole fraction,foil,Pd94.52Y5.48,100,,,0.393,fcc,410.37,,,arc melting/cold rolling,350.8554,0.5,,,,,,4.63E-08,,,,,,,,Inlet Pressure is 445 kPa and permeate pressure is kept at 100kPa : Pressure gradient is thus 50 psi Data at Page 130 of the PhD thesis Fig 9.8,"(Fletcher et al., 2009)",https://doi.org/10.1016/0925-8388(92)90468-O,
Pd94.52Y5.48 ,mole fraction,foil,Pd94.52Y5.48,100,,,0.393,fcc,420.32,,,arc melting/cold rolling,350.8554,0.5,,,,,,4.63E-08,,,,,,,,Inlet Pressure is 445 kPa and permeate pressure is kept at 100kPa : Pressure gradient is thus 50 psi Data at Page 130 of the PhD thesis Fig 9.8,"(Fletcher et al., 2009)",https://doi.org/10.1016/0925-8388(92)90468-O,
Pd94.52Y5.48 ,mole fraction,foil,Pd94.52Y5.48,100,,,0.393,fcc,430.51,,,arc melting/cold rolling,350.8554,0.5,,,,,,4.62E-08,,,,,,,,Inlet Pressure is 445 kPa and permeate pressure is kept at 100kPa : Pressure gradient is thus 50 psi Data at Page 130 of the PhD thesis Fig 9.8,"(Fletcher et al., 2009)",https://doi.org/10.1016/0925-8388(92)90468-O,
Pd94.52Y5.48 ,mole fraction,foil,Pd94.52Y5.48,100,,,0.393,fcc,440.21,,,arc melting/cold rolling,350.8554,0.5,,,,,,4.62E-08,,,,,,,,Inlet Pressure is 445 kPa and permeate pressure is kept at 100kPa : Pressure gradient is thus 50 psi Data at Page 130 of the PhD thesis Fig 9.8,"(Fletcher et al., 2009)",https://doi.org/10.1016/0925-8388(92)90468-O,
Pd94.52Y5.48 ,mole fraction,foil,Pd94.52Y5.48,100,,,0.393,fcc,450.4,,,arc melting/cold rolling,350.8554,0.5,,,,,,4.63E-08,,,,,,,,Inlet Pressure is 445 kPa and permeate pressure is kept at 100kPa : Pressure gradient is thus 50 psi Data at Page 130 of the PhD thesis Fig 9.8,"(Fletcher et al., 2009)",https://doi.org/10.1016/0925-8388(92)90468-O,
Pd94.52Y5.48 ,mole fraction,foil,Pd94.52Y5.48,100,,,0.393,fcc,460.59,,,arc melting/cold rolling,350.8554,0.5,,,,,,4.63E-08,,,,,,,,Inlet Pressure is 445 kPa and permeate pressure is kept at 100kPa : Pressure gradient is thus 50 psi Data at Page 130 of the PhD thesis Fig 9.8,"(Fletcher et al., 2009)",https://doi.org/10.1016/0925-8388(92)90468-O,
,,,,,,,,,,,,,,,,,,,,,,,,,,,,,,,
Pd91.62Y8.38,mole fraction,foil,Pd91.62Y8.38,100,,,0.3951,fcc,124.85,,,arc melting/cold rolling,350.8554,0.5,,,,,,9.13E-09,,,,,,,,Inlet Pressure is 445 kPa and permeate pressure is kept at 100kPa : Pressure gradient is thus 50 psi Data at Page 130 of the PhD thesis Fig 9.8,"(Fletcher et al., 2009)",https://doi.org/10.1016/0925-8388(92)90468-O,
Pd91.62Y8.38,mole fraction,foil,Pd91.62Y8.38,100,,,0.3951,fcc,129.46,,,arc melting/cold rolling,350.8554,0.5,,,,,,1.02E-08,,,,,,,,Inlet Pressure is 445 kPa and permeate pressure is kept at 100kPa : Pressure gradient is thus 50 psi Data at Page 130 of the PhD thesis Fig 9.8,"(Fletcher et al., 2009)",https://doi.org/10.1016/0925-8388(92)90468-O,
Pd91.62Y8.38,mole fraction,foil,Pd91.62Y8.38,100,,,0.3951,fcc,139.41,,,arc melting/cold rolling,350.8554,0.5,,,,,,1.19E-08,,,,,,,,Inlet Pressure is 445 kPa and permeate pressure is kept at 100kPa : Pressure gradient is thus 50 psi Data at Page 130 of the PhD thesis Fig 9.8,"(Fletcher et al., 2009)",https://doi.org/10.1016/0925-8388(92)90468-O,
Pd91.62Y8.38,mole fraction,foil,Pd91.62Y8.38,100,,,0.3951,fcc,149.11,,,arc melting/cold rolling,350.8554,0.5,,,,,,1.39E-08,,,,,,,,Inlet Pressure is 445 kPa and permeate pressure is kept at 100kPa : Pressure gradient is thus 50 psi Data at Page 130 of the PhD thesis Fig 9.8,"(Fletcher et al., 2009)",https://doi.org/10.1016/0925-8388(92)90468-O,
Pd91.62Y8.38,mole fraction,foil,Pd91.62Y8.38,100,,,0.3951,fcc,159.3,,,arc melting/cold rolling,350.8554,0.5,,,,,,1.67E-08,,,,,,,,Inlet Pressure is 445 kPa and permeate pressure is kept at 100kPa : Pressure gradient is thus 50 psi Data at Page 130 of the PhD thesis Fig 9.8,"(Fletcher et al., 2009)",https://doi.org/10.1016/0925-8388(92)90468-O,
Pd91.62Y8.38,mole fraction,foil,Pd91.62Y8.38,100,,,0.3951,fcc,159.3,,,arc melting/cold rolling,350.8554,0.5,,,,,,1.67E-08,,,,,,,,Inlet Pressure is 445 kPa and permeate pressure is kept at 100kPa : Pressure gradient is thus 50 psi Data at Page 130 of the PhD thesis Fig 9.8,"(Fletcher et al., 2009)",https://doi.org/10.1016/0925-8388(92)90468-O,
Pd91.62Y8.38,mole fraction,foil,Pd91.62Y8.38,100,,,0.3951,fcc,173.37,,,arc melting/cold rolling,350.8554,0.5,,,,,,1.61E-08,,,,,,,,Inlet Pressure is 445 kPa and permeate pressure is kept at 100kPa : Pressure gradient is thus 50 psi Data at Page 130 of the PhD thesis Fig 9.8,"(Fletcher et al., 2009)",https://doi.org/10.1016/0925-8388(92)90468-O,
Pd91.62Y8.38,mole fraction,foil,Pd91.62Y8.38,100,,,0.3951,fcc,169.25,,,arc melting/cold rolling,350.8554,0.5,,,,,,1.92E-08,,,,,,,,Inlet Pressure is 445 kPa and permeate pressure is kept at 100kPa : Pressure gradient is thus 50 psi Data at Page 130 of the PhD thesis Fig 9.8,"(Fletcher et al., 2009)",https://doi.org/10.1016/0925-8388(92)90468-O,
Pd91.62Y8.38,mole fraction,foil,Pd91.62Y8.38,100,,,0.3951,fcc,179.43,,,arc melting/cold rolling,350.8554,0.5,,,,,,2.20E-08,,,,,,,,Inlet Pressure is 445 kPa and permeate pressure is kept at 100kPa : Pressure gradient is thus 50 psi Data at Page 130 of the PhD thesis Fig 9.8,"(Fletcher et al., 2009)",https://doi.org/10.1016/0925-8388(92)90468-O,
