Repository: AldoKwamibar/Pd-membranes-permeability

# Palladium alloy Membranes Permeability Prediction with CatBoost & Virtual Screening

This repository contains Python notebooks (`.ipynb`) and datasets related to hydrogen permeability prediction in palladium-based alloy membranes.

All datasets are provided in flat file formats (CSV/XLSX), compatible with Microsoft Excel (tested on Version 2508).

---

## 🚀 Project Structure

PhD. Project organization

## Dataset (Folder)
     ___Lattice parameters.xlsx ----> Vegard's law
    |
    |___Palladium_Alloy_Membranes dataset_QSPR_ML.csv ----> Pd alloy dataset for modelling
    |
    |___oliynyk_extended_std_unit.csv ----> Property dataset for CBFV

File: Palladium_Alloy_Membranes dataset_QSPR_ML.csv (part 10 of 25)
Alloy Formula,"Composition
Pd91.62Y8.38,mole fraction,foil,Pd91.62Y8.38,100,,,0.3951,fcc,189.38,,,arc melting/cold rolling,350.8554,0.5,,,,,,2.47E-08,,,,,,,,Inlet Pressure is 445 kPa and permeate pressure is kept at 100kPa : Pressure gradient is thus 50 psi Data at Page 130 of the PhD thesis Fig 9.8,"(Fletcher et al., 2009)",https://doi.org/10.1016/0925-8388(92)90468-O,
Pd91.62Y8.38,mole fraction,foil,Pd91.62Y8.38,100,,,0.3951,fcc,200.05,,,arc melting/cold rolling,350.8554,0.5,,,,,,2.81E-08,,,,,,,,Inlet Pressure is 445 kPa and permeate pressure is kept at 100kPa : Pressure gradient is thus 50 psi Data at Page 130 of the PhD thesis Fig 9.8,"(Fletcher et al., 2009)",https://doi.org/10.1016/0925-8388(92)90468-O,
Pd91.62Y8.38,mole fraction,foil,Pd91.62Y8.38,100,,,0.3951,fcc,209.27,,,arc melting/cold rolling,350.8554,0.5,,,,,,3.13E-08,,,,,,,,Inlet Pressure is 445 kPa and permeate pressure is kept at 100kPa : Pressure gradient is thus 50 psi Data at Page 130 of the PhD thesis Fig 9.8,"(Fletcher et al., 2009)",https://doi.org/10.1016/0925-8388(92)90468-O,
Pd91.62Y8.38,mole fraction,foil,Pd91.62Y8.38,100,,,0.3951,fcc,219.22,,,arc melting/cold rolling,350.8554,0.5,,,,,,3.47E-08,,,,,,,,Inlet Pressure is 445 kPa and permeate pressure is kept at 100kPa : Pressure gradient is thus 50 psi Data at Page 130 of the PhD thesis Fig 9.8,"(Fletcher et al., 2009)",https://doi.org/10.1016/0925-8388(92)90468-O,
Pd91.62Y8.38,mole fraction,foil,Pd91.62Y8.38,100,,,0.3951,fcc,230.13,,,arc melting/cold rolling,350.8554,0.5,,,,,,3.79E-08,,,,,,,,Inlet Pressure is 445 kPa and permeate pressure is kept at 100kPa : Pressure gradient is thus 50 psi Data at Page 130 of the PhD thesis Fig 9.8,"(Fletcher et al., 2009)",https://doi.org/10.1016/0925-8388(92)90468-O,
Pd91.62Y8.38,mole fraction,foil,Pd91.62Y8.38,100,,,0.3951,fcc,240.08,,,arc melting/cold rolling,350.8554,0.5,,,,,,4.14E-08,,,,,,,,Inlet Pressure is 445 kPa and permeate pressure is kept at 100kPa : Pressure gradient is thus 50 psi Data at Page 130 of the PhD thesis Fig 9.8,"(Fletcher et al., 2009)",https://doi.org/10.1016/0925-8388(92)90468-O,
Pd91.62Y8.38,mole fraction,foil,Pd91.62Y8.38,100,,,0.3951,fcc,249.3,,,arc melting/cold rolling,350.8554,0.5,,,,,,4.42E-08,,,,,,,,Inlet Pressure is 445 kPa and permeate pressure is kept at 100kPa : Pressure gradient is thus 50 psi Data at Page 130 of the PhD thesis Fig 9.8,"(Fletcher et al., 2009)",https://doi.org/10.1016/0925-8388(92)90468-O,
Pd91.62Y8.38,mole fraction,foil,Pd91.62Y8.38,100,,,0.3951,fcc,259.97,,,arc melting/cold rolling,350.8554,0.5,,,,,,4.72E-08,,,,,,,,Inlet Pressure is 445 kPa and permeate pressure is kept at 100kPa : Pressure gradient is thus 50 psi Data at Page 130 of the PhD thesis Fig 9.8,"(Fletcher et al., 2009)",https://doi.org/10.1016/0925-8388(92)90468-O,
Pd91.62Y8.38,mole fraction,foil,Pd91.62Y8.38,100,,,0.3951,fcc,269.19,,,arc melting/cold rolling,350.8554,0.5,,,,,,5.00E-08,,,,,,,,Inlet Pressure is 445 kPa and permeate pressure is kept at 100kPa : Pressure gradient is thus 50 psi Data at Page 130 of the PhD thesis Fig 9.8,"(Fletcher et al., 2009)",https://doi.org/10.1016/0925-8388(92)90468-O,
Pd91.62Y8.38,mole fraction,foil,Pd91.62Y8.38,100,,,0.3951,fcc,279.13,,,arc melting/cold rolling,350.8554,0.5,,,,,,5.23E-08,,,,,,,,Inlet Pressure is 445 kPa and permeate pressure is kept at 100kPa : Pressure gradient is thus 50 psi Data at Page 130 of the PhD thesis Fig 9.8,"(Fletcher et al., 2009)",https://doi.org/10.1016/0925-8388(92)90468-O,
Pd91.62Y8.38,mole fraction,foil,Pd91.62Y8.38,100,,,0.3951,fcc,289.32,,,arc melting/cold rolling,350.8554,0.5,,,,,,5.42E-08,,,,,,,,Inlet Pressure is 445 kPa and permeate pressure is kept at 100kPa : Pressure gradient is thus 50 psi Data at Page 130 of the PhD thesis Fig 9.8,"(Fletcher et al., 2009)",https://doi.org/10.1016/0925-8388(92)90468-O,
Pd91.62Y8.38,mole fraction,foil,Pd91.62Y8.38,100,,,0.3951,fcc,300,,,arc melting/cold rolling,350.8554,0.5,,,,,,5.59E-08,,,,,,,,Inlet Pressure is 445 kPa and permeate pressure is kept at 100kPa : Pressure gradient is thus 50 psi Data at Page 130 of the PhD thesis Fig 9.8,"(Fletcher et al., 2009)",https://doi.org/10.1016/0925-8388(92)90468-O,
Pd91.62Y8.38,mole fraction,foil,Pd91.62Y8.38,100,,,0.3951,fcc,310.19,,,arc melting/cold rolling,350.8554,0.5,,,,,,5.70E-08,,,,,,,,Inlet Pressure is 445 kPa and permeate pressure is kept at 100kPa : Pressure gradient is thus 50 psi Data at Page 130 of the PhD thesis Fig 9.8,"(Fletcher et al., 2009)",https://doi.org/10.1016/0925-8388(92)90468-O,
Pd91.62Y8.38,mole fraction,foil,Pd91.62Y8.38,100,,,0.3951,fcc,319.89,,,arc melting/cold rolling,350.8554,0.5,,,,,,5.78E-08,,,,,,,,Inlet Pressure is 445 kPa and permeate pressure is kept at 100kPa : Pressure gradient is thus 50 psi Data at Page 130 of the PhD thesis Fig 9.8,"(Fletcher et al., 2009)",https://doi.org/10.1016/0925-8388(92)90468-O,
Pd91.62Y8.38,mole fraction,foil,Pd91.62Y8.38,100,,,0.3951,fcc,330.08,,,arc melting/cold rolling,350.8554,0.5,,,,,,5.86E-08,,,,,,,,Inlet Pressure is 445 kPa and permeate pressure is kept at 100kPa : Pressure gradient is thus 50 psi Data at Page 130 of the PhD thesis Fig 9.8,"(Fletcher et al., 2009)",https://doi.org/10.1016/0925-8388(92)90468-O,
Pd91.62Y8.38,mole fraction,foil,Pd91.62Y8.38,100,,,0.3951,fcc,340.02,,,arc melting/cold rolling,350.8554,0.5,,,,,,5.90E-08,,,,,,,,Inlet Pressure is 445 kPa and permeate pressure is kept at 100kPa : Pressure gradient is thus 50 psi Data at Page 130 of the PhD thesis Fig 9.8,"(Fletcher et al., 2009)",https://doi.org/10.1016/0925-8388(92)90468-O,
Pd91.62Y8.38,mole fraction,foil,Pd91.62Y8.38,100,,,0.3951,fcc,350.45,,,arc melting/cold rolling,350.8554,0.5,,,,,,5.93E-08,,,,,,,,Inlet Pressure is 445 kPa and permeate pressure is kept at 100kPa : Pressure gradient is thus 50 psi Data at Page 130 of the PhD thesis Fig 9.8,"(Fletcher et al., 2009)",https://doi.org/10.1016/0925-8388(92)90468-O,
Pd91.62Y8.38,mole fraction,foil,Pd91.62Y8.38,100,,,0.3951,fcc,350.21,,,arc melting/cold rolling,350.8554,0.5,,,,,,5.93E-08,,,,,,,,Inlet Pressure is 445 kPa and permeate pressure is kept at 100kPa : Pressure gradient is thus 50 psi Data at Page 130 of the PhD thesis Fig 9.8,"(Fletcher et al., 2009)",https://doi.org/10.1016/0925-8388(92)90468-O,
Pd91.62Y8.38,mole fraction,foil,Pd91.62Y8.38,100,,,0.3951,fcc,359.91,,,arc melting/cold rolling,350.8554,0.5,,,,,,5.89E-08,,,,,,,,Inlet Pressure is 445 kPa and permeate pressure is kept at 100kPa : Pressure gradient is thus 50 psi Data at Page 130 of the PhD thesis Fig 9.8,"(Fletcher et al., 2009)",https://doi.org/10.1016/0925-8388(92)90468-O,
Pd91.62Y8.38,mole fraction,foil,Pd91.62Y8.38,100,,,0.3951,fcc,370.35,,,arc melting/cold rolling,350.8554,0.5,,,,,,5.90E-08,,,,,,,,Inlet Pressure is 445 kPa and permeate pressure is kept at 100kPa : Pressure gradient is thus 50 psi Data at Page 130 of the PhD thesis Fig 9.8,"(Fletcher et al., 2009)",https://doi.org/10.1016/0925-8388(92)90468-O,
Pd91.62Y8.38,mole fraction,foil,Pd91.62Y8.38,100,,,0.3951,fcc,380.05,,,arc melting/cold rolling,350.8554,0.5,,,,,,5.89E-08,,,,,,,,Inlet Pressure is 445 kPa and permeate pressure is kept at 100kPa : Pressure gradient is thus 50 psi Data at Page 130 of the PhD thesis Fig 9.8,"(Fletcher et al., 2009)",https://doi.org/10.1016/0925-8388(92)90468-O,
Pd91.62Y8.38,mole fraction,foil,Pd91.62Y8.38,100,,,0.3951,fcc,390.24,,,arc melting/cold rolling,350.8554,0.5,,,,,,5.86E-08,,,,,,,,Inlet Pressure is 445 kPa and permeate pressure is kept at 100kPa : Pressure gradient is thus 50 psi Data at Page 130 of the PhD thesis Fig 9.8,"(Fletcher et al., 2009)",https://doi.org/10.1016/0925-8388(92)90468-O,
Pd91.62Y8.38,mole fraction,foil,Pd91.62Y8.38,100,,,0.3951,fcc,400.18,,,arc melting/cold rolling,350.8554,0.5,,,,,,5.81E-08,,,,,,,,Inlet Pressure is 445 kPa and permeate pressure is kept at 100kPa : Pressure gradient is thus 50 psi Data at Page 130 of the PhD thesis Fig 9.8,"(Fletcher et al., 2009)",https://doi.org/10.1016/0925-8388(92)90468-O,
Pd91.62Y8.38,mole fraction,foil,Pd91.62Y8.38,100,,,0.3951,fcc,410.13,,,arc melting/cold rolling,350.8554,0.5,,,,,,5.74E-08,,,,,,,,Inlet Pressure is 445 kPa and permeate pressure is kept at 100kPa : Pressure gradient is thus 50 psi Data at Page 130 of the PhD thesis Fig 9.8,"(Fletcher et al., 2009)",https://doi.org/10.1016/0925-8388(92)90468-O,
Pd91.62Y8.38,mole fraction,foil,Pd91.62Y8.38,100,,,0.3951,fcc,420.32,,,arc melting/cold rolling,350.8554,0.5,,,,,,5.68E-08,,,,,,,,Inlet Pressure is 445 kPa and permeate pressure is kept at 100kPa : Pressure gradient is thus 50 psi Data at Page 130 of the PhD thesis Fig 9.8,"(Fletcher et al., 2009)",https://doi.org/10.1016/0925-8388(92)90468-O,
Pd91.62Y8.38,mole fraction,foil,Pd91.62Y8.38,100,,,0.3951,fcc,430.02,,,arc melting/cold rolling,350.8554,0.5,,,,,,5.63E-08,,,,,,,,Inlet Pressure is 445 kPa and permeate pressure is kept at 100kPa : Pressure gradient is thus 50 psi Data at Page 130 of the PhD thesis Fig 9.8,"(Fletcher et al., 2009)",https://doi.org/10.1016/0925-8388(92)90468-O,
Pd91.62Y8.38,mole fraction,foil,Pd91.62Y8.38,100,,,0.3951,fcc,439.24,,,arc melting/cold rolling,350.8554,0.5,,,,,,5.59E-08,,,,,,,,Inlet Pressure is 445 kPa and permeate pressure is kept at 100kPa : Pressure gradient is thus 50 psi Data at Page 130 of the PhD thesis Fig 9.8,"(Fletcher et al., 2009)",https://doi.org/10.1016/0925-8388(92)90468-O,
Pd91.62Y8.38,mole fraction,foil,Pd91.62Y8.38,100,,,0.3951,fcc,450.4,,,arc melting/cold rolling,350.8554,0.5,,,,,,5.53E-08,,,,,,,,Inlet Pressure is 445 kPa and permeate pressure is kept at 100kPa : Pressure gradient is thus 50 psi Data at Page 130 of the PhD thesis Fig 9.8,"(Fletcher et al., 2009)",https://doi.org/10.1016/0925-8388(92)90468-O,
Pd91.62Y8.38,mole fraction,foil,Pd91.62Y8.38,100,,,0.3951,fcc,460.34,,,arc melting/cold rolling,350.8554,0.5,,,,,,5.46E-08,,,,,,,,Inlet Pressure is 445 kPa and permeate pressure is kept at 100kPa : Pressure gradient is thus 50 psi Data at Page 130 of the PhD thesis Fig 9.8,"(Fletcher et al., 2009)",https://doi.org/10.1016/0925-8388(92)90468-O,
,,,,,,,,,,,,,,,,,,,,,,,,,,,,,,,
Pd90.6Y9.40,mole fraction,foil,Pd90.60Y9.40,100,,,0.3959,fcc,99.62,,,arc melting/cold rolling,350.8554,0.5,,,,,,5.84E-09,,,,,,,,Inlet Pressure is 445 kPa and permeate pressure is kept at 100kPa : Pressure gradient is thus 50 psi Data at Page 130 of the PhD thesis Fig 9.8,"(Fletcher et al., 2009)",https://doi.org/10.1016/0925-8388(92)90468-O,
Pd90.6Y9.40,mole fraction,foil,Pd90.60Y9.40,100,,,0.3959,fcc,109.81,,,arc melting/cold rolling,350.8554,0.5,,,,,,7.24E-09,,,,,,,,Inlet Pressure is 445 kPa and permeate pressure is kept at 100kPa : Pressure gradient is thus 50 psi Data at Page 130 of the PhD thesis Fig 9.8,"(Fletcher et al., 2009)",https://doi.org/10.1016/0925-8388(92)90468-O,
Pd90.6Y9.40,mole fraction,foil,Pd90.60Y9.40,100,,,0.3959,fcc,119.52,,,arc melting/cold rolling,350.8554,0.5,,,,,,8.53E-09,,,,,,,,Inlet Pressure is 445 kPa and permeate pressure is kept at 100kPa : Pressure gradient is thus 50 psi Data at Page 130 of the PhD thesis Fig 9.8,"(Fletcher et al., 2009)",https://doi.org/10.1016/0925-8388(92)90468-O,
Pd90.6Y9.40,mole fraction,foil,Pd90.60Y9.40,100,,,0.3959,fcc,129.7,,,arc melting/cold rolling,350.8554,0.5,,,,,,1.01E-08,,,,,,,,Inlet Pressure is 445 kPa and permeate pressure is kept at 100kPa : Pressure gradient is thus 50 psi Data at Page 130 of the PhD thesis Fig 9.8,"(Fletcher et al., 2009)",https://doi.org/10.1016/0925-8388(92)90468-O,
Pd90.6Y9.40,mole fraction,foil,Pd90.60Y9.40,100,,,0.3959,fcc,139.89,,,arc melting/cold rolling,350.8554,0.5,,,,,,1.19E-08,,,,,,,,Inlet Pressure is 445 kPa and permeate pressure is kept at 100kPa : Pressure gradient is thus 50 psi Data at Page 130 of the PhD thesis Fig 9.8,"(Fletcher et al., 2009)",https://doi.org/10.1016/0925-8388(92)90468-O,
Pd90.6Y9.40,mole fraction,foil,Pd90.60Y9.40,100,,,0.3959,fcc,149.6,,,arc melting/cold rolling,350.8554,0.5,,,,,,1.37E-08,,,,,,,,Inlet Pressure is 445 kPa and permeate pressure is kept at 100kPa : Pressure gradient is thus 50 psi Data at Page 130 of the PhD thesis Fig 9.8,"(Fletcher et al., 2009)",https://doi.org/10.1016/0925-8388(92)90468-O,
Pd90.6Y9.40,mole fraction,foil,Pd90.60Y9.40,100,,,0.3959,fcc,159.78,,,arc melting/cold rolling,350.8554,0.5,,,,,,1.57E-08,,,,,,,,Inlet Pressure is 445 kPa and permeate pressure is kept at 100kPa : Pressure gradient is thus 50 psi Data at Page 130 of the PhD thesis Fig 9.8,"(Fletcher et al., 2009)",https://doi.org/10.1016/0925-8388(92)90468-O,
Pd90.6Y9.40,mole fraction,foil,Pd90.60Y9.40,100,,,0.3959,fcc,169.97,,,arc melting/cold rolling,350.8554,0.5,,,,,,1.78E-08,,,,,,,,Inlet Pressure is 445 kPa and permeate pressure is kept at 100kPa : Pressure gradient is thus 50 psi Data at Page 130 of the PhD thesis Fig 9.8,"(Fletcher et al., 2009)",https://doi.org/10.1016/0925-8388(92)90468-O,
Pd90.6Y9.40,mole fraction,foil,Pd90.60Y9.40,100,,,0.3959,fcc,179.68,,,arc melting/cold rolling,350.8554,0.5,,,,,,2.04E-08,,,,,,,,Inlet Pressure is 445 kPa and permeate pressure is kept at 100kPa : Pressure gradient is thus 50 psi Data at Page 130 of the PhD thesis Fig 9.8,"(Fletcher et al., 2009)",https://doi.org/10.1016/0925-8388(92)90468-O,
Pd90.6Y9.40,mole fraction,foil,Pd90.60Y9.40,100,,,0.3959,fcc,189.62,,,arc melting/cold rolling,350.8554,0.5,,,,,,2.26E-08,,,,,,,,Inlet Pressure is 445 kPa and permeate pressure is kept at 100kPa : Pressure gradient is thus 50 psi Data at Page 130 of the PhD thesis Fig 9.8,"(Fletcher et al., 2009)",https://doi.org/10.1016/0925-8388(92)90468-O,
Pd90.6Y9.40,mole fraction,foil,Pd90.60Y9.40,100,,,0.3959,fcc,199.81,,,arc melting/cold rolling,350.8554,0.5,,,,,,2.52E-08,,,,,,,,Inlet Pressure is 445 kPa and permeate pressure is kept at 100kPa : Pressure gradient is thus 50 psi Data at Page 130 of the PhD thesis Fig 9.8,"(Fletcher et al., 2009)",https://doi.org/10.1016/0925-8388(92)90468-O,
Pd90.6Y9.40,mole fraction,foil,Pd90.60Y9.40,100,,,0.3959,fcc,210.97,,,arc melting/cold rolling,350.8554,0.5,,,,,,2.80E-08,,,,,,,,Inlet Pressure is 445 kPa and permeate pressure is kept at 100kPa : Pressure gradient is thus 50 psi Data at Page 130 of the PhD thesis Fig 9.8,"(Fletcher et al., 2009)",https://doi.org/10.1016/0925-8388(92)90468-O,
Pd90.6Y9.40,mole fraction,foil,Pd90.60Y9.40,100,,,0.3959,fcc,219.7,,,arc melting/cold rolling,350.8554,0.5,,,,,,3.08E-08,,,,,,,,Inlet Pressure is 445 kPa and permeate pressure is kept at 100kPa : Pressure gradient is thus 50 psi Data at Page 130 of the PhD thesis Fig 9.8,"(Fletcher et al., 2009)",https://doi.org/10.1016/0925-8388(92)90468-O,
Pd90.6Y9.40,mole fraction,foil,Pd90.60Y9.40,100,,,0.3959,fcc,229.65,,,arc melting/cold rolling,350.8554,0.5,,,,,,3.38E-08,,,,,,,,Inlet Pressure is 445 kPa and permeate pressure is kept at 100kPa : Pressure gradient is thus 50 psi Data at Page 130 of the PhD thesis Fig 9.8,"(Fletcher et al., 2009)",https://doi.org/10.1016/0925-8388(92)90468-O,
Pd90.6Y9.40,mole fraction,foil,Pd90.60Y9.40,100,,,0.3959,fcc,240.32,,,arc melting/cold rolling,350.8554,0.5,,,,,,3.67E-08,,,,,,,,Inlet Pressure is 445 kPa and permeate pressure is kept at 100kPa : Pressure gradient is thus 50 psi Data at Page 130 of the PhD thesis Fig 9.8,"(Fletcher et al., 2009)",https://doi.org/10.1016/0925-8388(92)90468-O,
Pd90.6Y9.40,mole fraction,foil,Pd90.60Y9.40,100,,,0.3959,fcc,250.75,,,arc melting/cold rolling,350.8554,0.5,,,,,,3.92E-08,,,,,,,,Inlet Pressure is 445 kPa and permeate pressure is kept at 100kPa : Pressure gradient is thus 50 psi Data at Page 130 of the PhD thesis Fig 9.8,"(Fletcher et al., 2009)",https://doi.org/10.1016/0925-8388(92)90468-O,
Pd90.6Y9.40,mole fraction,foil,Pd90.60Y9.40,100,,,0.3959,fcc,259.73,,,arc melting/cold rolling,350.8554,0.5,,,,,,4.21E-08,,,,,,,,Inlet Pressure is 445 kPa and permeate pressure is kept at 100kPa : Pressure gradient is thus 50 psi Data at Page 130 of the PhD thesis Fig 9.8,"(Fletcher et al., 2009)",https://doi.org/10.1016/0925-8388(92)90468-O,
Pd90.6Y9.40,mole fraction,foil,Pd90.60Y9.40,100,,,0.3959,fcc,269.92,,,arc melting/cold rolling,350.8554,0.5,,,,,,4.46E-08,,,,,,,,Inlet Pressure is 445 kPa and permeate pressure is kept at 100kPa : Pressure gradient is thus 50 psi Data at Page 130 of the PhD thesis Fig 9.8,"(Fletcher et al., 2009)",https://doi.org/10.1016/0925-8388(92)90468-O,
Pd90.6Y9.40,mole fraction,foil,Pd90.60Y9.40,100,,,0.3959,fcc,280.59,,,arc melting/cold rolling,350.8554,0.5,,,,,,4.69E-08,,,,,,,,Inlet Pressure is 445 kPa and permeate pressure is kept at 100kPa : Pressure gradient is thus 50 psi Data at Page 130 of the PhD thesis Fig 9.8,"(Fletcher et al., 2009)",https://doi.org/10.1016/0925-8388(92)90468-O,
Pd90.6Y9.40,mole fraction,foil,Pd90.60Y9.40,100,,,0.3959,fcc,289.57,,,arc melting/cold rolling,350.8554,0.5,,,,,,4.88E-08,,,,,,,,Inlet Pressure is 445 kPa and permeate pressure is kept at 100kPa : Pressure gradient is thus 50 psi Data at Page 130 of the PhD thesis Fig 9.8,"(Fletcher et al., 2009)",https://doi.org/10.1016/0925-8388(92)90468-O,
Pd90.6Y9.40,mole fraction,foil,Pd90.60Y9.40,100,,,0.3959,fcc,299.51,,,arc melting/cold rolling,350.8554,0.5,,,,,,5.09E-08,,,,,,,,Inlet Pressure is 445 kPa and permeate pressure is kept at 100kPa : Pressure gradient is thus 50 psi Data at Page 130 of the PhD thesis Fig 9.8,"(Fletcher et al., 2009)",https://doi.org/10.1016/0925-8388(92)90468-O,
Pd90.6Y9.40,mole fraction,foil,Pd90.60Y9.40,100,,,0.3959,fcc,310.19,,,arc melting/cold rolling,350.8554,0.5,,,,,,5.25E-08,,,,,,,,Inlet Pressure is 445 kPa and permeate pressure is kept at 100kPa : Pressure gradient is thus 50 psi Data at Page 130 of the PhD thesis Fig 9.8,"(Fletcher et al., 2009)",https://doi.org/10.1016/0925-8388(92)90468-O,
Pd90.6Y9.40,mole fraction,foil,Pd90.60Y9.40,100,,,0.3959,fcc,319.65,,,arc melting/cold rolling,350.8554,0.5,,,,,,5.39E-08,,,,,,,,Inlet Pressure is 445 kPa and permeate pressure is kept at 100kPa : Pressure gradient is thus 50 psi Data at Page 130 of the PhD thesis Fig 9.8,"(Fletcher et al., 2009)",https://doi.org/10.1016/0925-8388(92)90468-O,
Pd90.6Y9.40,mole fraction,foil,Pd90.60Y9.40,100,,,0.3959,fcc,330.56,,,arc melting/cold rolling,350.8554,0.5,,,,,,5.48E-08,,,,,,,,Inlet Pressure is 445 kPa and permeate pressure is kept at 100kPa : Pressure gradient is thus 50 psi Data at Page 130 of the PhD thesis Fig 9.8,"(Fletcher et al., 2009)",https://doi.org/10.1016/0925-8388(92)90468-O,
Pd90.6Y9.40,mole fraction,foil,Pd90.60Y9.40,100,,,0.3959,fcc,340.75,,,arc melting/cold rolling,350.8554,0.5,,,,,,5.58E-08,,,,,,,,Inlet Pressure is 445 kPa and permeate pressure is kept at 100kPa : Pressure gradient is thus 50 psi Data at Page 130 of the PhD thesis Fig 9.8,"(Fletcher et al., 2009)",https://doi.org/10.1016/0925-8388(92)90468-O,
Pd90.6Y9.40,mole fraction,foil,Pd90.60Y9.40,100,,,0.3959,fcc,350.7,,,arc melting/cold rolling,350.8554,0.5,,,,,,5.64E-08,,,,,,,,Inlet Pressure is 445 kPa and permeate pressure is kept at 100kPa : Pressure gradient is thus 50 psi Data at Page 130 of the PhD thesis Fig 9.8,"(Fletcher et al., 2009)",https://doi.org/10.1016/0925-8388(92)90468-O,
Pd90.6Y9.40,mole fraction,foil,Pd90.60Y9.40,100,,,0.3959,fcc,360.4,,,arc melting/cold rolling,350.8554,0.5,,,,,,5.67E-08,,,,,,,,Inlet Pressure is 445 kPa and permeate pressure is kept at 100kPa : Pressure gradient is thus 50 psi Data at Page 130 of the PhD thesis Fig 9.8,"(Fletcher et al., 2009)",https://doi.org/10.1016/0925-8388(92)90468-O,
Pd90.6Y9.40,mole fraction,foil,Pd90.60Y9.40,100,,,0.3959,fcc,370.59,,,arc melting/cold rolling,350.8554,0.5,,,,,,5.70E-08,,,,,,,,Inlet Pressure is 445 kPa and permeate pressure is kept at 100kPa : Pressure gradient is thus 50 psi Data at Page 130 of the PhD thesis Fig 9.8,"(Fletcher et al., 2009)",https://doi.org/10.1016/0925-8388(92)90468-O,
Pd90.6Y9.40,mole fraction,foil,Pd90.60Y9.40,100,,,0.3959,fcc,380.29,,,arc melting/cold rolling,350.8554,0.5,,,,,,5.74E-08,,,,,,,,Inlet Pressure is 445 kPa and permeate pressure is kept at 100kPa : Pressure gradient is thus 50 psi Data at Page 130 of the PhD thesis Fig 9.8,"(Fletcher et al., 2009)",https://doi.org/10.1016/0925-8388(92)90468-O,
Pd90.6Y9.40,mole fraction,foil,Pd90.60Y9.40,100,,,0.3959,fcc,390.24,,,arc melting/cold rolling,350.8554,0.5,,,,,,5.74E-08,,,,,,,,Inlet Pressure is 445 kPa and permeate pressure is kept at 100kPa : Pressure gradient is thus 50 psi Data at Page 130 of the PhD thesis Fig 9.8,"(Fletcher et al., 2009)",https://doi.org/10.1016/0925-8388(92)90468-O,
Pd90.6Y9.40,mole fraction,foil,Pd90.60Y9.40,100,,,0.3959,fcc,400.43,,,arc melting/cold rolling,350.8554,0.5,,,,,,5.74E-08,,,,,,,,Inlet Pressure is 445 kPa and permeate pressure is kept at 100kPa : Pressure gradient is thus 50 psi Data at Page 130 of the PhD thesis Fig 9.8,"(Fletcher et al., 2009)",https://doi.org/10.1016/0925-8388(92)90468-O,
Pd90.6Y9.40,mole fraction,foil,Pd90.60Y9.40,100,,,0.3959,fcc,410.61,,,arc melting/cold rolling,350.8554,0.5,,,,,,5.74E-08,,,,,,,,Inlet Pressure is 445 kPa and permeate pressure is kept at 100kPa : Pressure gradient is thus 50 psi Data at Page 130 of the PhD thesis Fig 9.8,"(Fletcher et al., 2009)",https://doi.org/10.1016/0925-8388(92)90468-O,
Pd90.6Y9.40,mole fraction,foil,Pd90.60Y9.40,100,,,0.3959,fcc,420.32,,,arc melting/cold rolling,350.8554,0.5,,,,,,5.72E-08,,,,,,,,Inlet Pressure is 445 kPa and permeate pressure is kept at 100kPa : Pressure gradient is thus 50 psi Data at Page 130 of the PhD thesis Fig 9.8,"(Fletcher et al., 2009)",https://doi.org/10.1016/0925-8388(92)90468-O,
Pd90.6Y9.40,mole fraction,foil,Pd90.60Y9.40,100,,,0.3959,fcc,430.51,,,arc melting/cold rolling,350.8554,0.5,,,,,,5.68E-08,,,,,,,,Inlet Pressure is 445 kPa and permeate pressure is kept at 100kPa : Pressure gradient is thus 50 psi Data at Page 130 of the PhD thesis Fig 9.8,"(Fletcher et al., 2009)",https://doi.org/10.1016/0925-8388(92)90468-O,
Pd90.6Y9.40,mole fraction,foil,Pd90.60Y9.40,100,,,0.3959,fcc,440.21,,,arc melting/cold rolling,350.8554,0.5,,,,,,5.63E-08,,,,,,,,Inlet Pressure is 445 kPa and permeate pressure is kept at 100kPa : Pressure gradient is thus 50 psi Data at Page 130 of the PhD thesis Fig 9.8,"(Fletcher et al., 2009)",https://doi.org/10.1016/0925-8388(92)90468-O,
Pd90.6Y9.40,mole fraction,foil,Pd90.60Y9.40,100,,,0.3959,fcc,450.64,,,arc melting/cold rolling,350.8554,0.5,,,,,,5.55E-08,,,,,,,,Inlet Pressure is 445 kPa and permeate pressure is kept at 100kPa : Pressure gradient is thus 50 psi Data at Page 130 of the PhD thesis Fig 9.8,"(Fletcher et al., 2009)",https://doi.org/10.1016/0925-8388(92)90468-O,
Pd90.6Y9.40,mole fraction,foil,Pd90.60Y9.40,100,,,0.3959,fcc,460.59,,,arc melting/cold rolling,350.8554,0.5,,,,,,5.38E-08,,,,,,,,Inlet Pressure is 445 kPa and permeate pressure is kept at 100kPa : Pressure gradient is thus 50 psi Data at Page 130 of the PhD thesis Fig 9.8,"(Fletcher et al., 2009)",https://doi.org/10.1016/0925-8388(92)90468-O,
,,,,,,,,,,,,,,,,,,,,,,,,,,,,,,,
Pd89.8Y10.20,mole fraction,foil,Pd89.80Y10.20,100,,,0.3965,fcc,99.62,,,arc melting/cold rolling,350.8554,0.5,,,,,,5.04E-09,,,,,,,,Inlet Pressure is 445 kPa and permeate pressure is kept at 100kPa : Pressure gradient is thus 50 psi Data at Page 130 of the PhD thesis Fig 9.8,"(Fletcher et al., 2009)",https://doi.org/10.1016/0925-8388(92)90468-O,
Pd89.8Y10.20,mole fraction,foil,Pd89.80Y10.20,100,,,0.3965,fcc,109.33,,,arc melting/cold rolling,350.8554,0.5,,,,,,6.04E-09,,,,,,,,Inlet Pressure is 445 kPa and permeate pressure is kept at 100kPa : Pressure gradient is thus 50 psi Data at Page 130 of the PhD thesis Fig 9.8,"(Fletcher et al., 2009)",https://doi.org/10.1016/0925-8388(92)90468-O,
Pd89.8Y10.20,mole fraction,foil,Pd89.80Y10.20,100,,,0.3965,fcc,119.03,,,arc melting/cold rolling,350.8554,0.5,,,,,,7.14E-09,,,,,,,,Inlet Pressure is 445 kPa and permeate pressure is kept at 100kPa : Pressure gradient is thus 50 psi Data at Page 130 of the PhD thesis Fig 9.8,"(Fletcher et al., 2009)",https://doi.org/10.1016/0925-8388(92)90468-O,
Pd89.8Y10.20,mole fraction,foil,Pd89.80Y10.20,100,,,0.3965,fcc,129.7,,,arc melting/cold rolling,350.8554,0.5,,,,,,8.73E-09,,,,,,,,Inlet Pressure is 445 kPa and permeate pressure is kept at 100kPa : Pressure gradient is thus 50 psi Data at Page 130 of the PhD thesis Fig 9.8,"(Fletcher et al., 2009)",https://doi.org/10.1016/0925-8388(92)90468-O,
Pd89.8Y10.20,mole fraction,foil,Pd89.80Y10.20,100,,,0.3965,fcc,140.38,,,arc melting/cold rolling,350.8554,0.5,,,,,,9.93E-09,,,,,,,,Inlet Pressure is 445 kPa and permeate pressure is kept at 100kPa : Pressure gradient is thus 50 psi Data at Page 130 of the PhD thesis Fig 9.8,"(Fletcher et al., 2009)",https://doi.org/10.1016/0925-8388(92)90468-O,
Pd89.8Y10.20,mole fraction,foil,Pd89.80Y10.20,100,,,0.3965,fcc,150.57,,,arc melting/cold rolling,350.8554,0.5,,,,,,1.13E-08,,,,,,,,Inlet Pressure is 445 kPa and permeate pressure is kept at 100kPa : Pressure gradient is thus 50 psi Data at Page 130 of the PhD thesis Fig 9.8,"(Fletcher et al., 2009)",https://doi.org/10.1016/0925-8388(92)90468-O,
Pd89.8Y10.20,mole fraction,foil,Pd89.80Y10.20,100,,,0.3965,fcc,159.78,,,arc melting/cold rolling,350.8554,0.5,,,,,,1.29E-08,,,,,,,,Inlet Pressure is 445 kPa and permeate pressure is kept at 100kPa : Pressure gradient is thus 50 psi Data at Page 130 of the PhD thesis Fig 9.8,"(Fletcher et al., 2009)",https://doi.org/10.1016/0925-8388(92)90468-O,
Pd89.8Y10.20,mole fraction,foil,Pd89.80Y10.20,100,,,0.3965,fcc,170.46,,,arc melting/cold rolling,350.8554,0.5,,,,,,1.48E-08,,,,,,,,Inlet Pressure is 445 kPa and permeate pressure is kept at 100kPa : Pressure gradient is thus 50 psi Data at Page 130 of the PhD thesis Fig 9.8,"(Fletcher et al., 2009)",https://doi.org/10.1016/0925-8388(92)90468-O,
Pd89.8Y10.20,mole fraction,foil,Pd89.80Y10.20,100,,,0.3965,fcc,179.19,,,arc melting/cold rolling,350.8554,0.5,,,,,,1.66E-08,,,,,,,,Inlet Pressure is 445 kPa and permeate pressure is kept at 100kPa : Pressure gradient is thus 50 psi Data at Page 130 of the PhD thesis Fig 9.8,"(Fletcher et al., 2009)",https://doi.org/10.1016/0925-8388(92)90468-O,
Pd89.8Y10.20,mole fraction,foil,Pd89.80Y10.20,100,,,0.3965,fcc,189.86,,,arc melting/cold rolling,350.8554,0.5,,,,,,1.85E-08,,,,,,,,Inlet Pressure is 445 kPa and permeate pressure is kept at 100kPa : Pressure gradient is thus 50 psi Data at Page 130 of the PhD thesis Fig 9.8,"(Fletcher et al., 2009)",https://doi.org/10.1016/0925-8388(92)90468-O,
Pd89.8Y10.20,mole fraction,foil,Pd89.80Y10.20,100,,,0.3965,fcc,199.57,,,arc melting/cold rolling,350.8554,0.5,,,,,,2.06E-08,,,,,,,,Inlet Pressure is 445 kPa and permeate pressure is kept at 100kPa : Pressure gradient is thus 50 psi Data at Page 130 of the PhD thesis Fig 9.8,"(Fletcher et al., 2009)",https://doi.org/10.1016/0925-8388(92)90468-O,
Pd89.8Y10.20,mole fraction,foil,Pd89.80Y10.20,100,,,0.3965,fcc,209.51,,,arc melting/cold rolling,350.8554,0.5,,,,,,2.27E-08,,,,,,,,Inlet Pressure is 445 kPa and permeate pressure is kept at 100kPa : Pressure gradient is thus 50 psi Data at Page 130 of the PhD thesis Fig 9.8,"(Fletcher et al., 2009)",https://doi.org/10.1016/0925-8388(92)90468-O,
Pd89.8Y10.20,mole fraction,foil,Pd89.80Y10.20,100,,,0.3965,fcc,219.46,,,arc melting/cold rolling,350.8554,0.5,,,,,,2.52E-08,,,,,,,,Inlet Pressure is 445 kPa and permeate pressure is kept at 100kPa : Pressure gradient is thus 50 psi Data at Page 130 of the PhD thesis Fig 9.8,"(Fletcher et al., 2009)",https://doi.org/10.1016/0925-8388(92)90468-O,
Pd89.8Y10.20,mole fraction,foil,Pd89.80Y10.20,100,,,0.3965,fcc,230.13,,,arc melting/cold rolling,350.8554,0.5,,,,,,2.75E-08,,,,,,,,Inlet Pressure is 445 kPa and permeate pressure is kept at 100kPa : Pressure gradient is thus 50 psi Data at Page 130 of the PhD thesis Fig 9.8,"(Fletcher et al., 2009)",https://doi.org/10.1016/0925-8388(92)90468-O,
Pd89.8Y10.20,mole fraction,foil,Pd89.80Y10.20,100,,,0.3965,fcc,240.32,,,arc melting/cold rolling,350.8554,0.5,,,,,,2.97E-08,,,,,,,,Inlet Pressure is 445 kPa and permeate pressure is kept at 100kPa : Pressure gradient is thus 50 psi Data at Page 130 of the PhD thesis Fig 9.8,"(Fletcher et al., 2009)",https://doi.org/10.1016/0925-8388(92)90468-O,
Pd89.8Y10.20,mole fraction,foil,Pd89.80Y10.20,100,,,0.3965,fcc,250.51,,,arc melting/cold rolling,350.8554,0.5,,,,,,3.21E-08,,,,,,,,Inlet Pressure is 445 kPa and permeate pressure is kept at 100kPa : Pressure gradient is thus 50 psi Data at Page 130 of the PhD thesis Fig 9.8,"(Fletcher et al., 2009)",https://doi.org/10.1016/0925-8388(92)90468-O,
Pd89.8Y10.20,mole fraction,foil,Pd89.80Y10.20,100,,,0.3965,fcc,259.73,,,arc melting/cold rolling,350.8554,0.5,,,,,,3.46E-08,,,,,,,,Inlet Pressure is 445 kPa and permeate pressure is kept at 100kPa : Pressure gradient is thus 50 psi Data at Page 130 of the PhD thesis Fig 9.8,"(Fletcher et al., 2009)",https://doi.org/10.1016/0925-8388(92)90468-O,
Pd89.8Y10.20,mole fraction,foil,Pd89.80Y10.20,100,,,0.3965,fcc,270.4,,,arc melting/cold rolling,350.8554,0.5,,,,,,3.70E-08,,,,,,,,Inlet Pressure is 445 kPa and permeate pressure is kept at 100kPa : Pressure gradient is thus 50 psi Data at Page 130 of the PhD thesis Fig 9.8,"(Fletcher et al., 2009)",https://doi.org/10.1016/0925-8388(92)90468-O,
Pd89.8Y10.20,mole fraction,foil,Pd89.80Y10.20,100,,,0.3965,fcc,280.11,,,arc melting/cold rolling,350.8554,0.5,,,,,,3.92E-08,,,,,,,,Inlet Pressure is 445 kPa and permeate pressure is kept at 100kPa : Pressure gradient is thus 50 psi Data at Page 130 of the PhD thesis Fig 9.8,"(Fletcher et al., 2009)",https://doi.org/10.1016/0925-8388(92)90468-O,
Pd89.8Y10.20,mole fraction,foil,Pd89.80Y10.20,100,,,0.3965,fcc,290.78,,,arc melting/cold rolling,350.8554,0.5,,,,,,4.15E-08,,,,,,,,Inlet Pressure is 445 kPa and permeate pressure is kept at 100kPa : Pressure gradient is thus 50 psi Data at Page 130 of the PhD thesis Fig 9.8,"(Fletcher et al., 2009)",https://doi.org/10.1016/0925-8388(92)90468-O,
Pd89.8Y10.20,mole fraction,foil,Pd89.80Y10.20,100,,,0.3965,fcc,300,,,arc melting/cold rolling,350.8554,0.5,,,,,,4.37E-08,,,,,,,,Inlet Pressure is 445 kPa and permeate pressure is kept at 100kPa : Pressure gradient is thus 50 psi Data at Page 130 of the PhD thesis Fig 9.8,"(Fletcher et al., 2009)",https://doi.org/10.1016/0925-8388(92)90468-O,
Pd89.8Y10.20,mole fraction,foil,Pd89.80Y10.20,100,,,0.3965,fcc,309.7,,,arc melting/cold rolling,350.8554,0.5,,,,,,4.54E-08,,,,,,,,Inlet Pressure is 445 kPa and permeate pressure is kept at 100kPa : Pressure gradient is thus 50 psi Data at Page 130 of the PhD thesis Fig 9.8,"(Fletcher et al., 2009)",https://doi.org/10.1016/0925-8388(92)90468-O,
Pd89.8Y10.20,mole fraction,foil,Pd89.80Y10.20,100,,,0.3965,fcc,320.37,,,arc melting/cold rolling,350.8554,0.5,,,,,,4.75E-08,,,,,,,,Inlet Pressure is 445 kPa and permeate pressure is kept at 100kPa : Pressure gradient is thus 50 psi Data at Page 130 of the PhD thesis Fig 9.8,"(Fletcher et al., 2009)",https://doi.org/10.1016/0925-8388(92)90468-O,
Pd89.8Y10.20,mole fraction,foil,Pd89.80Y10.20,100,,,0.3965,fcc,329.83,,,arc melting/cold rolling,350.8554,0.5,,,,,,4.89E-08,,,,,,,,Inlet Pressure is 445 kPa and permeate pressure is kept at 100kPa : Pressure gradient is thus 50 psi Data at Page 130 of the PhD thesis Fig 9.8,"(Fletcher et al., 2009)",https://doi.org/10.1016/0925-8388(92)90468-O,
Pd89.8Y10.20,mole fraction,foil,Pd89.80Y10.20,100,,,0.3965,fcc,340.27,,,arc melting/cold rolling,350.8554,0.5,,,,,,5.06E-08,,,,,,,,Inlet Pressure is 445 kPa and permeate pressure is kept at 100kPa : Pressure gradient is thus 50 psi Data at Page 130 of the PhD thesis Fig 9.8,"(Fletcher et al., 2009)",https://doi.org/10.1016/0925-8388(92)90468-O,
Pd89.8Y10.20,mole fraction,foil,Pd89.80Y10.20,100,,,0.3965,fcc,349.97,,,arc melting/cold rolling,350.8554,0.5,,,,,,5.19E-08,,,,,,,,Inlet Pressure is 445 kPa and permeate pressure is kept at 100kPa : Pressure gradient is thus 50 psi Data at Page 130 of the PhD thesis Fig 9.8,"(Fletcher et al., 2009)",https://doi.org/10.1016/0925-8388(92)90468-O,
Pd89.8Y10.20,mole fraction,foil,Pd89.80Y10.20,100,,,0.3965,fcc,360.16,,,arc melting/cold rolling,350.8554,0.5,,,,,,5.30E-08,,,,,,,,Inlet Pressure is 445 kPa and permeate pressure is kept at 100kPa : Pressure gradient is thus 50 psi Data at Page 130 of the PhD thesis Fig 9.8,"(Fletcher et al., 2009)",https://doi.org/10.1016/0925-8388(92)90468-O,
Pd89.8Y10.20,mole fraction,foil,Pd89.80Y10.20,100,,,0.3965,fcc,370.35,,,arc melting/cold rolling,350.8554,0.5,,,,,,5.41E-08,,,,,,,,Inlet Pressure is 445 kPa and permeate pressure is kept at 100kPa : Pressure gradient is thus 50 psi Data at Page 130 of the PhD thesis Fig 9.8,"(Fletcher et al., 2009)",https://doi.org/10.1016/0925-8388(92)90468-O,
Pd89.8Y10.20,mole fraction,foil,Pd89.80Y10.20,100,,,0.3965,fcc,380.05,,,arc melting/cold rolling,350.8554,0.5,,,,,,5.49E-08,,,,,,,,Inlet Pressure is 445 kPa and permeate pressure is kept at 100kPa : Pressure gradient is thus 50 psi Data at Page 130 of the PhD thesis Fig 9.8,"(Fletcher et al., 2009)",https://doi.org/10.1016/0925-8388(92)90468-O,
Pd89.8Y10.20,mole fraction,foil,Pd89.80Y10.20,100,,,0.3965,fcc,390.24,,,arc melting/cold rolling,350.8554,0.5,,,,,,5.56E-08,,,,,,,,Inlet Pressure is 445 kPa and permeate pressure is kept at 100kPa : Pressure gradient is thus 50 psi Data at Page 130 of the PhD thesis Fig 9.8,"(Fletcher et al., 2009)",https://doi.org/10.1016/0925-8388(92)90468-O,
Pd89.8Y10.20,mole fraction,foil,Pd89.80Y10.20,100,,,0.3965,fcc,401.4,,,arc melting/cold rolling,350.8554,0.5,,,,,,5.61E-08,,,,,,,,Inlet Pressure is 445 kPa and permeate pressure is kept at 100kPa : Pressure gradient is thus 50 psi Data at Page 130 of the PhD thesis Fig 9.8,"(Fletcher et al., 2009)",https://doi.org/10.1016/0925-8388(92)90468-O,
Pd89.8Y10.20,mole fraction,foil,Pd89.80Y10.20,100,,,0.3965,fcc,410.61,,,arc melting/cold rolling,350.8554,0.5,,,,,,5.67E-08,,,,,,,,Inlet Pressure is 445 kPa and permeate pressure is kept at 100kPa : Pressure gradient is thus 50 psi Data at Page 130 of the PhD thesis Fig 9.8,"(Fletcher et al., 2009)",https://doi.org/10.1016/0925-8388(92)90468-O,
Pd89.8Y10.20,mole fraction,foil,Pd89.80Y10.20,100,,,0.3965,fcc,419.35,,,arc melting/cold rolling,350.8554,0.5,,,,,,5.70E-08,,,,,,,,Inlet Pressure is 445 kPa and permeate pressure is kept at 100kPa : Pressure gradient is thus 50 psi Data at Page 130 of the PhD thesis Fig 9.8,"(Fletcher et al., 2009)",https://doi.org/10.1016/0925-8388(92)90468-O,
Pd89.8Y10.20,mole fraction,foil,Pd89.80Y10.20,100,,,0.3965,fcc,431.48,,,arc melting/cold rolling,350.8554,0.5,,,,,,5.72E-08,,,,,,,,Inlet Pressure is 445 kPa and permeate pressure is kept at 100kPa : Pressure gradient is thus 50 psi Data at Page 130 of the PhD thesis Fig 9.8,"(Fletcher et al., 2009)",https://doi.org/10.1016/0925-8388(92)90468-O,
Pd89.8Y10.20,mole fraction,foil,Pd89.80Y10.20,100,,,0.3965,fcc,440.21,,,arc melting/cold rolling,350.8554,0.5,,,,,,5.72E-08,,,,,,,,Inlet Pressure is 445 kPa and permeate pressure is kept at 100kPa : Pressure gradient is thus 50 psi Data at Page 130 of the PhD thesis Fig 9.8,"(Fletcher et al., 2009)",https://doi.org/10.1016/0925-8388(92)90468-O,
Pd89.8Y10.20,mole fraction,foil,Pd89.80Y10.20,100,,,0.3965,fcc,450.4,,,arc melting/cold rolling,350.8554,0.5,,,,,,5.73E-08,,,,,,,,Inlet Pressure is 445 kPa and permeate pressure is kept at 100kPa : Pressure gradient is thus 50 psi Data at Page 130 of the PhD thesis Fig 9.8,"(Fletcher et al., 2009)",https://doi.org/10.1016/0925-8388(92)90468-O,
Pd89.8Y10.20,mole fraction,foil,Pd89.80Y10.20,100,,,0.3965,fcc,460.1,,,arc melting/cold rolling,350.8554,0.5,,,,,,5.67E-08,,,,,,,,Inlet Pressure is 445 kPa and permeate pressure is kept at 100kPa : Pressure gradient is thus 50 psi Data at Page 130 of the PhD thesis Fig 9.8,"(Fletcher et al., 2009)",https://doi.org/10.1016/0925-8388(92)90468-O,
,,,,,,,,,,,,,,,,,,,,,,,,,,,,,,,
Pd93.0Fe7.0,mole fraction,foil,Pd93.00Fe7.00,6,y = -0.0002x + 0.3894,,0.388,fcc,200,,,pulsed electrodeposition/nanostrutured alloys,233.4245107,0.54,0.25,,,,,1.06E-09,5.521973673,,,,,,,"The membrane has also been used as membane catalysts.
Convert the flux and the pressure difference to derive the permeabity. The pressure is given in  sccm/cm2. The pressure is aboslute pressure given in psi. The lattice paramter of fcc PdFe can be predicted using the formula y = -0.0002x + 0.3894 (R2 = 0.9903)",Bryden (2002),https://doi.org/10.1016/S0376-7388(01)00736-0,
Pd93.0Fe7.0,mole fraction,foil,Pd93.00Fe7.00,6,,,0.388,fcc,200,,,pulsed electrodeposition/nanostrutured alloys,298.4609015,0.54,0.25,,,,,9.15E-10,6.12052544,,,,,,,"The membrane has also been used as membane catalysts.
Convert the flux and the pressure difference to derive the permeabity. The pressure is given in  sccm/cm2. The pressure is aboslute pressure given in psi. The lattice paramter of fcc PdFe can be predicted using the formula y = -0.0002x + 0.3894 (R2 = 0.9903)",Bryden (2002),https://doi.org/10.1016/S0376-7388(01)00736-0,
Pd93.0Fe7.0,mole fraction,foil,Pd93.00Fe7.00,6,,,0.388,fcc,200,,,pulsed electrodeposition/nanostrutured alloys,358.9254254,0.54,0.25,,,,,8.60E-10,6.918054709,,,,,,,"The membrane has also been used as membane catalysts.
Convert the flux and the pressure difference to derive the permeabity. The pressure is given in  sccm/cm2. The pressure is aboslute pressure given in psi. The lattice paramter of fcc PdFe can be predicted using the formula y = -0.0002x + 0.3894 (R2 = 0.9903)",Bryden (2002),https://doi.org/10.1016/S0376-7388(01)00736-0,
Pd93.0Fe7.0,mole fraction,foil,Pd93.00Fe7.00,6,,,0.388,fcc,200,,,pulsed electrodeposition/nanostrutured alloys,416.5357905,0.54,0.25,,,,,8.33E-10,7.769255961,,,,,,,"The membrane has also been used as membane catalysts.
Convert the flux and the pressure difference to derive the permeabity. The pressure is given in  sccm/cm2. The pressure is aboslute pressure given in psi. The lattice paramter of fcc PdFe can be predicted using the formula y = -0.0002x + 0.3894 (R2 = 0.9903)",Bryden (2002),https://doi.org/10.1016/S0376-7388(01)00736-0,
,,,,,,,,,,,,,,,,,,,,,,,,,,,,,,,
Pd81.0Fe19.0,mole fraction,foil,Pd81.00Fe19.00,11,,,0.3856,fcc,200,,,pulsed electrodeposition/nanostrutured alloys,133.80439,0.5,0.25,,,,,6.25E-10,1.021677289,,,,,,,"The membrane has also been used as membane catalysts.
Convert the flux and the pressure difference to derive the permeabity. The pressure is given in  sccm/cm2. The pressure is aboslute pressure given in psi.  The lattice paramter of fcc PdFe can be predicted using the formula y = -0.0002x + 0.3894 (R2 = 0.9903)",Bryden (2002),https://doi.org/10.1016/S0376-7388(01)00736-0,
Pd81.0Fe19.0,mole fraction,foil,Pd81.00Fe19.00,11,,,0.3856,fcc,200,,,pulsed electrodeposition/nanostrutured alloys,170.4742836,0.5,0.25,,,,,5.43E-10,1.132081456,,,,,,,"The membrane has also been used as membane catalysts.
Convert the flux and the pressure difference to derive the permeabity. The pressure is given in  sccm/cm2. The pressure is aboslute pressure given in psi.  The lattice paramter of fcc PdFe can be predicted using the formula y = -0.0002x + 0.3894 (R2 = 0.9903)",Bryden (2002),https://doi.org/10.1016/S0376-7388(01)00736-0,
Pd81.0Fe19.0,mole fraction,foil,Pd81.00Fe19.00,11,,,0.3856,fcc,200,,,pulsed electrodeposition/nanostrutured alloys,205.2265802,0.5,0.25,,,,,5.11E-10,1.281638356,,,,,,,"The membrane has also been used as membane catalysts.
Convert the flux and the pressure difference to derive the permeabity. The pressure is given in  sccm/cm2. The pressure is aboslute pressure given in psi.  The lattice paramter of fcc PdFe can be predicted using the formula y = -0.0002x + 0.3894 (R2 = 0.9903)",Bryden (2002),https://doi.org/10.1016/S0376-7388(01)00736-0,
Pd81.0Fe19.0,mole fraction,foil,Pd81.00Fe19.00,11,,,0.3856,fcc,200,,,pulsed electrodeposition/nanostrutured alloys,235.9769404,0.5,0.25,,,,,5.00E-10,1.441548759,,,,,,,"The membrane has also been used as membane catalysts.
