Repository: AldoKwamibar/Pd-membranes-permeability

# Palladium alloy Membranes Permeability Prediction with CatBoost & Virtual Screening

This repository contains Python notebooks (`.ipynb`) and datasets related to hydrogen permeability prediction in palladium-based alloy membranes.

All datasets are provided in flat file formats (CSV/XLSX), compatible with Microsoft Excel (tested on Version 2508).

---

## 🚀 Project Structure

PhD. Project organization

## Dataset (Folder)
     ___Lattice parameters.xlsx ----> Vegard's law
    |
    |___Palladium_Alloy_Membranes dataset_QSPR_ML.csv ----> Pd alloy dataset for modelling
    |
    |___oliynyk_extended_std_unit.csv ----> Property dataset for CBFV

File: Palladium_Alloy_Membranes dataset_QSPR_ML.csv (part 11 of 25)
Alloy Formula,"Composition
Convert the flux and the pressure difference to derive the permeabity. The pressure is given in  sccm/cm2. The pressure is aboslute pressure given in psi.  The lattice paramter of fcc PdFe can be predicted using the formula y = -0.0002x + 0.3894 (R2 = 0.9903)",Bryden (2002),https://doi.org/10.1016/S0376-7388(01)00736-0,
,,,,,,,,,,,,,,,,,,,,,,,,,,,,,,,
Pd72.0Fe28.0,mole fraction,foil,Pd72.00Fe28.00,30,,,0.3838,fcc,200,,,pulsed electrodeposition/nanostrutured alloys,101352.9322,1,0.25,,,,,2.73E-14,0.012396,,,,,,,"The membrane has also been used as membane catalysts.
Convert the flux and the pressure difference to derive the permeabity. The pressure is given in  sccm/cm2. The pressure is aboslute pressure given in psi. The lattice paramter of fcc PdFe can be predicted using the formula y = -0.0002x + 0.3894 (R2 = 0.9903)",Bryden (2002),https://doi.org/10.1016/S0376-7388(01)00736-0,
Pd72.0Fe28.0,mole fraction,foil,Pd72.00Fe28.00,30,,,0.3838,fcc,200,,,pulsed electrodeposition/nanostrutured alloys,135826.7187,1,0.25,,,,,2.62E-14,0.015973,,,,,,,"The membrane has also been used as membane catalysts.
Convert the flux and the pressure difference to derive the permeabity. The pressure is given in  sccm/cm2. The pressure is aboslute pressure given in psi. The lattice paramter of fcc PdFe can be predicted using the formula y = -0.0002x + 0.3894 (R2 = 0.9903)",Bryden (2002),https://doi.org/10.1016/S0376-7388(01)00736-0,
Pd72.0Fe28.0,mole fraction,foil,Pd72.00Fe28.00,30,,,0.3838,fcc,200,,,pulsed electrodeposition/nanostrutured alloys,170300.5051,1,0.25,,,,,3.51E-14,0.02679,,,,,,,"The membrane has also been used as membane catalysts.
Convert the flux and the pressure difference to derive the permeabity. The pressure is given in  sccm/cm2. The pressure is aboslute pressure given in psi. The lattice paramter of fcc PdFe can be predicted using the formula y = -0.0002x + 0.3894 (R2 = 0.9903)",Bryden (2002),https://doi.org/10.1016/S0376-7388(01)00736-0,
Pd72.0Fe28.0,mole fraction,foil,Pd72.00Fe28.00,30,,,0.3838,fcc,200,,,pulsed electrodeposition/nanostrutured alloys,209600.6217,1,0.25,,,,,3.93E-14,0.036917,,,,,,,"The membrane has also been used as membane catalysts.
Convert the flux and the pressure difference to derive the permeabity. The pressure is given in  sccm/cm2. The pressure is aboslute pressure given in psi. The lattice paramter of fcc PdFe can be predicted using the formula y = -0.0002x + 0.3894 (R2 = 0.9903)",Bryden (2002),https://doi.org/10.1016/S0376-7388(01)00736-0,
,,,,,,,,,,,,,,,,,,,,,,,,,,,,,,,
Pd95.0Ho5.0,mole fraction,foil,Pd95.00Ho5.00,99,y = 0.0007x + 0.389,,0.3925,fcc,506.06,,,melting/cold rolling,216.2278,0.5,12 mm,,,,,8.24E-08,,,,,,,,Convert the T in 10^-3 K to °C . The inlet pressure is P1 = 0.10 Mpa and outlet is P2 = 0.01 MPa ,"(Suzuki et al., 2022)",https://doi.org/10.3390/membranes10060123,
Pd95.0Ho5.0,mole fraction,foil,Pd95.00Ho5.00,99,,,0.3925,fcc,454.54,,,melting/cold rolling,216.2278,0.5,12 mm,,,,,8.11E-08,,,,,,,,Convert the T in 10^-3 K to °C . The inlet pressure is P1 = 0.10 Mpa and outlet is P2 = 0.01 MPa ,"(Suzuki et al., 2022)",https://doi.org/10.3390/membranes10060123,
Pd95.0Ho5.0,mole fraction,foil,Pd95.00Ho5.00,99,,,0.3925,fcc,403.36,,,melting/cold rolling,216.2278,0.5,12 mm,,,,,7.96E-08,,,,,,,,Convert the T in 10^-3 K to °C . The inlet pressure is P1 = 0.10 Mpa and outlet is P2 = 0.01 MPa ,"(Suzuki et al., 2022)",https://doi.org/10.3390/membranes10060123,
Pd95.0Ho5.0,mole fraction,foil,Pd95.00Ho5.00,99,,,0.3925,fcc,353.8,,,melting/cold rolling,216.2278,0.5,12 mm,,,,,7.83E-08,,,,,,,,Convert the T in 10^-3 K to °C . The inlet pressure is P1 = 0.10 Mpa and outlet is P2 = 0.01 MPa ,"(Suzuki et al., 2022)",https://doi.org/10.3390/membranes10060123,
Pd95.0Ho5.0,mole fraction,foil,Pd95.00Ho5.00,99,,,0.3925,fcc,302.31,,,melting/cold rolling,216.2278,0.5,12 mm,,,,,7.78E-08,,,,,,,,Convert the T in 10^-3 K to °C . The inlet pressure is P1 = 0.10 Mpa and outlet is P2 = 0.01 MPa ,"(Suzuki et al., 2022)",https://doi.org/10.3390/membranes10060123,
Pd95.0Ho5.0,mole fraction,foil,Pd95.00Ho5.00,99,,,0.3925,fcc,251.36,,,melting/cold rolling,216.2278,0.5,12 mm,,,,,7.70E-08,,,,,,,,Convert the T in 10^-3 K to °C . The inlet pressure is P1 = 0.10 Mpa and outlet is P2 = 0.01 MPa ,"(Suzuki et al., 2022)",https://doi.org/10.3390/membranes10060123,
Pd95.0Ho5.0,mole fraction,foil,Pd95.00Ho5.00,99,,,0.3925,fcc,199.84,,,melting/cold rolling,216.2278,0.5,12 mm,,,,,7.80E-08,,,,,,,,Convert the T in 10^-3 K to °C . The inlet pressure is P1 = 0.10 Mpa and outlet is P2 = 0.01 MPa ,"(Suzuki et al., 2022)",https://doi.org/10.3390/membranes10060123,
Pd95.0Ho5.0,mole fraction,foil,Pd95.00Ho5.00,99,,,0.3925,fcc,189.9,,,melting/cold rolling,216.2278,0.5,12 mm,,,,,7.91E-08,,,,,,,,Convert the T in 10^-3 K to °C . The inlet pressure is P1 = 0.10 Mpa and outlet is P2 = 0.01 MPa ,"(Suzuki et al., 2022)",https://doi.org/10.3390/membranes10060123,
Pd95.0Ho5.0,mole fraction,foil,Pd95.00Ho5.00,99,,,0.3925,fcc,179.04,,,melting/cold rolling,216.2278,0.5,12 mm,,,,,8.04E-08,,,,,,,,Convert the T in 10^-3 K to °C . The inlet pressure is P1 = 0.10 Mpa and outlet is P2 = 0.01 MPa ,"(Suzuki et al., 2022)",https://doi.org/10.3390/membranes10060123,
Pd95.0Ho5.0,mole fraction,foil,Pd95.00Ho5.00,99,,,0.3925,fcc,169.95,,,melting/cold rolling,216.2278,0.5,12 mm,,,,,8.14E-08,,,,,,,,Convert the T in 10^-3 K to °C . The inlet pressure is P1 = 0.10 Mpa and outlet is P2 = 0.01 MPa ,"(Suzuki et al., 2022)",https://doi.org/10.3390/membranes10060123,
Pd95.0Ho5.0,mole fraction,foil,Pd95.00Ho5.00,99,,,0.3925,fcc,159.98,,,melting/cold rolling,216.2278,0.5,12 mm,,,,,8.17E-08,,,,,,,,Convert the T in 10^-3 K to °C . The inlet pressure is P1 = 0.10 Mpa and outlet is P2 = 0.01 MPa ,"(Suzuki et al., 2022)",https://doi.org/10.3390/membranes10060123,
Pd95.0Ho5.0,mole fraction,foil,Pd95.00Ho5.00,99,,,0.3925,fcc,149.3,,,melting/cold rolling,216.2278,0.5,12 mm,,,,,8.09E-08,,,,,,,,Convert the T in 10^-3 K to °C . The inlet pressure is P1 = 0.10 Mpa and outlet is P2 = 0.01 MPa ,"(Suzuki et al., 2022)",https://doi.org/10.3390/membranes10060123,
Pd95.0Ho5.0,mole fraction,foil,Pd95.00Ho5.00,99,,,0.3925,fcc,129.41,,,melting/cold rolling,216.2278,0.5,12 mm,,,,,7.93E-08,,,,,,,,Convert the T in 10^-3 K to °C . The inlet pressure is P1 = 0.10 Mpa and outlet is P2 = 0.01 MPa ,"(Suzuki et al., 2022)",https://doi.org/10.3390/membranes10060123,
Pd95.0Ho5.0,mole fraction,foil,Pd95.00Ho5.00,99,,,0.3925,fcc,99.23,,,melting/cold rolling,216.2278,0.5,12 mm,,,,,7.05E-08,,,,,,,,Convert the T in 10^-3 K to °C . The inlet pressure is P1 = 0.10 Mpa and outlet is P2 = 0.01 MPa ,"(Suzuki et al., 2022)",https://doi.org/10.3390/membranes10060123,
Pd95.0Ho5.0,mole fraction,foil,Pd95.00Ho5.00,99,,,0.3925,fcc,78.8,,,melting/cold rolling,216.2278,0.5,12 mm,,,,,6.28E-08,,,,,,,,Convert the T in 10^-3 K to °C . The inlet pressure is P1 = 0.10 Mpa and outlet is P2 = 0.01 MPa ,"(Suzuki et al., 2022)",https://doi.org/10.3390/membranes10060123,
Pd95.0Ho5.0,mole fraction,foil,Pd95.00Ho5.00,99,,,0.3925,fcc,48.61,,,melting/cold rolling,216.2278,0.5,12 mm,,,,,4.00E-08,,,,,,,,Convert the T in 10^-3 K to °C . The inlet pressure is P1 = 0.10 Mpa and outlet is P2 = 0.01 MPa ,"(Suzuki et al., 2022)",https://doi.org/10.3390/membranes10060123,
Pd95.0Ho5.0,mole fraction,foil,Pd95.00Ho5.00,99,,,0.3925,fcc,23.77,,,melting/cold rolling,216.2278,0.5,12 mm,,,,,2.00E-08,,,,,,,,Convert the T in 10^-3 K to °C . The inlet pressure is P1 = 0.10 Mpa and outlet is P2 = 0.01 MPa ,"(Suzuki et al., 2022)",https://doi.org/10.3390/membranes10060123,
,,,,,,,,,,,,,,,,,,,,,,,,,,,,,,,
Pd95.0Y5.0,mole fraction,foil,Pd95.00Y5.00,114 ,Retrieve from the original paper,,0.3926,fcc,506.18,,,melting/cold rolling,216.2278,0.5,12 mm,,,,,8.81E-08,,,,,,,,Convert the T in 10^-9 K to °C . The inlet pressure is P1 = 0.10 Mpa and outlet is P2 = 0.01 Mpa. The lattice parameter of Pd-Y alloys can be calculated using Lattice =(7.357?10?3)?? +3.8896 (Å) where x is the atomic percent of yttrium (Reference Fletcher thesis),"(Suzuki et al., 2022)",https://doi.org/10.3390/membranes10060123,
Pd95.0Y5.0,mole fraction,foil,Pd95.00Y5.00,114 ,,,0.3926,fcc,454.59,,,melting/cold rolling,216.2278,0.5,12 mm,,,,,8.68E-08,,,,,,,,Convert the T in 10^-9 K to °C . The inlet pressure is P1 = 0.10 Mpa and outlet is P2 = 0.01 Mpa. The lattice parameter of Pd-Y alloys can be calculated using Lattice =(7.357?10?3)?? +3.8896 (Å) where x is the atomic percent of yttrium (Reference Fletcher thesis),"(Suzuki et al., 2022)",https://doi.org/10.3390/membranes10060123,
Pd95.0Y5.0,mole fraction,foil,Pd95.00Y5.00,114 ,,,0.3926,fcc,403.45,,,melting/cold rolling,216.2278,0.5,12 mm,,,,,8.53E-08,,,,,,,,Convert the T in 10^-9 K to °C . The inlet pressure is P1 = 0.10 Mpa and outlet is P2 = 0.01 Mpa. The lattice parameter of Pd-Y alloys can be calculated using Lattice =(7.357?10?3)?? +3.8896 (Å) where x is the atomic percent of yttrium (Reference Fletcher thesis),"(Suzuki et al., 2022)",https://doi.org/10.3390/membranes10060123,
Pd95.0Y5.0,mole fraction,foil,Pd95.00Y5.00,114 ,,,0.3926,fcc,353.88,,,melting/cold rolling,216.2278,0.5,12 mm,,,,,8.35E-08,,,,,,,,Convert the T in 10^-9 K to °C . The inlet pressure is P1 = 0.10 Mpa and outlet is P2 = 0.01 Mpa. The lattice parameter of Pd-Y alloys can be calculated using Lattice =(7.357?10?3)?? +3.8896 (Å) where x is the atomic percent of yttrium (Reference Fletcher thesis),"(Suzuki et al., 2022)",https://doi.org/10.3390/membranes10060123,
Pd95.0Y5.0,mole fraction,foil,Pd95.00Y5.00,114 ,,,0.3926,fcc,300.2,,,melting/cold rolling,216.2278,0.5,12 mm,,,,,8.22E-08,,,,,,,,Convert the T in 10^-9 K to °C . The inlet pressure is P1 = 0.10 Mpa and outlet is P2 = 0.01 Mpa. The lattice parameter of Pd-Y alloys can be calculated using Lattice =(7.357?10?3)?? +3.8896 (Å) where x is the atomic percent of yttrium (Reference Fletcher thesis),"(Suzuki et al., 2022)",https://doi.org/10.3390/membranes10060123,
Pd95.0Y5.0,mole fraction,foil,Pd95.00Y5.00,114 ,,,0.3926,fcc,251.38,,,melting/cold rolling,216.2278,0.5,12 mm,,,,,8.14E-08,,,,,,,,Convert the T in 10^-9 K to °C . The inlet pressure is P1 = 0.10 Mpa and outlet is P2 = 0.01 Mpa. The lattice parameter of Pd-Y alloys can be calculated using Lattice =(7.357?10?3)?? +3.8896 (Å) where x is the atomic percent of yttrium (Reference Fletcher thesis),"(Suzuki et al., 2022)",https://doi.org/10.3390/membranes10060123,
Pd95.0Y5.0,mole fraction,foil,Pd95.00Y5.00,114 ,,,0.3926,fcc,199.88,,,melting/cold rolling,216.2278,0.5,12 mm,,,,,8.30E-08,,,,,,,,Convert the T in 10^-9 K to °C . The inlet pressure is P1 = 0.10 Mpa and outlet is P2 = 0.01 Mpa. The lattice parameter of Pd-Y alloys can be calculated using Lattice =(7.357?10?3)?? +3.8896 (Å) where x is the atomic percent of yttrium (Reference Fletcher thesis),"(Suzuki et al., 2022)",https://doi.org/10.3390/membranes10060123,
Pd95.0Y5.0,mole fraction,foil,Pd95.00Y5.00,114 ,,,0.3926,fcc,179.06,,,melting/cold rolling,216.2278,0.5,12 mm,,,,,8.45E-08,,,,,,,,Convert the T in 10^-9 K to °C . The inlet pressure is P1 = 0.10 Mpa and outlet is P2 = 0.01 Mpa. The lattice parameter of Pd-Y alloys can be calculated using Lattice =(7.357?10?3)?? +3.8896 (Å) where x is the atomic percent of yttrium (Reference Fletcher thesis),"(Suzuki et al., 2022)",https://doi.org/10.3390/membranes10060123,
Pd95.0Y5.0,mole fraction,foil,Pd95.00Y5.00,114 ,,,0.3926,fcc,159.99,,,melting/cold rolling,216.2278,0.5,12 mm,,,,,8.50E-08,,,,,,,,Convert the T in 10^-9 K to °C . The inlet pressure is P1 = 0.10 Mpa and outlet is P2 = 0.01 Mpa. The lattice parameter of Pd-Y alloys can be calculated using Lattice =(7.357?10?3)?? +3.8896 (Å) where x is the atomic percent of yttrium (Reference Fletcher thesis),"(Suzuki et al., 2022)",https://doi.org/10.3390/membranes10060123,
Pd95.0Y5.0,mole fraction,foil,Pd95.00Y5.00,114 ,,,0.3926,fcc,149.32,,,melting/cold rolling,216.2278,0.5,12 mm,,,,,8.43E-08,,,,,,,,Convert the T in 10^-9 K to °C . The inlet pressure is P1 = 0.10 Mpa and outlet is P2 = 0.01 Mpa. The lattice parameter of Pd-Y alloys can be calculated using Lattice =(7.357?10?3)?? +3.8896 (Å) where x is the atomic percent of yttrium (Reference Fletcher thesis),"(Suzuki et al., 2022)",https://doi.org/10.3390/membranes10060123,
Pd95.0Y5.0,mole fraction,foil,Pd95.00Y5.00,114 ,,,0.3926,fcc,99.25,,,melting/cold rolling,216.2278,0.5,12 mm,,,,,7.36E-08,,,,,,,,Convert the T in 10^-9 K to °C . The inlet pressure is P1 = 0.10 Mpa and outlet is P2 = 0.01 Mpa. The lattice parameter of Pd-Y alloys can be calculated using Lattice =(7.357?10?3)?? +3.8896 (Å) where x is the atomic percent of yttrium (Reference Fletcher thesis),"(Suzuki et al., 2022)",https://doi.org/10.3390/membranes10060123,
Pd95.0Y5.0,mole fraction,foil,Pd95.00Y5.00,114 ,,,0.3926,fcc,79.61,,,melting/cold rolling,216.2278,0.5,12 mm,,,,,6.28E-08,,,,,,,,Convert the T in 10^-9 K to °C . The inlet pressure is P1 = 0.10 Mpa and outlet is P2 = 0.01 Mpa. The lattice parameter of Pd-Y alloys can be calculated using Lattice =(7.357?10?3)?? +3.8896 (Å) where x is the atomic percent of yttrium (Reference Fletcher thesis),"(Suzuki et al., 2022)",https://doi.org/10.3390/membranes10060123,
,,,,,,,,,,,,,,,,,,,,,,,,,,,,,,,
Pd95.0Ni5.0,mole fraction,foil,Pd95.00Ni5.00,193 ,,,0.3885,fcc,500.87,,,melting/cold rolling,216.2278,0.5,12 mm,,,,,6.84E-08,,,,,,,,Convert the T in 10^-9 K to °C . The inlet pressure is P1 = 0.10 Mpa and outlet is P2 = 0.01 MPa ,"(Suzuki et al., 2022)",https://doi.org/10.3390/membranes10060123,
Pd95.0Ni5.0,mole fraction,foil,Pd95.00Ni5.00,193 ,,,0.3885,fcc,453.43,,,melting/cold rolling,216.2278,0.5,12 mm,,,,,6.56E-08,,,,,,,,Convert the T in 10^-9 K to °C . The inlet pressure is P1 = 0.10 Mpa and outlet is P2 = 0.01 MPa ,"(Suzuki et al., 2022)",https://doi.org/10.3390/membranes10060123,
Pd95.0Ni5.0,mole fraction,foil,Pd95.00Ni5.00,193 ,,,0.3885,fcc,402.45,,,melting/cold rolling,216.2278,0.5,12 mm,,,,,6.22E-08,,,,,,,,Convert the T in 10^-9 K to °C . The inlet pressure is P1 = 0.10 Mpa and outlet is P2 = 0.01 MPa ,"(Suzuki et al., 2022)",https://doi.org/10.3390/membranes10060123,
Pd95.0Ni5.0,mole fraction,foil,Pd95.00Ni5.00,193 ,,,0.3885,fcc,350.48,,,melting/cold rolling,216.2278,0.5,12 mm,,,,,5.91E-08,,,,,,,,Convert the T in 10^-9 K to °C . The inlet pressure is P1 = 0.10 Mpa and outlet is P2 = 0.01 MPa ,"(Suzuki et al., 2022)",https://doi.org/10.3390/membranes10060123,
Pd95.0Ni5.0,mole fraction,foil,Pd95.00Ni5.00,193 ,,,0.3885,fcc,299.48,,,melting/cold rolling,216.2278,0.5,12 mm,,,,,5.55E-08,,,,,,,,Convert the T in 10^-9 K to °C . The inlet pressure is P1 = 0.10 Mpa and outlet is P2 = 0.01 MPa ,"(Suzuki et al., 2022)",https://doi.org/10.3390/membranes10060123,
Pd95.0Ni5.0,mole fraction,foil,Pd95.00Ni5.00,193 ,,,0.3885,fcc,249.03,,,melting/cold rolling,216.2278,0.5,12 mm,,,,,5.08E-08,,,,,,,,Convert the T in 10^-9 K to °C . The inlet pressure is P1 = 0.10 Mpa and outlet is P2 = 0.01 MPa ,"(Suzuki et al., 2022)",https://doi.org/10.3390/membranes10060123,
Pd95.0Ni5.0,mole fraction,foil,Pd95.00Ni5.00,193 ,,,0.3885,fcc,199.39,,,melting/cold rolling,216.2278,0.5,12 mm,,,,,4.59E-08,,,,,,,,Convert the T in 10^-9 K to °C . The inlet pressure is P1 = 0.10 Mpa and outlet is P2 = 0.01 MPa ,"(Suzuki et al., 2022)",https://doi.org/10.3390/membranes10060123,
Pd95.0Ni5.0,mole fraction,foil,Pd95.00Ni5.00,193 ,,,0.3885,fcc,148.92,,,melting/cold rolling,216.2278,0.5,12 mm,,,,,4.15E-08,,,,,,,,Convert the T in 10^-9 K to °C . The inlet pressure is P1 = 0.10 Mpa and outlet is P2 = 0.01 MPa ,"(Suzuki et al., 2022)",https://doi.org/10.3390/membranes10060123,
Pd95.0Ni5.0,mole fraction,foil,Pd95.00Ni5.00,193 ,,,0.3885,fcc,98.98,,,melting/cold rolling,216.2278,0.5,12 mm,,,,,3.58E-08,,,,,,,,Convert the T in 10^-9 K to °C . The inlet pressure is P1 = 0.10 Mpa and outlet is P2 = 0.01 MPa ,"(Suzuki et al., 2022)",https://doi.org/10.3390/membranes10060123,
Pd95.0Ni5.0,mole fraction,foil,Pd95.00Ni5.00,193 ,,,0.3885,fcc,78.59,,,melting/cold rolling,216.2278,0.5,12 mm,,,,,3.58E-08,,,,,,,,Convert the T in 10^-9 K to °C . The inlet pressure is P1 = 0.10 Mpa and outlet is P2 = 0.01 MPa ,"(Suzuki et al., 2022)",https://doi.org/10.3390/membranes10060123,
Pd95.0Ni5.0,mole fraction,foil,Pd95.00Ni5.00,193 ,,,0.3885,fcc,68.46,,,melting/cold rolling,216.2278,0.5,12 mm,,,,,3.92E-08,,,,,,,,Convert the T in 10^-9 K to °C . The inlet pressure is P1 = 0.10 Mpa and outlet is P2 = 0.01 MPa ,"(Suzuki et al., 2022)",https://doi.org/10.3390/membranes10060123,
Pd95.0Ni5.0,mole fraction,foil,Pd95.00Ni5.00,193 ,,,0.3885,fcc,58.9,,,melting/cold rolling,216.2278,0.5,12 mm,,,,,4.31E-08,,,,,,,,Convert the T in 10^-9 K to °C . The inlet pressure is P1 = 0.10 Mpa and outlet is P2 = 0.01 MPa ,"(Suzuki et al., 2022)",https://doi.org/10.3390/membranes10060123,
Pd95.0Ni5.0,mole fraction,foil,Pd95.00Ni5.00,193 ,,,0.3885,fcc,48.5,,,melting/cold rolling,216.2278,0.5,12 mm,,,,,4.46E-08,,,,,,,,Convert the T in 10^-9 K to °C . The inlet pressure is P1 = 0.10 Mpa and outlet is P2 = 0.01 MPa ,"(Suzuki et al., 2022)",https://doi.org/10.3390/membranes10060123,
Pd95.0Ni5.0,mole fraction,foil,Pd95.00Ni5.00,193 ,,,0.3885,fcc,43.23,,,melting/cold rolling,216.2278,0.5,12 mm,,,,,4.62E-08,,,,,,,,Convert the T in 10^-9 K to °C . The inlet pressure is P1 = 0.10 Mpa and outlet is P2 = 0.01 MPa ,"(Suzuki et al., 2022)",https://doi.org/10.3390/membranes10060123,
Pd95.0Ni5.0,mole fraction,foil,Pd95.00Ni5.00,193 ,,,0.3885,fcc,23.73,,,melting/cold rolling,216.2278,0.5,12 mm,,,,,4.25E-08,,,,,,,,Convert the T in 10^-9 K to °C . The inlet pressure is P1 = 0.10 Mpa and outlet is P2 = 0.01 MPa ,"(Suzuki et al., 2022)",https://doi.org/10.3390/membranes10060123,
,,,,,,,,,,,,,,,,,,,,,,,,,,,,,,,
Pd77.0Ag23.0,mole fraction,foil,Pd77.00Ag23.00,30,,,0.3931,fcc,509.96,,,melting/cold rolling,216.2278,0.5,12 mm,,,,,7.88E-08,,,,,,,,Convert the T in 10^-9 K to °C . The inlet pressure is P1 = 0.10 Mpa and outlet is P2 = 0.01 MPa ,"(Suzuki et al., 2022)",https://doi.org/10.3390/membranes10060123,
Pd77.0Ag23.0,mole fraction,foil,Pd77.00Ag23.00,30,,,0.3931,fcc,454.48,,,melting/cold rolling,216.2278,0.5,12 mm,,,,,7.73E-08,,,,,,,,Convert the T in 10^-9 K to °C . The inlet pressure is P1 = 0.10 Mpa and outlet is P2 = 0.01 MPa ,"(Suzuki et al., 2022)",https://doi.org/10.3390/membranes10060123,
Pd77.0Ag23.0,mole fraction,foil,Pd77.00Ag23.00,30,,,0.3931,fcc,403.36,,,melting/cold rolling,216.2278,0.5,12 mm,,,,,7.62E-08,,,,,,,,Convert the T in 10^-9 K to °C . The inlet pressure is P1 = 0.10 Mpa and outlet is P2 = 0.01 MPa ,"(Suzuki et al., 2022)",https://doi.org/10.3390/membranes10060123,
Pd77.0Ag23.0,mole fraction,foil,Pd77.00Ag23.00,30,,,0.3931,fcc,353.76,,,melting/cold rolling,216.2278,0.5,12 mm,,,,,7.52E-08,,,,,,,,Convert the T in 10^-9 K to °C . The inlet pressure is P1 = 0.10 Mpa and outlet is P2 = 0.01 MPa ,"(Suzuki et al., 2022)",https://doi.org/10.3390/membranes10060123,
Pd77.0Ag23.0,mole fraction,foil,Pd77.00Ag23.00,30,,,0.3931,fcc,302.27,,,melting/cold rolling,216.2278,0.5,12 mm,,,,,7.42E-08,,,,,,,,Convert the T in 10^-9 K to °C . The inlet pressure is P1 = 0.10 Mpa and outlet is P2 = 0.01 MPa ,"(Suzuki et al., 2022)",https://doi.org/10.3390/membranes10060123,
Pd77.0Ag23.0,mole fraction,foil,Pd77.00Ag23.00,30,,,0.3931,fcc,251.33,,,melting/cold rolling,216.2278,0.5,12 mm,,,,,7.42E-08,,,,,,,,Convert the T in 10^-9 K to °C . The inlet pressure is P1 = 0.10 Mpa and outlet is P2 = 0.01 MPa ,"(Suzuki et al., 2022)",https://doi.org/10.3390/membranes10060123,
Pd77.0Ag23.0,mole fraction,foil,Pd77.00Ag23.00,30,,,0.3931,fcc,221.07,,,melting/cold rolling,216.2278,0.5,12 mm,,,,,7.47E-08,,,,,,,,Convert the T in 10^-9 K to °C . The inlet pressure is P1 = 0.10 Mpa and outlet is P2 = 0.01 MPa ,"(Suzuki et al., 2022)",https://doi.org/10.3390/membranes10060123,
Pd77.0Ag23.0,mole fraction,foil,Pd77.00Ag23.00,30,,,0.3931,fcc,201.29,,,melting/cold rolling,216.2278,0.5,12 mm,,,,,7.57E-08,,,,,,,,Convert the T in 10^-9 K to °C . The inlet pressure is P1 = 0.10 Mpa and outlet is P2 = 0.01 MPa ,"(Suzuki et al., 2022)",https://doi.org/10.3390/membranes10060123,
Pd77.0Ag23.0,mole fraction,foil,Pd77.00Ag23.00,30,,,0.3931,fcc,169.91,,,melting/cold rolling,216.2278,0.5,12 mm,,,,,7.57E-08,,,,,,,,Convert the T in 10^-9 K to °C . The inlet pressure is P1 = 0.10 Mpa and outlet is P2 = 0.01 MPa ,"(Suzuki et al., 2022)",https://doi.org/10.3390/membranes10060123,
Pd77.0Ag23.0,mole fraction,foil,Pd77.00Ag23.00,30,,,0.3931,fcc,149.24,,,melting/cold rolling,216.2278,0.5,12 mm,,,,,7.18E-08,,,,,,,,Convert the T in 10^-9 K to °C . The inlet pressure is P1 = 0.10 Mpa and outlet is P2 = 0.01 MPa ,"(Suzuki et al., 2022)",https://doi.org/10.3390/membranes10060123,
Pd77.0Ag23.0,mole fraction,foil,Pd77.00Ag23.00,30,,,0.3931,fcc,99.2,,,melting/cold rolling,216.2278,0.5,12 mm,,,,,6.22E-08,,,,,,,,Convert the T in 10^-9 K to °C . The inlet pressure is P1 = 0.10 Mpa and outlet is P2 = 0.01 MPa ,"(Suzuki et al., 2022)",https://doi.org/10.3390/membranes10060123,
Pd77.0Ag23.0,mole fraction,foil,Pd77.00Ag23.00,30,,,0.3931,fcc,293.95,,,melting/cold rolling,216.2278,0.5,12 mm,,,,,2.86E-08,,,,,,,,Convert the T in 10^-9 K to °C . The inlet pressure is P1 = 0.10 Mpa and outlet is P2 = 0.01 MPa ,"(Suzuki et al., 2022)",https://doi.org/10.3390/membranes10060123,
,,,,,,,,,,,,,,,,,,,,,,,,,,,,,,,
Pd,mole fraction,foil,Pd,25,,,0.389,fcc,505.94,,,melting/cold rolling,216.2278,0.5,12 mm,,,,,7.31E-08,,,,,,,,Convert the T in 10^-9 K to °C . The inlet pressure is P1 = 0.10 Mpa and outlet is P2 = 0.01 MPa ,"(Suzuki et al., 2022)",https://doi.org/10.3390/membranes10060123,
Pd,mole fraction,foil,Pd,25,,,0.389,fcc,454.38,,,melting/cold rolling,216.2278,0.5,12 mm,,,,,7.11E-08,,,,,,,,Convert the T in 10^-9 K to °C . The inlet pressure is P1 = 0.10 Mpa and outlet is P2 = 0.01 MPa ,"(Suzuki et al., 2022)",https://doi.org/10.3390/membranes10060123,
Pd,mole fraction,foil,Pd,25,,,0.389,fcc,403.27,,,melting/cold rolling,216.2278,0.5,12 mm,,,,,6.85E-08,,,,,,,,Convert the T in 10^-9 K to °C . The inlet pressure is P1 = 0.10 Mpa and outlet is P2 = 0.01 MPa ,"(Suzuki et al., 2022)",https://doi.org/10.3390/membranes10060123,
Pd,mole fraction,foil,Pd,25,,,0.389,fcc,351.14,,,melting/cold rolling,216.2278,0.5,12 mm,,,,,6.54E-08,,,,,,,,Convert the T in 10^-9 K to °C . The inlet pressure is P1 = 0.10 Mpa and outlet is P2 = 0.01 MPa ,"(Suzuki et al., 2022)",https://doi.org/10.3390/membranes10060123,
Pd,mole fraction,foil,Pd,25,,,0.389,fcc,302.18,,,melting/cold rolling,216.2278,0.5,12 mm,,,,,6.22E-08,,,,,,,,Convert the T in 10^-9 K to °C . The inlet pressure is P1 = 0.10 Mpa and outlet is P2 = 0.01 MPa ,"(Suzuki et al., 2022)",https://doi.org/10.3390/membranes10060123,
Pd,mole fraction,foil,Pd,25,,,0.389,fcc,251.22,,,melting/cold rolling,216.2278,0.5,12 mm,,,,,5.86E-08,,,,,,,,Convert the T in 10^-9 K to °C . The inlet pressure is P1 = 0.10 Mpa and outlet is P2 = 0.01 MPa ,"(Suzuki et al., 2022)",https://doi.org/10.3390/membranes10060123,
Pd,mole fraction,foil,Pd,25,,,0.389,fcc,199.7,,,melting/cold rolling,216.2278,0.5,12 mm,,,,,5.45E-08,,,,,,,,Convert the T in 10^-9 K to °C . The inlet pressure is P1 = 0.10 Mpa and outlet is P2 = 0.01 MPa ,"(Suzuki et al., 2022)",https://doi.org/10.3390/membranes10060123,
Pd,mole fraction,foil,Pd,25,,,0.389,fcc,149.14,,,melting/cold rolling,216.2278,0.5,12 mm,,,,,4.90E-08,,,,,,,,Convert the T in 10^-9 K to °C . The inlet pressure is P1 = 0.10 Mpa and outlet is P2 = 0.01 MPa ,"(Suzuki et al., 2022)",https://doi.org/10.3390/membranes10060123,
Pd,mole fraction,foil,Pd,25,,,0.389,fcc,139.03,,,melting/cold rolling,216.2278,0.5,12 mm,,,,,6.17E-08,,,,,,,,Convert the T in 10^-9 K to °C . The inlet pressure is P1 = 0.10 Mpa and outlet is P2 = 0.01 MPa ,"(Suzuki et al., 2022)",https://doi.org/10.3390/membranes10060123,
Pd,mole fraction,foil,Pd,25,,,0.389,fcc,129.37,,,melting/cold rolling,216.2278,0.5,12 mm,,,,,6.54E-08,,,,,,,,Convert the T in 10^-9 K to °C . The inlet pressure is P1 = 0.10 Mpa and outlet is P2 = 0.01 MPa ,"(Suzuki et al., 2022)",https://doi.org/10.3390/membranes10060123,
Pd,mole fraction,foil,Pd,25,,,0.389,fcc,119.14,,,melting/cold rolling,216.2278,0.5,12 mm,,,,,7.00E-08,,,,,,,,Convert the T in 10^-9 K to °C . The inlet pressure is P1 = 0.10 Mpa and outlet is P2 = 0.01 MPa ,"(Suzuki et al., 2022)",https://doi.org/10.3390/membranes10060123,
Pd,mole fraction,foil,Pd,25,,,0.389,fcc,109.39,,,melting/cold rolling,216.2278,0.5,12 mm,,,,,7.03E-08,,,,,,,,Convert the T in 10^-9 K to °C . The inlet pressure is P1 = 0.10 Mpa and outlet is P2 = 0.01 MPa ,"(Suzuki et al., 2022)",https://doi.org/10.3390/membranes10060123,
Pd,mole fraction,foil,Pd,25,,,0.389,fcc,98.33,,,melting/cold rolling,216.2278,0.5,12 mm,,,,,6.90E-08,,,,,,,,Convert the T in 10^-9 K to °C . The inlet pressure is P1 = 0.10 Mpa and outlet is P2 = 0.01 MPa ,"(Suzuki et al., 2022)",https://doi.org/10.3390/membranes10060123,
Pd,mole fraction,foil,Pd,25,,,0.389,fcc,79.61,,,melting/cold rolling,216.2278,0.5,12 mm,,,,,6.43E-08,,,,,,,,Convert the T in 10^-9 K to °C . The inlet pressure is P1 = 0.10 Mpa and outlet is P2 = 0.01 MPa ,"(Suzuki et al., 2022)",https://doi.org/10.3390/membranes10060123,
Pd,mole fraction,foil,Pd,25,,,0.389,fcc,57.62,,,melting/cold rolling,216.2278,0.5,12 mm,,,,,5.29E-08,,,,,,,,Convert the T in 10^-9 K to °C . The inlet pressure is P1 = 0.10 Mpa and outlet is P2 = 0.01 MPa ,"(Suzuki et al., 2022)",https://doi.org/10.3390/membranes10060123,
,,,,,,,,,,,,,,,,,,,,,,,,,,,,,,,
Pd76.0Ag18.0Ni6.0,mole fraction,foil,Pd76.00Ag18.00Ni6.00,100,,,0.3929,fcc,400,,,cold rolling,109.3,0.5,1.8 cm^2,,,,,5.82E-10,0.06356,,,,,,,The flux is given in H2 flux (mol/m^2.s^-1)*1@^-2. The lattice parameters are also given. Check to include them,"(Pi?kin et al., 2017)",https://doi.org/10.1016/j.memsci.2016.11.066,
Pd76.0Ag18.0Ni6.0,mole fraction,foil,Pd76.00Ag18.00Ni6.00,100,,,0.3929,fcc,400,,,cold rolling,137.83,0.5,1.8 cm^2,,,,,1.31E-09,0.18053,,,,,,,The flux is given in H2 flux (mol/m^2.s^-1)*1@^-2. The lattice parameters are also given. Check to include them,"(Pi?kin et al., 2017)",https://doi.org/10.1016/j.memsci.2016.11.066,
Pd76.0Ag18.0Ni6.0,mole fraction,foil,Pd76.00Ag18.00Ni6.00,100,,,0.3929,fcc,400,,,cold rolling,163.01,0.5,1.8 cm^2,,,,,1.66E-09,0.27141,,,,,,,The flux is given in H2 flux (mol/m^2.s^-1)*1@^-2. The lattice parameters are also given. Check to include them,"(Pi?kin et al., 2017)",https://doi.org/10.1016/j.memsci.2016.11.066,
Pd76.0Ag18.0Ni6.0,mole fraction,foil,Pd76.00Ag18.00Ni6.00,100,,,0.3929,fcc,400,,,cold rolling,198.25,0.5,1.8 cm^2,,,,,2.02E-09,0.40126,,,,,,,The flux is given in H2 flux (mol/m^2.s^-1)*1@^-2. The lattice parameters are also given. Check to include them,"(Pi?kin et al., 2017)",https://doi.org/10.1016/j.memsci.2016.11.066,
Pd76.0Ag18.0Ni6.0,mole fraction,foil,Pd76.00Ag18.00Ni6.00,100,,,0.3929,fcc,400,,,cold rolling,239.09,0.5,1.8 cm^2,,,,,2.11E-09,0.50472,,,,,,,The flux is given in H2 flux (mol/m^2.s^-1)*1@^-2. The lattice parameters are also given. Check to include them,"(Pi?kin et al., 2017)",https://doi.org/10.1016/j.memsci.2016.11.066,
Pd76.0Ag18.0Ni6.0,mole fraction,foil,Pd76.00Ag18.00Ni6.00,100,,,0.3929,fcc,400,,,cold rolling,286.08,0.5,1.8 cm^2,,,,,2.40E-09,0.68659,,,,,,,The flux is given in H2 flux (mol/m^2.s^-1)*1@^-2. The lattice parameters are also given. Check to include them,"(Pi?kin et al., 2017)",https://doi.org/10.1016/j.memsci.2016.11.066,
Pd76.0Ag18.0Ni6.0,mole fraction,foil,Pd76.00Ag18.00Ni6.00,100,,,0.3929,fcc,400,,,cold rolling,315.17,0.5,1.8 cm^2,,,,,2.55E-09,0.80354,,,,,,,The flux is given in H2 flux (mol/m^2.s^-1)*1@^-2. The lattice parameters are also given. Check to include them,"(Pi?kin et al., 2017)",https://doi.org/10.1016/j.memsci.2016.11.066,
Pd76.0Ag18.0Ni6.0,mole fraction,foil,Pd76.00Ag18.00Ni6.00,100,,,0.3929,fcc,400,,,cold rolling,354.34,0.5,1.8 cm^2,,,,,2.78E-09,0.98567,,,,,,,The flux is given in H2 flux (mol/m^2.s^-1)*1@^-2. The lattice parameters are also given. Check to include them,"(Pi?kin et al., 2017)",https://doi.org/10.1016/j.memsci.2016.11.066,
Pd76.0Ag18.0Ni6.0,mole fraction,foil,Pd76.00Ag18.00Ni6.00,100,,,0.3929,fcc,400,,,cold rolling,393.5,0.5,1.8 cm^2,,,,,2.87E-09,1.1285,,,,,,,The flux is given in H2 flux (mol/m^2.s^-1)*1@^-2. The lattice parameters are also given. Check to include them,"(Pi?kin et al., 2017)",https://doi.org/10.1016/j.memsci.2016.11.066,
Pd76.0Ag18.0Ni6.0,mole fraction,foil,Pd76.00Ag18.00Ni6.00,100,,,0.3929,fcc,400,,,cold rolling,426.5,0.5,1.8 cm^2,,,,,2.98E-09,1.2715,,,,,,,The flux is given in H2 flux (mol/m^2.s^-1)*1@^-2. The lattice parameters are also given. Check to include them,"(Pi?kin et al., 2017)",https://doi.org/10.1016/j.memsci.2016.11.066,
,,,,,,,,,,,,,,,,,,,,,,,,,,,,,,,
Pd55.0Ag28.0Ni17.0,mole fraction,foil,Pd55.00Ag28.00Ni17.00,100,,,0.3985,fcc,400,,,cold rolling,142.31,0.5,1.8 cm^2,,,,,9.91E-10,0.14108,,,,,,,The flux is given in H2 flux (mol/m^2.s^-1)*1@^-2. The lattice parameters are also given. Check to include them,"(Pi?kin et al., 2017)",https://doi.org/10.1016/j.memsci.2016.11.066,
Pd55.0Ag28.0Ni17.0,mole fraction,foil,Pd55.00Ag28.00Ni17.00,100,,,0.3985,fcc,400,,,cold rolling,175.31,0.5,1.8 cm^2,,,,,8.73E-10,0.1531,,,,,,,The flux is given in H2 flux (mol/m^2.s^-1)*1@^-2. The lattice parameters are also given. Check to include them,"(Pi?kin et al., 2017)",https://doi.org/10.1016/j.memsci.2016.11.066,
Pd55.0Ag28.0Ni17.0,mole fraction,foil,Pd55.00Ag28.00Ni17.00,100,,,0.3985,fcc,400,,,cold rolling,235.17,0.5,1.8 cm^2,,,,,6.98E-10,0.16424,,,,,,,The flux is given in H2 flux (mol/m^2.s^-1)*1@^-2. The lattice parameters are also given. Check to include them,"(Pi?kin et al., 2017)",https://doi.org/10.1016/j.memsci.2016.11.066,
Pd55.0Ag28.0Ni17.0,mole fraction,foil,Pd55.00Ag28.00Ni17.00,100,,,0.3985,fcc,400,,,cold rolling,286.64,0.5,1.8 cm^2,,,,,6.13E-10,0.17566,,,,,,,The flux is given in H2 flux (mol/m^2.s^-1)*1@^-2. The lattice parameters are also given. Check to include them,"(Pi?kin et al., 2017)",https://doi.org/10.1016/j.memsci.2016.11.066,
Pd55.0Ag28.0Ni17.0,mole fraction,foil,Pd55.00Ag28.00Ni17.00,100,,,0.3985,fcc,400,,,cold rolling,326.92,0.5,1.8 cm^2,,,,,6.13E-10,0.20054,,,,,,,The flux is given in H2 flux (mol/m^2.s^-1)*1@^-2. The lattice parameters are also given. Check to include them,"(Pi?kin et al., 2017)",https://doi.org/10.1016/j.memsci.2016.11.066,
Pd55.0Ag28.0Ni17.0,mole fraction,foil,Pd55.00Ag28.00Ni17.00,100,,,0.3985,fcc,400,,,cold rolling,375.59,0.5,1.8 cm^2,,,,,5.30E-10,0.19894,,,,,,,The flux is given in H2 flux (mol/m^2.s^-1)*1@^-2. The lattice parameters are also given. Check to include them,"(Pi?kin et al., 2017)",https://doi.org/10.1016/j.memsci.2016.11.066,
Pd55.0Ag28.0Ni17.0,mole fraction,foil,Pd55.00Ag28.00Ni17.00,100,,,0.3985,fcc,400,,,cold rolling,418.67,0.5,1.8 cm^2,,,,,5.03E-10,0.21063,,,,,,,The flux is given in H2 flux (mol/m^2.s^-1)*1@^-2. The lattice parameters are also given. Check to include them,"(Pi?kin et al., 2017)",https://doi.org/10.1016/j.memsci.2016.11.066,
Pd55.0Ag28.0Ni17.0,mole fraction,foil,Pd55.00Ag28.00Ni17.00,100,,,0.3985,fcc,400,,,cold rolling,437.13,0.5,1.8 cm^2,,,,,5.10E-10,0.22313,,,,,,,The flux is given in H2 flux (mol/m^2.s^-1)*1@^-2. The lattice parameters are also given. Check to include them,"(Pi?kin et al., 2017)",https://doi.org/10.1016/j.memsci.2016.11.066,
,,,,,,,,,,,,,,,,,,,,,,,,,,,,,,,
Pd33.0Ag59.0Ni8.0,mole fraction,foil,Pd33.00Ag59.00Ni8.00,100,,,0.4018,fcc,400,,,cold rolling,124.41,0.5,1.8 cm^2,,,,,4.02E-10,0.049965,,,,,,,The flux is given in H2 flux (mol/m^2.s^-1)*1@^-2. The lattice parameters are also given. Check to include them,"(Pi?kin et al., 2017)",https://doi.org/10.1016/j.memsci.2016.11.066,
Pd33.0Ag59.0Ni8.0,mole fraction,foil,Pd33.00Ag59.00Ni8.00,100,,,0.4018,fcc,400,,,cold rolling,167.48,0.5,1.8 cm^2,,,,,4.46E-10,0.074755,,,,,,,The flux is given in H2 flux (mol/m^2.s^-1)*1@^-2. The lattice parameters are also given. Check to include them,"(Pi?kin et al., 2017)",https://doi.org/10.1016/j.memsci.2016.11.066,
Pd33.0Ag59.0Ni8.0,mole fraction,foil,Pd33.00Ag59.00Ni8.00,100,,,0.4018,fcc,400,,,cold rolling,198.25,0.5,1.8 cm^2,,,,,3.72E-10,0.073747,,,,,,,The flux is given in H2 flux (mol/m^2.s^-1)*1@^-2. The lattice parameters are also given. Check to include them,"(Pi?kin et al., 2017)",https://doi.org/10.1016/j.memsci.2016.11.066,
Pd33.0Ag59.0Ni8.0,mole fraction,foil,Pd33.00Ag59.00Ni8.00,100,,,0.4018,fcc,400,,,cold rolling,245.8,0.5,1.8 cm^2,,,,,2.94E-10,0.07219,,,,,,,The flux is given in H2 flux (mol/m^2.s^-1)*1@^-2. The lattice parameters are also given. Check to include them,"(Pi?kin et al., 2017)",https://doi.org/10.1016/j.memsci.2016.11.066,
Pd33.0Ag59.0Ni8.0,mole fraction,foil,Pd33.00Ag59.00Ni8.00,100,,,0.4018,fcc,400,,,cold rolling,326.36,0.5,1.8 cm^2,,,,,2.13E-10,0.069551,,,,,,,The flux is given in H2 flux (mol/m^2.s^-1)*1@^-2. The lattice parameters are also given. Check to include them,"(Pi?kin et al., 2017)",https://doi.org/10.1016/j.memsci.2016.11.066,
Pd33.0Ag59.0Ni8.0,mole fraction,foil,Pd33.00Ag59.00Ni8.00,100,,,0.4018,fcc,400,,,cold rolling,373.36,0.5,1.8 cm^2,,,,,1.82E-10,0.068012,,,,,,,The flux is given in H2 flux (mol/m^2.s^-1)*1@^-2. The lattice parameters are also given. Check to include them,"(Pi?kin et al., 2017)",https://doi.org/10.1016/j.memsci.2016.11.066,
Pd33.0Ag59.0Ni8.0,mole fraction,foil,Pd33.00Ag59.00Ni8.00,100,,,0.4018,fcc,400,,,cold rolling,439.93,0.5,1.8 cm^2,,,,,1.50E-10,0.065832,,,,,,,The flux is given in H2 flux (mol/m^2.s^-1)*1@^-2. The lattice parameters are also given. Check to include them,"(Pi?kin et al., 2017)",https://doi.org/10.1016/j.memsci.2016.11.066,
,,,,,,,,,,,,,,,,,,,,,,,,,,,,,,,
Pd77.0Ag23.0,mole fractiion,foil,Pd77.00Ag23.00,100,,,0.394,fcc,400,,,cold rolling,84.3518,0.5,1.8 cm2,,,,,2.27E-08,0.019122581,,,,,,,The flux is given in H2 flux (mol/m^2.s^-1)*1@^-2. The lattice parameters are also given. Check to include them,"(Pi?kin et al., 2017)",https://doi.org/10.1016/j.memsci.2016.11.066,
Pd77.0Ag23.0,mole fractiion,foil,Pd77.00Ag23.00,100,,,0.394,fcc,400,,,cold rolling,142.8159,0.5,1.8 cm2,,,,,2.78E-08,0.039716129,,,,,,,The flux is given in H2 flux (mol/m^2.s^-1)*1@^-2. The lattice parameters are also given. Check to include them,"(Pi?kin et al., 2017)",https://doi.org/10.1016/j.memsci.2016.11.066,
Pd77.0Ag23.0,mole fractiion,foil,Pd77.00Ag23.00,100,,,0.394,fcc,400,,,cold rolling,188.398,0.5,1.8 cm2,,,,,3.16E-08,0.059612903,,,,,,,The flux is given in H2 flux (mol/m^2.s^-1)*1@^-2. The lattice parameters are also given. Check to include them,"(Pi?kin et al., 2017)",https://doi.org/10.1016/j.memsci.2016.11.066,
,,,,,,,,,,,,,,,,,,,,,,,,,,,,,,,
Pd77.0Ag23.0,weight fraction,foil,Pd77.25Ag22.75,1.3,,,0.3931,fcc,300,,,dc magnetron sputtering,9.3439,0.5,2.4 cm2,,,,,2.13E-08,0.152854424,,,,,,,"The permeate side is kept at atmosphérique pressure, Thickness 1.3um N1. The flux is given in mol/m^2.s. Extracted in Figure 3b). Here we should directly divide by the pressure difference in kPa^0.5. ","(Mejdell et al., 2008)",10.1016/j.memsci.2007.09.024,
Pd77.0Ag23.0,weight fraction,foil,Pd77.25Ag22.75,1.3,,,0.3931,fcc,300,,,dc magnetron sputtering,15.4236,0.5,2.4 cm2,,,,,2.18E-08,0.258753568,,,,,,,"The permeate side is kept at atmosphérique pressure, Thickness 1.3um N1. The flux is given in mol/m^2.s. Extracted in Figure 3b). Here we should directly divide by the pressure difference in kPa^0.5. ","(Mejdell et al., 2008)",10.1016/j.memsci.2007.09.024,
Pd77.0Ag23.0,weight fraction,foil,Pd77.25Ag22.75,1.3,,,0.3931,fcc,300,,,dc magnetron sputtering,19.1113,0.5,2.4 cm2,,,,,2.13E-08,0.313701237,,,,,,,"The permeate side is kept at atmosphérique pressure, Thickness 1.3um N1. The flux is given in mol/m^2.s. Extracted in Figure 3b). Here we should directly divide by the pressure difference in kPa^0.5. ","(Mejdell et al., 2008)",10.1016/j.memsci.2007.09.024,
Pd77.0Ag23.0,weight fraction,foil,Pd77.25Ag22.75,1.3,,,0.3931,fcc,300,,,dc magnetron sputtering,23.2475,0.5,2.4 cm2,,,,,2.22E-08,0.396622265,,,,,,,"The permeate side is kept at atmosphérique pressure, Thickness 1.3um N1. The flux is given in mol/m^2.s. Extracted in Figure 3b). Here we should directly divide by the pressure difference in kPa^0.5. ","(Mejdell et al., 2008)",10.1016/j.memsci.2007.09.024,
Pd77.0Ag23.0,weight fraction,foil,Pd77.25Ag22.75,1.3,,,0.3931,fcc,300,,,dc magnetron sputtering,25.8389,0.5,2.4 cm2,,,,,2.15E-08,0.428258801,,,,,,,"The permeate side is kept at atmosphérique pressure, Thickness 1.3um N1. The flux is given in mol/m^2.s. Extracted in Figure 3b). Here we should directly divide by the pressure difference in kPa^0.5. ","(Mejdell et al., 2008)",10.1016/j.memsci.2007.09.024,
Pd77.0Ag23.0,weight fraction,foil,Pd77.25Ag22.75,1.3,,,0.3931,fcc,300,,,dc magnetron sputtering,30.2367,0.5,2.4 cm2,,,,,2.24E-08,0.520837298,,,,,,,"The permeate side is kept at atmosphérique pressure, Thickness 1.3um N1. The flux is given in mol/m^2.s. Extracted in Figure 3b). Here we should directly divide by the pressure difference in kPa^0.5. ","(Mejdell et al., 2008)",10.1016/j.memsci.2007.09.024,
,,,,,,,,,,,,,,,,,,,,,,,,,,,,,,,
Pd77.0Ag23.0,weight fraction,foil,Pd77.25Ag22.75,1.7,,,0.3931,fcc,300,,,dc magnetron sputtering,9.3854,0.5,2.4 cm2,,,,,2.12E-08,0.116999683,,,,,,,"The permeate side is kept at atmosphérique pressure, Thickness 1.7um . The values are average. The flux is given in mol/m^2.s. Extracted in Figure 3b). Here we should directly divide by the pressure difference in kPa^0.5. ","(Mejdell et al., 2008)",10.1016/j.memsci.2007.09.024,
Pd77.0Ag23.0,weight fraction,foil,Pd77.25Ag22.75,1.7,,,0.3931,fcc,300,,,dc magnetron sputtering,15.5316,0.5,2.4 cm2,,,,,2.16E-08,0.197589597,,,,,,,"The permeate side is kept at atmosphérique pressure, Thickness 1.7um . The values are average. The flux is given in mol/m^2.s. Extracted in Figure 3b). Here we should directly divide by the pressure difference in kPa^0.5. ","(Mejdell et al., 2008)",10.1016/j.memsci.2007.09.024,
Pd77.0Ag23.0,weight fraction,foil,Pd77.25Ag22.75,1.7,,,0.3931,fcc,300,,,dc magnetron sputtering,19.2691,0.5,2.4 cm2,,,,,2.18E-08,0.247320013,,,,,,,"The permeate side is kept at atmosphérique pressure, Thickness 1.7um . The values are average. The flux is given in mol/m^2.s. Extracted in Figure 3b). Here we should directly divide by the pressure difference in kPa^0.5. ","(Mejdell et al., 2008)",10.1016/j.memsci.2007.09.024,
Pd77.0Ag23.0,weight fraction,foil,Pd77.25Ag22.75,1.7,,,0.3931,fcc,300,,,dc magnetron sputtering,22.6412,0.5,2.4 cm2,,,,,2.21E-08,0.293720266,,,,,,,"The permeate side is kept at atmosphérique pressure, Thickness 1.7um . The values are average. The flux is given in mol/m^2.s. Extracted in Figure 3b). Here we should directly divide by the pressure difference in kPa^0.5. ","(Mejdell et al., 2008)",10.1016/j.memsci.2007.09.024,
Pd77.0Ag23.0,weight fraction,foil,Pd77.25Ag22.75,1.7,,,0.3931,fcc,300,,,dc magnetron sputtering,26.8106,0.5,2.4 cm2,,,,,2.22E-08,0.350777038,,,,,,,"The permeate side is kept at atmosphérique pressure, Thickness 1.7um . The values are average. The flux is given in mol/m^2.s. Extracted in Figure 3b). Here we should directly divide by the pressure difference in kPa^0.5. ","(Mejdell et al., 2008)",10.1016/j.memsci.2007.09.024,
Pd77.0Ag23.0,weight fraction,foil,Pd77.25Ag22.75,1.7,,,0.3931,fcc,300,,,dc magnetron sputtering,30.5565,0.5,2.4 cm2,,,,,2.24E-08,0.402061529,,,,,,,"The permeate side is kept at atmosphérique pressure, Thickness 1.7um . The values are average. The flux is given in mol/m^2.s. Extracted in Figure 3b). Here we should directly divide by the pressure difference in kPa^0.5. ","(Mejdell et al., 2008)",10.1016/j.memsci.2007.09.024,
,,,,,,,,,,,,,,,,,,,,,,,,,,,,,,,
