Repository: AldoKwamibar/Pd-membranes-permeability

# Palladium alloy Membranes Permeability Prediction with CatBoost & Virtual Screening

This repository contains Python notebooks (`.ipynb`) and datasets related to hydrogen permeability prediction in palladium-based alloy membranes.

All datasets are provided in flat file formats (CSV/XLSX), compatible with Microsoft Excel (tested on Version 2508).

---

## 🚀 Project Structure

PhD. Project organization

## Dataset (Folder)
     ___Lattice parameters.xlsx ----> Vegard's law
    |
    |___Palladium_Alloy_Membranes dataset_QSPR_ML.csv ----> Pd alloy dataset for modelling
    |
    |___oliynyk_extended_std_unit.csv ----> Property dataset for CBFV

File: Palladium_Alloy_Membranes dataset_QSPR_ML.csv (part 12 of 25)
Alloy Formula,"Composition
Pd77.0Ag23.0,weight fraction,foil,Pd77.25Ag22.75,5,,,0.3931,fcc,300,,,dc magnetron sputtering,9.4311,0.5,2.4 cm2,,,,,2.03E-08,0.03829686,,,,,,,"The permeate side is kept at atmosphérique pressure, Thickness 5.0um  and we take average  of all measurement. The flux is given in mol/m^2.s. Extracted in Figure 3b). Here we should directly divide by the pressure difference in kPa^0.5. ","(Mejdell et al., 2008)",10.1016/j.memsci.2007.09.024,
Pd77.0Ag23.0,weight fraction,foil,Pd77.25Ag22.75,5,,,0.3931,fcc,300,,,dc magnetron sputtering,15.6728,0.5,2.4 cm2,,,,,2.00E-08,0.062607041,,,,,,,"The permeate side is kept at atmosphérique pressure, Thickness 5.0um  and we take average  of all measurement. The flux is given in mol/m^2.s. Extracted in Figure 3b). Here we should directly divide by the pressure difference in kPa^0.5. ","(Mejdell et al., 2008)",10.1016/j.memsci.2007.09.024,
Pd77.0Ag23.0,weight fraction,foil,Pd77.25Ag22.75,5,,,0.3931,fcc,300,,,dc magnetron sputtering,19.3355,0.5,2.4 cm2,,,,,2.00E-08,0.077259753,,,,,,,"The permeate side is kept at atmosphérique pressure, Thickness 5.0um  and we take average  of all measurement. The flux is given in mol/m^2.s. Extracted in Figure 3b). Here we should directly divide by the pressure difference in kPa^0.5. ","(Mejdell et al., 2008)",10.1016/j.memsci.2007.09.024,
Pd77.0Ag23.0,weight fraction,foil,Pd77.25Ag22.75,5,,,0.3931,fcc,300,,,dc magnetron sputtering,23.0482,0.5,2.4 cm2,,,,,2.00E-08,0.09224548,,,,,,,"The permeate side is kept at atmosphérique pressure, Thickness 5.0um  and we take average  of all measurement. The flux is given in mol/m^2.s. Extracted in Figure 3b). Here we should directly divide by the pressure difference in kPa^0.5. ","(Mejdell et al., 2008)",10.1016/j.memsci.2007.09.024,
Pd77.0Ag23.0,weight fraction,foil,Pd77.25Ag22.75,5,,,0.3931,fcc,300,,,dc magnetron sputtering,26.5365,0.5,2.4 cm2,,,,,2.02E-08,0.107231208,,,,,,,"The permeate side is kept at atmosphérique pressure, Thickness 5.0um  and we take average  of all measurement. The flux is given in mol/m^2.s. Extracted in Figure 3b). Here we should directly divide by the pressure difference in kPa^0.5. ","(Mejdell et al., 2008)",10.1016/j.memsci.2007.09.024,
Pd77.0Ag23.0,weight fraction,foil,Pd77.25Ag22.75,5,,,0.3931,fcc,300,,,dc magnetron sputtering,31.059,0.5,2.4 cm2,,,,,2.02E-08,0.125214082,,,,,,,"The permeate side is kept at atmosphérique pressure, Thickness 5.0um  and we take average  of all measurement. The flux is given in mol/m^2.s. Extracted in Figure 3b). Here we should directly divide by the pressure difference in kPa^0.5. ","(Mejdell et al., 2008)",10.1016/j.memsci.2007.09.024,
,,,,,,,,,,,,,,,,,,,,,,,,,,,,,,,
Pd77.0Ag23.0,weight fraction,foil,Pd77.25Ag22.75,2.2,,,0.3931,fcc,300,,,dc magnetron sputtering,9.3355,0.5,2.4 cm2,,,,,1.86E-08,0.078813828,,,,,,,"The permeate side is kept at atmosphérique pressure, Thickness 2.2 um  and we take average of all the measurements.","(Mejdell et al., 2008)",10.1016/j.memsci.2007.09.024,
Pd77.0Ag23.0,weight fraction,foil,Pd77.25Ag22.75,2.2,,,0.3931,fcc,300,,,dc magnetron sputtering,15.5606,0.5,2.4 cm2,,,,,1.89E-08,0.133705994,,,,,,,"The permeate side is kept at atmosphérique pressure, Thickness 2.2 um  and we take average of all the measurements.","(Mejdell et al., 2008)",10.1016/j.memsci.2007.09.024,
Pd77.0Ag23.0,weight fraction,foil,Pd77.25Ag22.75,2.2,,,0.3931,fcc,300,,,dc magnetron sputtering,19.3044,0.5,2.4 cm2,,,,,1.93E-08,0.169172217,,,,,,,"The permeate side is kept at atmosphérique pressure, Thickness 2.2 um  and we take average of all the measurements.","(Mejdell et al., 2008)",10.1016/j.memsci.2007.09.024,
Pd77.0Ag23.0,weight fraction,foil,Pd77.25Ag22.75,2.2,,,0.3931,fcc,300,,,dc magnetron sputtering,23.0731,0.5,2.4 cm2,,,,,1.96E-08,0.20547098,,,,,,,"The permeate side is kept at atmosphérique pressure, Thickness 2.2 um  and we take average of all the measurements.","(Mejdell et al., 2008)",10.1016/j.memsci.2007.09.024,
Pd77.0Ag23.0,weight fraction,foil,Pd77.25Ag22.75,2.2,,,0.3931,fcc,300,,,dc magnetron sputtering,26.7172,0.5,2.4 cm2,,,,,1.97E-08,0.23943863,,,,,,,"The permeate side is kept at atmosphérique pressure, Thickness 2.2 um  and we take average of all the measurements.","(Mejdell et al., 2008)",10.1016/j.memsci.2007.09.024,
Pd77.0Ag23.0,weight fraction,foil,Pd77.25Ag22.75,2.2,,,0.3931,fcc,300,,,dc magnetron sputtering,30.5295,0.5,2.4 cm2,,,,,1.99E-08,0.276569933,,,,,,,"The permeate side is kept at atmosphérique pressure, Thickness 2.2 um  and we take average of all the measurements.","(Mejdell et al., 2008)",10.1016/j.memsci.2007.09.024,
,,,,,,,,,,,,,,,,,,,,,,,,,,,,,,,
Pd92.0Y8.0,mole fraction,foil,Pd92.00Y8.00,100,,,0.393,fcc,600,,,Arc melting/cold rolling,130.9858,0.5,35 mm,,,,,6.95E-08,,,,,,,,"Pressure at the feed side Pf= 0.2MPa and pressure at the permeate Pp=0.1MPa
The article shows lattice parameters for reference","(SHIRASAKI, 2018)",https://doi.org/10.1252/jcej.17we128,
Pd96.0La4.0,mole fraction,foil,Pd96.00La4.00,100,,,0.3891,fcc,600,,,Arc melting/cold rolling,130.9858,0.5,,,,,,7.97E-09,,,,,,,,"Pressure at the feed side Pf= 0.2MPa and pressure at the permeate Pp=0.1MPa
The article shows lattice parameters for reference","(SHIRASAKI, 2018)",https://doi.org/10.1252/jcej.17we128,
Pd94.0Ce6.0,mole fraction,foil,Pd94.00Ce6.00,100,,,0.3935,fcc,600,,,Arc melting/cold rolling,130.9858,0.5,,,,,,5.71E-08,,,,,,,,"Pressure at the feed side Pf= 0.2MPa and pressure at the permeate Pp=0.1MPa
The article shows lattice parameters for reference","(SHIRASAKI, 2018)",https://doi.org/10.1252/jcej.17we128,
Pd96.0Pr4.0,mole fraction,foil,Pd96.00Pr4.00,100,,,0.3891,fcc,600,,,Arc melting/cold rolling,130.9858,0.5,,,,,,2.06E-08,,,,,,,,"Pressure at the feed side Pf= 0.2MPa and pressure at the permeate Pp=0.1MPa
The article shows lattice parameters for reference","(SHIRASAKI, 2018)",https://doi.org/10.1252/jcej.17we128,
Pd92.0Sm8.0,mole fraction,foil,Pd92.00Sm8.00,100,,,0.3924,fcc,600,,,Arc melting/cold rolling,130.9858,0.5,,,,,,7.64E-08,,,,,,,,"Pressure at the feed side Pf= 0.2MPa and pressure at the permeate Pp=0.1MPa
The article shows lattice parameters for reference","(SHIRASAKI, 2018)",https://doi.org/10.1252/jcej.17we128,
Pd92.0Gd8.0,mole fraction,foil,Pd92.00Gd8.00,100,,,0.395,fcc,600,,,Arc melting/cold rolling,130.9858,0.5,,,,,,7.09E-08,,,,,,,,"Pressure at the feed side Pf= 0.2MPa and pressure at the permeate Pp=0.1MPa
The article shows lattice parameters for reference","(SHIRASAKI, 2018)",https://doi.org/10.1252/jcej.17we128,
Pd92.0Tb8.0,mole fraction,foil,Pd92.00Tb8.00,100,,,0.3941,fcc,600,,,Arc melting/cold rolling,130.9858,0.5,,,,,,7.20E-08,,,,,,,,"Pressure at the feed side Pf= 0.2MPa and pressure at the permeate Pp=0.1MPa
The article shows lattice parameters for reference","(SHIRASAKI, 2018)",https://doi.org/10.1252/jcej.17we128,
Pd92.0Dy8.0,mole fraction,foil,Pd92.00Dy8.00,100,,,0.3933,fcc,600,,,Arc melting/cold rolling,130.9858,0.5,,,,,,7.50E-08,,,,,,,,"Pressure at the feed side Pf= 0.2MPa and pressure at the permeate Pp=0.1MPa
The article shows lattice parameters for reference","(SHIRASAKI, 2018)",https://doi.org/10.1252/jcej.17we128,
Pd92.0Ho8.0,mole fraction,foil,Pd92.00Ho8.00,100,,,0.3942,fcc,600,,,Arc melting/cold rolling,130.9858,0.5,,,,,,7.89E-08,,,,,,,,"Pressure at the feed side Pf= 0.2MPa and pressure at the permeate Pp=0.1MPa
The article shows lattice parameters for reference","(SHIRASAKI, 2018)",https://doi.org/10.1252/jcej.17we128,
Pd92.0Er8.0,mole fraction,foil,Pd92.00Er8.00,100,,,0.3945,fcc,600,,,Arc melting/cold rolling,130.9858,0.5,,,,,,7.20E-08,,,,,,,,"Pressure at the feed side Pf= 0.2MPa and pressure at the permeate Pp=0.1MPa
The article shows lattice parameters for reference","(SHIRASAKI, 2018)",https://doi.org/10.1252/jcej.17we128,
Pd92.0Yb8.0,mole fraction,foil,Pd92.00Yb8.00,100,,,0.3933,fcc,600,,,Arc melting/cold rolling,130.9858,0.5,,,,,,6.73E-08,,,,,,,,"Pressure at the feed side Pf= 0.2MPa and pressure at the permeate Pp=0.1MPa
The article shows lattice parameters for reference","(SHIRASAKI, 2018)",https://doi.org/10.1252/jcej.17we128,
Pd92.0Lu8.0,mole fraction,foil,Pd92.00Lu8.00,100,,,0.3924,fcc,600,,,Arc melting/cold rolling,130.9858,0.5,,,,,,5.99E-08,,,,,,,,"Pressure at the feed side Pf= 0.2MPa and pressure at the permeate Pp=0.1MPa
The article shows lattice parameters for reference","(SHIRASAKI, 2018)",https://doi.org/10.1252/jcej.17we128,
Pd92.0Ti8.0,mole fraction,foil,Pd92.00Ti8.00,100,,,0.3888,fcc,600,,,Arc melting/cold rolling,130.9858,0.5,,,,,,1.10E-08,,,,,,,,"Pressure at the feed side Pf= 0.2MPa and pressure at the permeate Pp=0.1MPa
The article shows lattice parameters for reference","(SHIRASAKI, 2018)",https://doi.org/10.1252/jcej.17we128,
Pd92.0Zr8.0,mole fraction,foil,Pd92.00Zr8.00,100,,,0.3917,fcc,600,,,Arc melting/cold rolling,130.9858,0.5,,,,,,2.09E-08,,,,,,,,"Pressure at the feed side Pf= 0.2MPa and pressure at the permeate Pp=0.1MPa
The article shows lattice parameters for reference","(SHIRASAKI, 2018)",https://doi.org/10.1252/jcej.17we128,
Pd92.0V8.0,mole fraction,foil,Pd92.00V8.00,100,,,0.3879,fcc,600,,,Arc melting/cold rolling,130.9858,0.5,,,,,,1.92E-08,,,,,,,,"Pressure at the feed side Pf= 0.2MPa and pressure at the permeate Pp=0.1MPa
The article shows lattice parameters for reference","(SHIRASAKI, 2018)",https://doi.org/10.1252/jcej.17we128,
Pd96.0Nb4.0,mole fraction,foil,Pd96.00Nb4.00,100,,,0.3893,fcc,600,,,Arc melting/cold rolling,130.9858,0.5,,,,,,1.68E-08,,,,,,,,"Pressure at the feed side Pf= 0.2MPa and pressure at the permeate Pp=0.1MPa
The article shows lattice parameters for reference","(SHIRASAKI, 2018)",https://doi.org/10.1252/jcej.17we128,
Pd92.0Ta8.0,mole fraction,foil,Pd92.00Ta8.00,100,,,0.3896,fcc,600,,,Arc melting/cold rolling,130.9858,0.5,,,,,,9.07E-09,,,,,,,,"Pressure at the feed side Pf= 0.2MPa and pressure at the permeate Pp=0.1MPa
The article shows lattice parameters for reference","(SHIRASAKI, 2018)",https://doi.org/10.1252/jcej.17we128,
Pd92.0Cr8.0,mole fraction,foil,Pd92.00Cr8.00,100,,,0.3881,fcc,600,,,Arc melting/cold rolling,130.9858,0.5,,,,,,1.02E-08,,,,,,,,"Pressure at the feed side Pf= 0.2MPa and pressure at the permeate Pp=0.1MPa
The article shows lattice parameters for reference","(SHIRASAKI, 2018)",https://doi.org/10.1252/jcej.17we128,
Pd96.0Mo4.0,mole fraction,foil,Pd96.00Mo4.00,100,,,0.3894,fcc,600,,,Arc melting/cold rolling,130.9858,0.5,,,,,,1.79E-08,,,,,,,,"Pressure at the feed side Pf= 0.2MPa and pressure at the permeate Pp=0.1MPa
The article shows lattice parameters for reference","(SHIRASAKI, 2018)",https://doi.org/10.1252/jcej.17we128,
Pd92.0W8.0,mole fraction,foil,Pd92.00W8.00,100,,,0.3893,fcc,600,,,Arc melting/cold rolling,130.9858,0.5,,,,,,7.69E-09,,,,,,,,"Pressure at the feed side Pf= 0.2MPa and pressure at the permeate Pp=0.1MPa
The article shows lattice parameters for reference","(SHIRASAKI, 2018)",https://doi.org/10.1252/jcej.17we128,
Pd92.0Mn8.0,mole fraction,foil,Pd92.00Mn8.00,100,,,0.3896,fcc,600,,,Arc melting/cold rolling,130.9858,0.5,,,,,,1.90E-08,,,,,,,,"Pressure at the feed side Pf= 0.2MPa and pressure at the permeate Pp=0.1MPa
The article shows lattice parameters for reference","(SHIRASAKI, 2018)",https://doi.org/10.1252/jcej.17we128,
Pd92.0Fe8.0,mole fraction,foil,Pd92.00Fe8.00,100,,,0.3881,fcc,600,,,Arc melting/cold rolling,130.9858,0.5,,,,,,1.65E-08,,,,,,,,"Pressure at the feed side Pf= 0.2MPa and pressure at the permeate Pp=0.1MPa
The article shows lattice parameters for reference","(SHIRASAKI, 2018)",https://doi.org/10.1252/jcej.17we128,
Pd92.0Co8.0,mole fraction,foil,Pd92.00Co8.00,100,,,0.3859,fcc,600,,,Arc melting/cold rolling,130.9858,0.5,,,,,,1.57E-08,,,,,,,,"Pressure at the feed side Pf= 0.2MPa and pressure at the permeate Pp=0.1MPa
The article shows lattice parameters for reference","(SHIRASAKI, 2018)",https://doi.org/10.1252/jcej.17we128,
Pd92.0Ni8.0,mole fraction,foil,Pd92.00Ni8.00,100,,,0.3876,fcc,600,,,Arc melting/cold rolling,130.9858,0.5,,,,,,2.12E-08,,,,,,,,"Pressure at the feed side Pf= 0.2MPa and pressure at the permeate Pp=0.1MPa
The article shows lattice parameters for reference","(SHIRASAKI, 2018)",https://doi.org/10.1252/jcej.17we128,
Pd92.0Ru8.0,mole fraction,foil,Pd92.00Ru8.00,100,,,0.3886,fcc,600,,,Arc melting/cold rolling,130.9858,0.5,,,,,,1.84E-08,,,,,,,,"Pressure at the feed side Pf= 0.2MPa and pressure at the permeate Pp=0.1MPa
The article shows lattice parameters for reference","(SHIRASAKI, 2018)",https://doi.org/10.1252/jcej.17we128,
Pd92.0Rh8.0,mole fraction,foil,Pd92.00Rh8.00,100,,,0.3888,fcc,600,,,Arc melting/cold rolling,130.9858,0.5,,,,,,1.90E-08,,,,,,,,"Pressure at the feed side Pf= 0.2MPa and pressure at the permeate Pp=0.1MPa
The article shows lattice parameters for reference","(SHIRASAKI, 2018)",https://doi.org/10.1252/jcej.17we128,
Pd,mole fraction,foil,Pd,100,,,0.3894,fcc,600,,,Arc melting/cold rolling,130.9858,0.5,,,,,,2.66E-08,,,,,,,,"Pressure at the feed side Pf= 0.2MPa and pressure at the permeate Pp=0.1MPa
The article shows lattice parameters for reference","(SHIRASAKI, 2018)",https://doi.org/10.1252/jcej.17we128,
Pd92.0Ir8.0,mole fraction,foil,Pd92.00Ir8.00,100,,,0.3887,fcc,600,,,Arc melting/cold rolling,130.9858,0.5,,,,,,1.37E-08,,,,,,,,"Pressure at the feed side Pf= 0.2MPa and pressure at the permeate Pp=0.1MPa
The article shows lattice parameters for reference","(SHIRASAKI, 2018)",https://doi.org/10.1252/jcej.17we128,
Pd92.0Pt8.0,mole fraction,foil,Pd92.00Pt8.00,100,,,0.3887,fcc,600,,,Arc melting/cold rolling,130.9858,0.5,,,,,,7.97E-09,,,,,,,,"Pressure at the feed side Pf= 0.2MPa and pressure at the permeate Pp=0.1MPa
The article shows lattice parameters for reference","(SHIRASAKI, 2018)",https://doi.org/10.1252/jcej.17we128,
Pd92.0Cu8.0,mole fraction,foil,Pd92.00Cu8.00,100,,,0.3872,fcc,600,,,Arc melting/cold rolling,130.9858,0.5,,,,,,2.42E-08,,,,,,,,"Pressure at the feed side Pf= 0.2MPa and pressure at the permeate Pp=0.1MPa
The article shows lattice parameters for reference","(SHIRASAKI, 2018)",https://doi.org/10.1252/jcej.17we128,
Pd75.0Ag25.0,mole fraction,foil,Pd75.00Ag25.00,100,,,0.3936,fcc,600,,,Arc melting/cold rolling,130.9858,0.5,,,,,,3.90E-08,,,,,,,,"Pressure at the feed side Pf= 0.2MPa and pressure at the permeate Pp=0.1MPa
The article shows lattice parameters for reference","(SHIRASAKI, 2018)",https://doi.org/10.1252/jcej.17we128,
Pd92.0Au8.0,mole fraction,foil,Pd92.00Au8.00,100,,,0.3906,fcc,600,,,Arc melting/cold rolling,130.9858,0.5,,,,,,3.32E-08,,,,,,,,"Pressure at the feed side Pf= 0.2MPa and pressure at the permeate Pp=0.1MPa
The article shows lattice parameters for reference","(SHIRASAKI, 2018)",https://doi.org/10.1252/jcej.17we128,
Pd92.0Zn8.0,mole fraction,foil,Pd92.00Zn8.00,100,,,0.3889,fcc,600,,,Arc melting/cold rolling,130.9858,0.5,,,,,,2.23E-08,,,,,,,,"Pressure at the feed side Pf= 0.2MPa and pressure at the permeate Pp=0.1MPa
The article shows lattice parameters for reference","(SHIRASAKI, 2018)",https://doi.org/10.1252/jcej.17we128,
,,,,,,,,,,,,,,,,,,,,,,,,,,,,,,,
Pd96.0La4.0,mole fraction,foil,Pd96.00La4.00,100,,,0.3891,fcc,601.81,0,,Arc melting/cold rolling,130.9858,0.5,,,,,,9.39E-09,,,,,,,,"Pressure at the feed side Pf= 0.2MPa and pressure at the permeate Pp=0.1MPa
The article shows lattice parameters for reference","(SHIRASAKI, 2018)",https://doi.org/10.1252/jcej.17we128,
Pd96.0La4.0,mole fraction,foil,Pd96.00La4.00,100,,,0.3891,fcc,552.35,0,,Arc melting/cold rolling,130.9858,0.5,,,,,,8.50E-09,,,,,,,,"Pressure at the feed side Pf= 0.2MPa and pressure at the permeate Pp=0.1MPa
The article shows lattice parameters for reference","(SHIRASAKI, 2018)",https://doi.org/10.1252/jcej.17we128,
Pd96.0La4.0,mole fraction,foil,Pd96.00La4.00,100,,,0.3891,fcc,501.29,0,,Arc melting/cold rolling,130.9858,0.5,,,,,,8.00E-09,,,,,,,,"Pressure at the feed side Pf= 0.2MPa and pressure at the permeate Pp=0.1MPa
The article shows lattice parameters for reference","(SHIRASAKI, 2018)",https://doi.org/10.1252/jcej.17we128,
Pd96.0La4.0,mole fraction,foil,Pd96.00La4.00,100,,,0.3891,fcc,450.01,0,,Arc melting/cold rolling,130.9858,0.5,,,,,,7.59E-09,,,,,,,,"Pressure at the feed side Pf= 0.2MPa and pressure at the permeate Pp=0.1MPa
The article shows lattice parameters for reference","(SHIRASAKI, 2018)",https://doi.org/10.1252/jcej.17we128,
Pd96.0La4.0,mole fraction,foil,Pd96.00La4.00,100,,,0.3891,fcc,398.55,0,,Arc melting/cold rolling,130.9858,0.5,,,,,,7.00E-09,,,,,,,,"Pressure at the feed side Pf= 0.2MPa and pressure at the permeate Pp=0.1MPa
The article shows lattice parameters for reference","(SHIRASAKI, 2018)",https://doi.org/10.1252/jcej.17we128,
Pd96.0La4.0,mole fraction,foil,Pd96.00La4.00,100,,,0.3891,fcc,347.08,0,,Arc melting/cold rolling,130.9858,0.5,,,,,,5.60E-09,,,,,,,,"Pressure at the feed side Pf= 0.2MPa and pressure at the permeate Pp=0.1MPa
The article shows lattice parameters for reference","(SHIRASAKI, 2018)",https://doi.org/10.1252/jcej.17we128,
,,,,,,,,,,,,,,,,,,,,,,,,,,,,,,,
Pd96.0Pr4.0,mole fraction,foil,Pd96.00Pr4.00,100,,,0.3891,fcc,595.51,0,,Arc melting/cold rolling,130.9858,0.5,,,,,,3.96E-08,,,,,,,,"Pressure at the feed side Pf= 0.2MPa and pressure at the permeate Pp=0.1MPa
The article shows lattice parameters for reference","(SHIRASAKI, 2018)",https://doi.org/10.1252/jcej.17we128,
Pd96.0Pr4.0,mole fraction,foil,Pd96.00Pr4.00,100,,,0.3891,fcc,545.13,0,,Arc melting/cold rolling,130.9858,0.5,,,,,,2.52E-08,,,,,,,,"Pressure at the feed side Pf= 0.2MPa and pressure at the permeate Pp=0.1MPa
The article shows lattice parameters for reference","(SHIRASAKI, 2018)",https://doi.org/10.1252/jcej.17we128,
Pd96.0Pr4.0,mole fraction,foil,Pd96.00Pr4.00,100,,,0.3891,fcc,492.52,0,,Arc melting/cold rolling,130.9858,0.5,,,,,,1.00E-08,,,,,,,,"Pressure at the feed side Pf= 0.2MPa and pressure at the permeate Pp=0.1MPa
The article shows lattice parameters for reference","(SHIRASAKI, 2018)",https://doi.org/10.1252/jcej.17we128,
Pd96.0Pr4.0,mole fraction,foil,Pd96.00Pr4.00,100,,,0.3891,fcc,442.56,0,,Arc melting/cold rolling,130.9858,0.5,,,,,,9.23E-09,,,,,,,,"Pressure at the feed side Pf= 0.2MPa and pressure at the permeate Pp=0.1MPa
The article shows lattice parameters for reference","(SHIRASAKI, 2018)",https://doi.org/10.1252/jcej.17we128,
Pd96.0Pr4.0,mole fraction,foil,Pd96.00Pr4.00,100,,,0.3891,fcc,391.81,0,,Arc melting/cold rolling,130.9858,0.5,,,,,,8.59E-09,,,,,,,,"Pressure at the feed side Pf= 0.2MPa and pressure at the permeate Pp=0.1MPa
The article shows lattice parameters for reference","(SHIRASAKI, 2018)",https://doi.org/10.1252/jcej.17we128,
Pd96.0Pr4.0,mole fraction,foil,Pd96.00Pr4.00,100,,,0.3891,fcc,340.91,0,,Arc melting/cold rolling,130.9858,0.5,,,,,,7.72E-09,,,,,,,,"Pressure at the feed side Pf= 0.2MPa and pressure at the permeate Pp=0.1MPa
The article shows lattice parameters for reference","(SHIRASAKI, 2018)",https://doi.org/10.1252/jcej.17we128,
,,,,,,,,,,,,,,,,,,,,,,,,,,,,,,,
Pd,mole fraction,foil,Pd,100,,,0.3894,fcc,596.26,0,,Arc melting/cold rolling,130.9858,0.5,,,,,,4.97E-08,,,,,,,,"Pressure at the feed side Pf= 0.2MPa and pressure at the permeate Pp=0.1MPa
The article shows lattice parameters for reference","(SHIRASAKI, 2018)",https://doi.org/10.1252/jcej.17we128,
Pd,mole fraction,foil,Pd,100,,,0.3894,fcc,545.73,0,,Arc melting/cold rolling,130.9858,0.5,,,,,,4.10E-08,,,,,,,,"Pressure at the feed side Pf= 0.2MPa and pressure at the permeate Pp=0.1MPa
The article shows lattice parameters for reference","(SHIRASAKI, 2018)",https://doi.org/10.1252/jcej.17we128,
Pd,mole fraction,foil,Pd,100,,,0.3894,fcc,495.64,0,,Arc melting/cold rolling,130.9858,0.5,,,,,,3.33E-08,,,,,,,,"Pressure at the feed side Pf= 0.2MPa and pressure at the permeate Pp=0.1MPa
The article shows lattice parameters for reference","(SHIRASAKI, 2018)",https://doi.org/10.1252/jcej.17we128,
Pd,mole fraction,foil,Pd,100,,,0.3894,fcc,445.24,0,,Arc melting/cold rolling,130.9858,0.5,,,,,,2.22E-08,,,,,,,,"Pressure at the feed side Pf= 0.2MPa and pressure at the permeate Pp=0.1MPa
The article shows lattice parameters for reference","(SHIRASAKI, 2018)",https://doi.org/10.1252/jcej.17we128,
Pd,mole fraction,foil,Pd,100,,,0.3894,fcc,393.8,0,,Arc melting/cold rolling,130.9858,0.5,,,,,,9.76E-09,,,,,,,,"Pressure at the feed side Pf= 0.2MPa and pressure at the permeate Pp=0.1MPa
The article shows lattice parameters for reference","(SHIRASAKI, 2018)",https://doi.org/10.1252/jcej.17we128,
Pd,mole fraction,foil,Pd,100,,,0.3894,fcc,343.37,0,,Arc melting/cold rolling,130.9858,0.5,,,,,,8.74E-09,,,,,,,,"Pressure at the feed side Pf= 0.2MPa and pressure at the permeate Pp=0.1MPa
The article shows lattice parameters for reference","(SHIRASAKI, 2018)",https://doi.org/10.1252/jcej.17we128,
,,,,,,,,,,,,,,,,,,,,,,,,,,,,,,,
Pd94.0Ce6.0,mole fraction,foil,Pd94.00Ce6.00,100,,,0.3935,fcc,596.19,0,,Arc melting/cold rolling,130.9858,0.5,,,,,,7.91E-08,,,,,,,,"Pressure at the feed side Pf= 0.2MPa and pressure at the permeate Pp=0.1MPa
The article shows lattice parameters for reference","(SHIRASAKI, 2018)",https://doi.org/10.1252/jcej.17we128,
Pd94.0Ce6.0,mole fraction,foil,Pd94.00Ce6.00,100,,,0.3935,fcc,545.2,0,,Arc melting/cold rolling,130.9858,0.5,,,,,,7.74E-08,,,,,,,,"Pressure at the feed side Pf= 0.2MPa and pressure at the permeate Pp=0.1MPa
The article shows lattice parameters for reference","(SHIRASAKI, 2018)",https://doi.org/10.1252/jcej.17we128,
Pd94.0Ce6.0,mole fraction,foil,Pd94.00Ce6.00,100,,,0.3935,fcc,495.76,0,,Arc melting/cold rolling,130.9858,0.5,,,,,,6.63E-08,,,,,,,,"Pressure at the feed side Pf= 0.2MPa and pressure at the permeate Pp=0.1MPa
The article shows lattice parameters for reference","(SHIRASAKI, 2018)",https://doi.org/10.1252/jcej.17we128,
Pd94.0Ce6.0,mole fraction,foil,Pd94.00Ce6.00,100,,,0.3935,fcc,445.18,0,,Arc melting/cold rolling,130.9858,0.5,,,,,,5.08E-08,,,,,,,,"Pressure at the feed side Pf= 0.2MPa and pressure at the permeate Pp=0.1MPa
The article shows lattice parameters for reference","(SHIRASAKI, 2018)",https://doi.org/10.1252/jcej.17we128,
Pd94.0Ce6.0,mole fraction,foil,Pd94.00Ce6.00,100,,,0.3935,fcc,394.2,0,,Arc melting/cold rolling,130.9858,0.5,,,,,,3.68E-08,,,,,,,,"Pressure at the feed side Pf= 0.2MPa and pressure at the permeate Pp=0.1MPa
The article shows lattice parameters for reference","(SHIRASAKI, 2018)",https://doi.org/10.1252/jcej.17we128,
Pd94.0Ce6.0,mole fraction,foil,Pd94.00Ce6.00,100,,,0.3935,fcc,343.79,0,,Arc melting/cold rolling,130.9858,0.5,,,,,,2.44E-08,,,,,,,,"Pressure at the feed side Pf= 0.2MPa and pressure at the permeate Pp=0.1MPa
The article shows lattice parameters for reference","(SHIRASAKI, 2018)",https://doi.org/10.1252/jcej.17we128,
,,,,,,,,,,,,,,,,,,,,,,,,,,,,,,,
Pd92.0Yb8.0,mole fraction,foil,Pd92.00Yb8.00,100,,,0.3933,fcc,601.97,0,,Arc melting/cold rolling,130.9858,0.5,,,,,,8.49E-08,,,,,,,,"Pressure at the feed side Pf= 0.2MPa and pressure at the permeate Pp=0.1MPa
The article shows lattice parameters for reference","(SHIRASAKI, 2018)",https://doi.org/10.1252/jcej.17we128,
Pd92.0Yb8.0,mole fraction,foil,Pd92.00Yb8.00,100,,,0.3933,fcc,500.16,0,,Arc melting/cold rolling,130.9858,0.5,,,,,,7.11E-08,,,,,,,,"Pressure at the feed side Pf= 0.2MPa and pressure at the permeate Pp=0.1MPa
The article shows lattice parameters for reference","(SHIRASAKI, 2018)",https://doi.org/10.1252/jcej.17we128,
Pd92.0Yb8.0,mole fraction,foil,Pd92.00Yb8.00,100,,,0.3933,fcc,449.65,0,,Arc melting/cold rolling,130.9858,0.5,,,,,,6.94E-08,,,,,,,,"Pressure at the feed side Pf= 0.2MPa and pressure at the permeate Pp=0.1MPa
The article shows lattice parameters for reference","(SHIRASAKI, 2018)",https://doi.org/10.1252/jcej.17we128,
,,,,,,,,,,,,,,,,,,,,,,,,,,,,,,,
Pd92.0Lu8.0,mole fraction,foil,Pd92.00Lu8.00,100,,,0.3924,fcc,604.58,0,,Arc melting/cold rolling,130.9858,0.5,,,,,,8.07E-08,,,,,,,,"Pressure at the feed side Pf= 0.2Mpa and pressure at the permeate Pp=0.1MPa
The article shows lattice parameters for reference","(SHIRASAKI, 2018)",https://doi.org/10.1252/jcej.17we128,
Pd92.0Lu8.0,mole fraction,foil,Pd92.00Lu8.00,100,,,0.3924,fcc,502.74,0,,Arc melting/cold rolling,130.9858,0.5,,,,,,7.53E-08,,,,,,,,"Pressure at the feed side Pf= 0.2Mpa and pressure at the permeate Pp=0.1MPa
The article shows lattice parameters for reference","(SHIRASAKI, 2018)",https://doi.org/10.1252/jcej.17we128,
Pd92.0Lu8.0,mole fraction,foil,Pd92.00Lu8.00,100,,,0.3924,fcc,451.74,0,,Arc melting/cold rolling,130.9858,0.5,,,,,,7.37E-08,,,,,,,,"Pressure at the feed side Pf= 0.2Mpa and pressure at the permeate Pp=0.1MPa
The article shows lattice parameters for reference","(SHIRASAKI, 2018)",https://doi.org/10.1252/jcej.17we128,
Pd92.0Lu8.0,mole fraction,foil,Pd92.00Lu8.00,100,,,0.3924,fcc,400.31,0,,Arc melting/cold rolling,130.9858,0.5,,,,,,6.64E-08,,,,,,,,"Pressure at the feed side Pf= 0.2Mpa and pressure at the permeate Pp=0.1MPa
The article shows lattice parameters for reference","(SHIRASAKI, 2018)",https://doi.org/10.1252/jcej.17we128,
Pd92.0Lu8.0,mole fraction,foil,Pd92.00Lu8.00,100,,,0.3924,fcc,349.9,0,,Arc melting/cold rolling,130.9858,0.5,,,,,,6.44E-08,,,,,,,,"Pressure at the feed side Pf= 0.2Mpa and pressure at the permeate Pp=0.1MPa
The article shows lattice parameters for reference","(SHIRASAKI, 2018)",https://doi.org/10.1252/jcej.17we128,
,,,,,,,,,,,,,,,,,,,,,,,,,,,,,,,
Pd92.0Gd8.0,mole fraction,foil,Pd92.00Gd8.00,100,,,0.395,fcc,595.66,0,,Arc melting/cold rolling,130.9858,0.5,,,,,,8.66E-08,,,,,,,,"Pressure at the feed side Pf= 0.2Mpa and pressure at the permeate Pp=0.1MPa
The article shows lattice parameters for reference","(SHIRASAKI, 2018)",https://doi.org/10.1252/jcej.17we128,
Pd92.0Gd8.0,mole fraction,foil,Pd92.00Gd8.00,100,,,0.395,fcc,545,0,,Arc melting/cold rolling,130.9858,0.5,,,,,,8.36E-08,,,,,,,,"Pressure at the feed side Pf= 0.2Mpa and pressure at the permeate Pp=0.1MPa
The article shows lattice parameters for reference","(SHIRASAKI, 2018)",https://doi.org/10.1252/jcej.17we128,
Pd92.0Gd8.0,mole fraction,foil,Pd92.00Gd8.00,100,,,0.395,fcc,493.34,0,,Arc melting/cold rolling,130.9858,0.5,,,,,,8.21E-08,,,,,,,,"Pressure at the feed side Pf= 0.2Mpa and pressure at the permeate Pp=0.1MPa
The article shows lattice parameters for reference","(SHIRASAKI, 2018)",https://doi.org/10.1252/jcej.17we128,
Pd92.0Gd8.0,mole fraction,foil,Pd92.00Gd8.00,100,,,0.395,fcc,443.23,0,,Arc melting/cold rolling,130.9858,0.5,,,,,,7.95E-08,,,,,,,,"Pressure at the feed side Pf= 0.2Mpa and pressure at the permeate Pp=0.1MPa
The article shows lattice parameters for reference","(SHIRASAKI, 2018)",https://doi.org/10.1252/jcej.17we128,
Pd92.0Gd8.0,mole fraction,foil,Pd92.00Gd8.00,100,,,0.395,fcc,393.22,0,,Arc melting/cold rolling,130.9858,0.5,,,,,,7.65E-08,,,,,,,,"Pressure at the feed side Pf= 0.2Mpa and pressure at the permeate Pp=0.1MPa
The article shows lattice parameters for reference","(SHIRASAKI, 2018)",https://doi.org/10.1252/jcej.17we128,
Pd92.0Gd8.0,mole fraction,foil,Pd92.00Gd8.00,100,,,0.395,fcc,343.07,0,,Arc melting/cold rolling,130.9858,0.5,,,,,,7.32E-08,,,,,,,,"Pressure at the feed side Pf= 0.2Mpa and pressure at the permeate Pp=0.1MPa
The article shows lattice parameters for reference","(SHIRASAKI, 2018)",https://doi.org/10.1252/jcej.17we128,
,,,,,,,,,,,,,,,,,,,,,,,,,,,,,,,
Pd92.0Ho8.0,mole fraction,foil,Pd92.00Ho8.00,100,,,0.3942,fcc,611.02,0,,Arc melting/cold rolling,130.9858,0.5,,,,,,9.16E-08,,,,,,,,"Pressure at the feed side Pf= 0.2Mpa and pressure at the permeate Pp=0.1MPa
The article shows lattice parameters for reference","(SHIRASAKI, 2018)",https://doi.org/10.1252/jcej.17we128,
Pd92.0Ho8.0,mole fraction,foil,Pd92.00Ho8.00,100,,,0.3942,fcc,544.53,0,,Arc melting/cold rolling,130.9858,0.5,,,,,,9.12E-08,,,,,,,,"Pressure at the feed side Pf= 0.2Mpa and pressure at the permeate Pp=0.1MPa
The article shows lattice parameters for reference","(SHIRASAKI, 2018)",https://doi.org/10.1252/jcej.17we128,
Pd92.0Ho8.0,mole fraction,foil,Pd92.00Ho8.00,100,,,0.3942,fcc,506.12,0,,Arc melting/cold rolling,130.9858,0.5,,,,,,8.74E-08,,,,,,,,"Pressure at the feed side Pf= 0.2Mpa and pressure at the permeate Pp=0.1MPa
The article shows lattice parameters for reference","(SHIRASAKI, 2018)",https://doi.org/10.1252/jcej.17we128,
Pd92.0Ho8.0,mole fraction,foil,Pd92.00Ho8.00,100,,,0.3942,fcc,454.01,0,,Arc melting/cold rolling,130.9858,0.5,,,,,,8.24E-08,,,,,,,,"Pressure at the feed side Pf= 0.2Mpa and pressure at the permeate Pp=0.1MPa
The article shows lattice parameters for reference","(SHIRASAKI, 2018)",https://doi.org/10.1252/jcej.17we128,
Pd92.0Ho8.0,mole fraction,foil,Pd92.00Ho8.00,100,,,0.3942,fcc,400.72,0,,Arc melting/cold rolling,130.9858,0.5,,,,,,7.86E-08,,,,,,,,"Pressure at the feed side Pf= 0.2Mpa and pressure at the permeate Pp=0.1MPa
The article shows lattice parameters for reference","(SHIRASAKI, 2018)",https://doi.org/10.1252/jcej.17we128,
Pd92.0Ho8.0,mole fraction,foil,Pd92.00Ho8.00,100,,,0.3942,fcc,347.54,0,,Arc melting/cold rolling,130.9858,0.5,,,,,,7.82E-08,,,,,,,,"Pressure at the feed side Pf= 0.2Mpa and pressure at the permeate Pp=0.1MPa
The article shows lattice parameters for reference","(SHIRASAKI, 2018)",https://doi.org/10.1252/jcej.17we128,
,,,,,,,,,,,,,,,,,,,,,,,,,,,,,,,
Pd92.0Dy8.0,mole fraction,foil,Pd92.00Dy8.00,100,,,0.3933,fcc,599.45,0,,Arc melting/cold rolling,130.9858,0.5,,,,,,9.04E-08,,,,,,,,"Pressure at the feed side Pf= 0.2Mpa and pressure at the permeate Pp=0.1MPa
The article shows lattice parameters for reference","(SHIRASAKI, 2018)",https://doi.org/10.1252/jcej.17we128,
Pd92.0Dy8.0,mole fraction,foil,Pd92.00Dy8.00,100,,,0.3933,fcc,549.03,0,,Arc melting/cold rolling,130.9858,0.5,,,,,,8.95E-08,,,,,,,,"Pressure at the feed side Pf= 0.2Mpa and pressure at the permeate Pp=0.1MPa
The article shows lattice parameters for reference","(SHIRASAKI, 2018)",https://doi.org/10.1252/jcej.17we128,
Pd92.0Dy8.0,mole fraction,foil,Pd92.00Dy8.00,100,,,0.3933,fcc,496.11,0,,Arc melting/cold rolling,130.9858,0.5,,,,,,8.87E-08,,,,,,,,"Pressure at the feed side Pf= 0.2Mpa and pressure at the permeate Pp=0.1MPa
The article shows lattice parameters for reference","(SHIRASAKI, 2018)",https://doi.org/10.1252/jcej.17we128,
Pd92.0Dy8.0,mole fraction,foil,Pd92.00Dy8.00,100,,,0.3933,fcc,445.29,0,,Arc melting/cold rolling,130.9858,0.5,,,,,,8.32E-08,,,,,,,,"Pressure at the feed side Pf= 0.2Mpa and pressure at the permeate Pp=0.1MPa
The article shows lattice parameters for reference","(SHIRASAKI, 2018)",https://doi.org/10.1252/jcej.17we128,
Pd92.0Dy8.0,mole fraction,foil,Pd92.00Dy8.00,100,,,0.3933,fcc,393.22,0,,Arc melting/cold rolling,130.9858,0.5,,,,,,8.15E-08,,,,,,,,"Pressure at the feed side Pf= 0.2Mpa and pressure at the permeate Pp=0.1MPa
The article shows lattice parameters for reference","(SHIRASAKI, 2018)",https://doi.org/10.1252/jcej.17we128,
Pd92.0Dy8.0,mole fraction,foil,Pd92.00Dy8.00,100,,,0.3933,fcc,339.9,0,,Arc melting/cold rolling,130.9858,0.5,,,,,,7.99E-08,,,,,,,,"Pressure at the feed side Pf= 0.2Mpa and pressure at the permeate Pp=0.1MPa
The article shows lattice parameters for reference","(SHIRASAKI, 2018)",https://doi.org/10.1252/jcej.17we128,
,,,,,,,,,,,,,,,,,,,,,,,,,,,,,,,
Pd92.0Sm8.0,mole fraction,foil,Pd92.00Sm8.00,100,,,0.3924,fcc,544.53,0,,Arc melting/cold rolling,130.9858,0.5,,,,,,7.99E-08,,,,,,,,"Pressure at the feed side Pf= 0.2Mpa and pressure at the permeate Pp=0.1MPa
The article shows lattice parameters for reference","(SHIRASAKI, 2018)",https://doi.org/10.1252/jcej.17we128,
Pd92.0Sm8.0,mole fraction,foil,Pd92.00Sm8.00,100,,,0.3924,fcc,494.17,0,,Arc melting/cold rolling,130.9858,0.5,,,,,,7.48E-08,,,,,,,,"Pressure at the feed side Pf= 0.2Mpa and pressure at the permeate Pp=0.1MPa
The article shows lattice parameters for reference","(SHIRASAKI, 2018)",https://doi.org/10.1252/jcej.17we128,
Pd92.0Sm8.0,mole fraction,foil,Pd92.00Sm8.00,100,,,0.3924,fcc,442.72,0,,Arc melting/cold rolling,130.9858,0.5,,,,,,7.15E-08,,,,,,,,"Pressure at the feed side Pf= 0.2Mpa and pressure at the permeate Pp=0.1MPa
The article shows lattice parameters for reference","(SHIRASAKI, 2018)",https://doi.org/10.1252/jcej.17we128,
Pd92.0Sm8.0,mole fraction,foil,Pd92.00Sm8.00,100,,,0.3924,fcc,391.76,0,,Arc melting/cold rolling,130.9858,0.5,,,,,,6.85E-08,,,,,,,,"Pressure at the feed side Pf= 0.2Mpa and pressure at the permeate Pp=0.1MPa
The article shows lattice parameters for reference","(SHIRASAKI, 2018)",https://doi.org/10.1252/jcej.17we128,
Pd92.0Sm8.0,mole fraction,foil,Pd92.00Sm8.00,100,,,0.3924,fcc,341.82,0,,Arc melting/cold rolling,130.9858,0.5,,,,,,6.27E-08,,,,,,,,"Pressure at the feed side Pf= 0.2Mpa and pressure at the permeate Pp=0.1MPa
The article shows lattice parameters for reference","(SHIRASAKI, 2018)",https://doi.org/10.1252/jcej.17we128,
,,,,,,,,,,,,,,,,,,,,,,,,,,,,,,,
Pd92.0Pt8.0,mole fraction,foil,Pd92.00Pt8.00,100,,,0.3887,fcc,594.98,0,,Arc melting/cold rolling,130.9858,0.5,,,,,,9.18E-09,,,,,,,,"Pressure at the feed side Pf= 0.2Mpa and pressure at the permeate Pp=0.1MPa
The article shows lattice parameters for reference","(SHIRASAKI, 2018)",https://doi.org/10.1252/jcej.17we128,
Pd92.0Pt8.0,mole fraction,foil,Pd92.00Pt8.00,100,,,0.3887,fcc,544.13,0,,Arc melting/cold rolling,130.9858,0.5,,,,,,8.73E-09,,,,,,,,"Pressure at the feed side Pf= 0.2Mpa and pressure at the permeate Pp=0.1MPa
The article shows lattice parameters for reference","(SHIRASAKI, 2018)",https://doi.org/10.1252/jcej.17we128,
Pd92.0Pt8.0,mole fraction,foil,Pd92.00Pt8.00,100,,,0.3887,fcc,495.23,0,,Arc melting/cold rolling,130.9858,0.5,,,,,,7.74E-09,,,,,,,,"Pressure at the feed side Pf= 0.2Mpa and pressure at the permeate Pp=0.1MPa
The article shows lattice parameters for reference","(SHIRASAKI, 2018)",https://doi.org/10.1252/jcej.17we128,
Pd92.0Pt8.0,mole fraction,foil,Pd92.00Pt8.00,100,,,0.3887,fcc,442.05,0,,Arc melting/cold rolling,130.9858,0.5,,,,,,6.55E-09,,,,,,,,"Pressure at the feed side Pf= 0.2Mpa and pressure at the permeate Pp=0.1MPa
The article shows lattice parameters for reference","(SHIRASAKI, 2018)",https://doi.org/10.1252/jcej.17we128,
Pd92.0Pt8.0,mole fraction,foil,Pd92.00Pt8.00,100,,,0.3887,fcc,391.41,0,,Arc melting/cold rolling,130.9858,0.5,,,,,,5.61E-09,,,,,,,,"Pressure at the feed side Pf= 0.2Mpa and pressure at the permeate Pp=0.1MPa
The article shows lattice parameters for reference","(SHIRASAKI, 2018)",https://doi.org/10.1252/jcej.17we128,
Pd92.0Pt8.0,mole fraction,foil,Pd92.00Pt8.00,100,,,0.3887,fcc,340.12,0,,Arc melting/cold rolling,130.9858,0.5,,,,,,5.10E-09,,,,,,,,"Pressure at the feed side Pf= 0.2Mpa and pressure at the permeate Pp=0.1MPa
The article shows lattice parameters for reference","(SHIRASAKI, 2018)",https://doi.org/10.1252/jcej.17we128,
,,,,,,,,,,,,,,,,,,,,,,,,,,,,,,,
Pd92.0Fe8.0,mole fraction,foil,Pd92.00Fe8.00,100,,,0.3881,fcc,603.89,0,,Arc melting/cold rolling,130.9858,0.5,,,,,,3.13E-08,,,,,,,,"Pressure at the feed side Pf= 0.2Mpa and pressure at the permeate Pp=0.1MPa
The article shows lattice parameters for reference","(SHIRASAKI, 2018)",https://doi.org/10.1252/jcej.17we128,
Pd92.0Fe8.0,mole fraction,foil,Pd92.00Fe8.00,100,,,0.3881,fcc,548.36,0,,Arc melting/cold rolling,130.9858,0.5,,,,,,2.51E-08,,,,,,,,"Pressure at the feed side Pf= 0.2Mpa and pressure at the permeate Pp=0.1MPa
The article shows lattice parameters for reference","(SHIRASAKI, 2018)",https://doi.org/10.1252/jcej.17we128,
Pd92.0Fe8.0,mole fraction,foil,Pd92.00Fe8.00,100,,,0.3881,fcc,497.3,0,,Arc melting/cold rolling,130.9858,0.5,,,,,,1.63E-08,,,,,,,,"Pressure at the feed side Pf= 0.2Mpa and pressure at the permeate Pp=0.1MPa
The article shows lattice parameters for reference","(SHIRASAKI, 2018)",https://doi.org/10.1252/jcej.17we128,
Pd92.0Fe8.0,mole fraction,foil,Pd92.00Fe8.00,100,,,0.3881,fcc,340.05,0,,Arc melting/cold rolling,130.9858,0.5,,,,,,8.04E-09,,,,,,,,"Pressure at the feed side Pf= 0.2Mpa and pressure at the permeate Pp=0.1MPa
The article shows lattice parameters for reference","(SHIRASAKI, 2018)",https://doi.org/10.1252/jcej.17we128,
Pd92.0Fe8.0,mole fraction,foil,Pd92.00Fe8.00,100,,,0.3881,fcc,389.6,0,,Arc melting/cold rolling,130.9858,0.5,,,,,,8.88E-09,,,,,,,,"Pressure at the feed side Pf= 0.2Mpa and pressure at the permeate Pp=0.1MPa
The article shows lattice parameters for reference","(SHIRASAKI, 2018)",https://doi.org/10.1252/jcej.17we128,
Pd92.0Fe8.0,mole fraction,foil,Pd92.00Fe8.00,100,,,0.3881,fcc,444.46,0,,Arc melting/cold rolling,130.9858,0.5,,,,,,9.80E-09,,,,,,,,"Pressure at the feed side Pf= 0.2Mpa and pressure at the permeate Pp=0.1MPa
The article shows lattice parameters for reference","(SHIRASAKI, 2018)",https://doi.org/10.1252/jcej.17we128,
,,,,,,,,,,,,,,,,,,,,,,,,,,,,,,,
Pd92.0Ru8.0,mole fraction,foil,Pd92.00Ru8.00,100,,,0.3886,fcc,605.58,0,,Arc melting/cold rolling,130.9858,0.5,,,,,,3.48E-08,,,,,,,,"Pressure at the feed side Pf= 0.2Mpa and pressure at the permeate Pp=0.1MPa
The article shows lattice parameters for reference","(SHIRASAKI, 2018)",https://doi.org/10.1252/jcej.17we128,
Pd92.0Ru8.0,mole fraction,foil,Pd92.00Ru8.00,100,,,0.3886,fcc,555.98,0,,Arc melting/cold rolling,130.9858,0.5,,,,,,2.69E-08,,,,,,,,"Pressure at the feed side Pf= 0.2Mpa and pressure at the permeate Pp=0.1MPa
The article shows lattice parameters for reference","(SHIRASAKI, 2018)",https://doi.org/10.1252/jcej.17we128,
Pd92.0Ru8.0,mole fraction,foil,Pd92.00Ru8.00,100,,,0.3886,fcc,504.6,0,,Arc melting/cold rolling,130.9858,0.5,,,,,,2.54E-08,,,,,,,,"Pressure at the feed side Pf= 0.2Mpa and pressure at the permeate Pp=0.1MPa
The article shows lattice parameters for reference","(SHIRASAKI, 2018)",https://doi.org/10.1252/jcej.17we128,
Pd92.0Ru8.0,mole fraction,foil,Pd92.00Ru8.00,100,,,0.3886,fcc,452.22,0,,Arc melting/cold rolling,130.9858,0.5,,,,,,1.59E-08,,,,,,,,"Pressure at the feed side Pf= 0.2Mpa and pressure at the permeate Pp=0.1MPa
The article shows lattice parameters for reference","(SHIRASAKI, 2018)",https://doi.org/10.1252/jcej.17we128,
Pd92.0Ru8.0,mole fraction,foil,Pd92.00Ru8.00,100,,,0.3886,fcc,349.63,0,,Arc melting/cold rolling,130.9858,0.5,,,,,,8.59E-09,,,,,,,,"Pressure at the feed side Pf= 0.2Mpa and pressure at the permeate Pp=0.1MPa
The article shows lattice parameters for reference","(SHIRASAKI, 2018)",https://doi.org/10.1252/jcej.17we128,
,,,,,,,,,,,,,,,,,,,,,,,,,,,,,,,
Pd92.0Ni8.0,mole fraction,foil,Pd92.00Ni8.00,100,,,0.3876,fcc,602.58,0,,Arc melting/cold rolling,130.9858,0.5,,,,,,4.01E-08,,,,,,,,"Pressure at the feed side Pf= 0.2Mpa and pressure at the permeate Pp=0.1MPa
The article shows lattice parameters for reference","(SHIRASAKI, 2018)",https://doi.org/10.1252/jcej.17we128,
Pd92.0Ni8.0,mole fraction,foil,Pd92.00Ni8.00,100,,,0.3876,fcc,449.44,0,,Arc melting/cold rolling,130.9858,0.5,,,,,,2.08E-08,,,,,,,,"Pressure at the feed side Pf= 0.2Mpa and pressure at the permeate Pp=0.1MPa
The article shows lattice parameters for reference","(SHIRASAKI, 2018)",https://doi.org/10.1252/jcej.17we128,
Pd92.0Ni8.0,mole fraction,foil,Pd92.00Ni8.00,100,,,0.3876,fcc,396.79,0,,Arc melting/cold rolling,130.9858,0.5,,,,,,9.83E-09,,,,,,,,"Pressure at the feed side Pf= 0.2Mpa and pressure at the permeate Pp=0.1MPa
The article shows lattice parameters for reference","(SHIRASAKI, 2018)",https://doi.org/10.1252/jcej.17we128,
Pd92.0Ni8.0,mole fraction,foil,Pd92.00Ni8.00,100,,,0.3876,fcc,346.46,0,,Arc melting/cold rolling,130.9858,0.5,,,,,,9.15E-09,,,,,,,,"Pressure at the feed side Pf= 0.2Mpa and pressure at the permeate Pp=0.1MPa
The article shows lattice parameters for reference","(SHIRASAKI, 2018)",https://doi.org/10.1252/jcej.17we128,
,,,,,,,,,,,,,,0.5,,,,,,,,,,,,,,,,,
Pd92.0Cu8.0,mole fraction,foil,Pd92.00Cu8.00,100,,,0.3872,fcc,605.27,0,,Arc melting/cold rolling,130.9858,0.5,,,,,,4.40E-08,,,,,,,,"Pressure at the feed side Pf= 0.2Mpa and pressure at the permeate Pp=0.1MPa
The article shows lattice parameters for reference","(SHIRASAKI, 2018)",https://doi.org/10.1252/jcej.17we128,
