Repository: AldoKwamibar/Pd-membranes-permeability

# Palladium alloy Membranes Permeability Prediction with CatBoost & Virtual Screening

This repository contains Python notebooks (`.ipynb`) and datasets related to hydrogen permeability prediction in palladium-based alloy membranes.

All datasets are provided in flat file formats (CSV/XLSX), compatible with Microsoft Excel (tested on Version 2508).

---

## 🚀 Project Structure

PhD. Project organization

## Dataset (Folder)
     ___Lattice parameters.xlsx ----> Vegard's law
    |
    |___Palladium_Alloy_Membranes dataset_QSPR_ML.csv ----> Pd alloy dataset for modelling
    |
    |___oliynyk_extended_std_unit.csv ----> Property dataset for CBFV

File: Palladium_Alloy_Membranes dataset_QSPR_ML.csv (part 13 of 25)
Alloy Formula,"Composition
Pd92.0Cu8.0,mole fraction,foil,Pd92.00Cu8.00,100,,,0.3872,fcc,554.27,0,,Arc melting/cold rolling,130.9858,0.5,,,,,,3.75E-08,,,,,,,,"Pressure at the feed side Pf= 0.2Mpa and pressure at the permeate Pp=0.1MPa
The article shows lattice parameters for reference","(SHIRASAKI, 2018)",https://doi.org/10.1252/jcej.17we128,
Pd92.0Cu8.0,mole fraction,foil,Pd92.00Cu8.00,100,,,0.3872,fcc,504.6,0,,Arc melting/cold rolling,130.9858,0.5,,,,,,3.05E-08,,,,,,,,"Pressure at the feed side Pf= 0.2Mpa and pressure at the permeate Pp=0.1MPa
The article shows lattice parameters for reference","(SHIRASAKI, 2018)",https://doi.org/10.1252/jcej.17we128,
Pd92.0Cu8.0,mole fraction,foil,Pd92.00Cu8.00,100,,,0.3872,fcc,400.76,0,,Arc melting/cold rolling,130.9858,0.5,,,,,,1.60E-08,,,,,,,,"Pressure at the feed side Pf= 0.2Mpa and pressure at the permeate Pp=0.1MPa
The article shows lattice parameters for reference","(SHIRASAKI, 2018)",https://doi.org/10.1252/jcej.17we128,
,,,,,,,,,,,,,,,,,,,,,,,,,,,,,,,
Pd92.0Au8.0,mole fraction,foil,Pd92.00Au8.00,100,,,0.3906,fcc,602.58,0,,Arc melting/cold rolling,130.9858,0.5,,,,,,5.82E-08,,,,,,,,"Pressure at the feed side Pf= 0.2Mpa and pressure at the permeate Pp=0.1MPa
The article shows lattice parameters for reference","(SHIRASAKI, 2018)",https://doi.org/10.1252/jcej.17we128,
Pd92.0Au8.0,mole fraction,foil,Pd92.00Au8.00,100,,,0.3906,fcc,550.72,0,,Arc melting/cold rolling,130.9858,0.5,,,,,,5.42E-08,,,,,,,,"Pressure at the feed side Pf= 0.2Mpa and pressure at the permeate Pp=0.1MPa
The article shows lattice parameters for reference","(SHIRASAKI, 2018)",https://doi.org/10.1252/jcej.17we128,
Pd92.0Au8.0,mole fraction,foil,Pd92.00Au8.00,100,,,0.3906,fcc,500.4,0,,Arc melting/cold rolling,130.9858,0.5,,,,,,4.63E-08,,,,,,,,"Pressure at the feed side Pf= 0.2Mpa and pressure at the permeate Pp=0.1MPa
The article shows lattice parameters for reference","(SHIRASAKI, 2018)",https://doi.org/10.1252/jcej.17we128,
Pd92.0Au8.0,mole fraction,foil,Pd92.00Au8.00,100,,,0.3906,fcc,447.62,0,,Arc melting/cold rolling,130.9858,0.5,,,,,,3.76E-08,,,,,,,,"Pressure at the feed side Pf= 0.2Mpa and pressure at the permeate Pp=0.1MPa
The article shows lattice parameters for reference","(SHIRASAKI, 2018)",https://doi.org/10.1252/jcej.17we128,
Pd92.0Au8.0,mole fraction,foil,Pd92.00Au8.00,100,,,0.3906,fcc,396.03,0,,Arc melting/cold rolling,130.9858,0.5,,,,,,3.06E-08,,,,,,,,"Pressure at the feed side Pf= 0.2Mpa and pressure at the permeate Pp=0.1MPa
The article shows lattice parameters for reference","(SHIRASAKI, 2018)",https://doi.org/10.1252/jcej.17we128,
Pd92.0Au8.0,mole fraction,foil,Pd92.00Au8.00,100,,,0.3906,fcc,345.24,0,,Arc melting/cold rolling,130.9858,0.5,,,,,,2.62E-08,,,,,,,,"Pressure at the feed side Pf= 0.2Mpa and pressure at the permeate Pp=0.1MPa
The article shows lattice parameters for reference","(SHIRASAKI, 2018)",https://doi.org/10.1252/jcej.17we128,
,,,,,,,,,,,,,,,,,,,,,,,,,,,,,,,
Pd90.0Ag10.0,mole fraction,foil,Pd90.00Ag10.00,100,,,0.3909,fcc,601.2,0,,Arc melting/cold rolling,130.9858,0.5,,,,,,5.99E-08,,,,,,,,"Pressure at the feed side Pf= 0.2Mpa and pressure at the permeate Pp=0.1MPa
The article shows lattice parameters for reference. The lattice parameter was picked from the article of Sawant","(SHIRASAKI, 2018)",https://doi.org/10.1252/jcej.17we128,
Pd90.0Ag10.0,mole fraction,foil,Pd90.00Ag10.00,100,,,0.3909,fcc,550.72,0,,Arc melting/cold rolling,130.9858,0.5,,,,,,5.64E-08,,,,,,,,"Pressure at the feed side Pf= 0.2Mpa and pressure at the permeate Pp=0.1MPa
The article shows lattice parameters for reference","(SHIRASAKI, 2018)",https://doi.org/10.1252/jcej.17we128,
Pd90.0Ag10.0,mole fraction,foil,Pd90.00Ag10.00,100,,,0.3909,fcc,500.4,0,,Arc melting/cold rolling,130.9858,0.5,,,,,,5.16E-08,,,,,,,,"Pressure at the feed side Pf= 0.2Mpa and pressure at the permeate Pp=0.1MPa
The article shows lattice parameters for reference","(SHIRASAKI, 2018)",https://doi.org/10.1252/jcej.17we128,
Pd90.0Ag10.0,mole fraction,foil,Pd90.00Ag10.00,100,,,0.3909,fcc,448.5,0,,Arc melting/cold rolling,130.9858,0.5,,,,,,4.73E-08,,,,,,,,"Pressure at the feed side Pf= 0.2Mpa and pressure at the permeate Pp=0.1MPa
The article shows lattice parameters for reference","(SHIRASAKI, 2018)",https://doi.org/10.1252/jcej.17we128,
Pd90.0Ag10.0,mole fraction,foil,Pd90.00Ag10.00,100,,,0.3909,fcc,395.23,0,,Arc melting/cold rolling,130.9858,0.5,,,,,,3.98E-08,,,,,,,,"Pressure at the feed side Pf= 0.2Mpa and pressure at the permeate Pp=0.1MPa
The article shows lattice parameters for reference","(SHIRASAKI, 2018)",https://doi.org/10.1252/jcej.17we128,
Pd90.0Ag10.0,mole fraction,foil,Pd90.00Ag10.00,100,,,0.3909,fcc,346.58,0,,Arc melting/cold rolling,130.9858,0.5,,,,,,3.33E-08,,,,,,,,"Pressure at the feed side Pf= 0.2Mpa and pressure at the permeate Pp=0.1MPa
The article shows lattice parameters for reference","(SHIRASAKI, 2018)",https://doi.org/10.1252/jcej.17we128,
,,,,,,,,,,,,,,,,,,,,,,,,,,,,,,,
Pd70.0Cu30.0,weight fraction,foil,Pd58.22Cu41.78,100,,,,fcc,349.15,,,arc melting/cold rolling in Nitrogen or vacuum,315.2058,0.5,34 mm.,,,,,9.87E-10,,,,,,,,The inlet pressure is 0.3MPaG and the permeate pressure is at atmospheric,Tsuneki (2006),https://doi.org/10.2320/jinstmet.70.658,
Pd70.0Cu30.0,weight fraction,foil,Pd58.22Cu41.78,100,,,,fcc,398.3,,,arc melting/cold rolling in Nitrogen or vacuum,315.2058,0.5,,,,,,2.07E-09,,,,,,,,The inlet pressure is 0.3MPaG and the permeate pressure is at atmospheric,Tsuneki (2006),https://doi.org/10.2320/jinstmet.70.658,
Pd70.0Cu30.0,weight fraction,foil,Pd58.22Cu41.78,100,,,,fcc,447.45,,,arc melting/cold rolling in Nitrogen or vacuum,315.2058,0.5,,,,,,3.20E-09,,,,,,,,The inlet pressure is 0.3MPaG and the permeate pressure is at atmospheric,Tsuneki (2006),https://doi.org/10.2320/jinstmet.70.658,
Pd70.0Cu30.0,weight fraction,foil,Pd58.22Cu41.78,100,,,,fcc,498.36,,,arc melting/cold rolling in Nitrogen or vacuum,315.2058,0.5,,,,,,4.27E-09,,,,,,,,The inlet pressure is 0.3MPaG and the permeate pressure is at atmospheric,Tsuneki (2006),https://doi.org/10.2320/jinstmet.70.658,
Pd70.0Cu30.0,weight fraction,foil,Pd58.22Cu41.78,100,,,,fcc,547.51,,,arc melting/cold rolling in Nitrogen or vacuum,315.2058,0.5,,,,,,5.15E-09,,,,,,,,The inlet pressure is 0.3MPaG and the permeate pressure is at atmospheric,Tsuneki (2006),https://doi.org/10.2320/jinstmet.70.658,
Pd70.0Cu30.0,weight fraction,foil,Pd58.22Cu41.78,100,,,,fcc,595.79,,,arc melting/cold rolling in Nitrogen or vacuum,315.2058,0.5,,,,,,6.10E-09,,,,,,,,The inlet pressure is 0.3MPaG and the permeate pressure is at atmospheric,Tsuneki (2006),https://doi.org/10.2320/jinstmet.70.658,
,,,,,,,,,,,,,,,,,,,,,,,,,,,,,,,
Pd55.0Cu45.0,weight fraction,foil,Pd42.20Cu57.8,100,,,,fcc+bcc,348.27,,,arc melting/cold rolling in Nitrogen or vacuum,315.2058,0.5,,,,,,2.57E-09,,,,,,,,The inlet pressure is 0.3MPaG and the permeate pressure is at atmospheric,Tsuneki (2006),https://doi.org/10.2320/jinstmet.70.658,
Pd55.0Cu45.0,weight fraction,foil,Pd42.20Cu57.8,100,,,,fcc+bcc,398.3,,,arc melting/cold rolling in Nitrogen or vacuum,315.2058,0.5,,,,,,3.96E-09,,,,,,,,The inlet pressure is 0.3MPaG and the permeate pressure is at atmospheric,Tsuneki (2006),https://doi.org/10.2320/jinstmet.70.658,
Pd55.0Cu45.0,weight fraction,foil,Pd42.20Cu57.8,100,,,,fcc+bcc,446.58,,,arc melting/cold rolling in Nitrogen or vacuum,315.2058,0.5,,,,,,4.84E-09,,,,,,,,The inlet pressure is 0.3MPaG and the permeate pressure is at atmospheric,Tsuneki (2006),https://doi.org/10.2320/jinstmet.70.658,
Pd55.0Cu45.0,weight fraction,foil,Pd42.20Cu57.8,100,,,,fcc+bcc,497.48,,,arc melting/cold rolling in Nitrogen or vacuum,315.2058,0.5,,,,,,5.53E-09,,,,,,,,The inlet pressure is 0.3MPaG and the permeate pressure is at atmospheric,Tsuneki (2006),https://doi.org/10.2320/jinstmet.70.658,
Pd55.0Cu45.0,weight fraction,foil,Pd42.20Cu57.8,100,,,,fcc+bcc,545.76,,,arc melting/cold rolling in Nitrogen or vacuum,315.2058,0.5,,,,,,6.22E-09,,,,,,,,The inlet pressure is 0.3MPaG and the permeate pressure is at atmospheric,Tsuneki (2006),https://doi.org/10.2320/jinstmet.70.658,
Pd55.0Cu45.0,weight fraction,foil,Pd42.20Cu57.8,100,,,,fcc+bcc,595.79,,,arc melting/cold rolling in Nitrogen or vacuum,315.2058,0.5,,,,,,6.73E-09,,,,,,,,The inlet pressure is 0.3MPaG and the permeate pressure is at atmospheric,Tsuneki (2006),https://doi.org/10.2320/jinstmet.70.658,
,,,,,,,,,,,,,,,,,,,,,,,,,,,,,,,
Pd60.0Cu40.0,weight fraction,foil,Pd47.25Cu52.75,20,,,,fcc+bcc,348.62,,,arc melting/cold rolling in Nitrogen or vacuum,315.2058,0.5,,,,,,9.50E-09,,,,,,,,The inlet pressure is 0.3MPaG and the permeate pressure is at atmospheric,Tsuneki (2006),https://doi.org/10.2320/jinstmet.70.658,
Pd60.0Cu40.0,weight fraction,foil,Pd47.25Cu52.75,20,,,,fcc+bcc,397.43,,,arc melting/cold rolling in Nitrogen or vacuum,315.2058,0.5,,,,,,1.29E-08,,,,,,,,The inlet pressure is 0.3MPaG and the permeate pressure is at atmospheric,Tsuneki (2006),https://doi.org/10.2320/jinstmet.70.658,
Pd60.0Cu40.0,weight fraction,foil,Pd47.25Cu52.75,20,,,,fcc+bcc,446.58,,,arc melting/cold rolling in Nitrogen or vacuum,315.2058,0.5,,,,,,1.40E-08,,,,,,,,The inlet pressure is 0.3MPaG and the permeate pressure is at atmospheric,Tsuneki (2006),https://doi.org/10.2320/jinstmet.70.658,
Pd60.0Cu40.0,weight fraction,foil,Pd47.25Cu52.75,20,,,,fcc+bcc,496.96,,,arc melting/cold rolling in Nitrogen or vacuum,315.2058,0.5,,,,,,7.56E-09,,,,,,,,The inlet pressure is 0.3MPaG and the permeate pressure is at atmospheric,Tsuneki (2006),https://doi.org/10.2320/jinstmet.70.658,
Pd60.0Cu40.0,weight fraction,foil,Pd47.25Cu52.75,20,,,,fcc+bcc,546.28,,,arc melting/cold rolling in Nitrogen or vacuum,315.2058,0.5,,,,,,1.38E-09,,,,,,,,The inlet pressure is 0.3MPaG and the permeate pressure is at atmospheric,Tsuneki (2006),https://doi.org/10.2320/jinstmet.70.658,
Pd60.0Cu40.0,weight fraction,foil,Pd47.25Cu52.75,20,,,,fcc+bcc,595.44,,,arc melting/cold rolling in Nitrogen or vacuum,315.2058,0.5,,,,,,1.50E-09,,,,,,,,The inlet pressure is 0.3MPaG and the permeate pressure is at atmospheric,Tsuneki (2006),https://doi.org/10.2320/jinstmet.70.658,
,,,,,,,,,,,,,,,,,,,,,,,,,,,,,,,
Pd,mole fraction,foil,Pd,5.2,,,0.389,fcc,400,,,Magnetron sputtering/annealing,544.0049,0.5,2.35 cm,,,,,1.17E-08,,,,,,,,Pressure gradient up to ?P = 689.5 kPa  and permeate side pressure is Pp = 82 kPa So we need to find pressure at the permeate side so that we can calculate Pf^0.5 - Pp^0.5,(Coulter et al. 2012),doi:10.1016/j.memsci.2012.02.018,
Pd91.85Au8.15,weight fraction,foil,Pd95.43Au4.57,9,,,0.3899,fcc,400,,,Magnetron sputtering/annealing,544.0049,0.5,2.35 cm,,,,,1.45E-08,,,,,,,,"Pressure gradient up to ?P = 689.5 kPa  and permeate side pressure is Pp = 82 kPa So we need to find pressure at the permeate side so that we can calculate Pf^0.5 - Pp^0.5. The target composition is 90/10 Pd/Cu, I took the actual composition but considering %Au=8.15 (actual is 8.2% in the table) to have %Pd+%Cu =100",(Coulter et al. 2012),doi:10.1016/j.memsci.2012.02.018,
Pd90.75Au9.25,weight fraction,foil,Pd94.78Au5.22,10,,,0.39,fcc,400,,,Magnetron sputtering/annealing,544.0049,0.5,2.35 cm,,,,,1.47E-08,,,,,,,,"Pressure gradient up to ?P = 689.5 kPa  and permeate side pressure is Pp = 82 kPa So we need to find pressure at the permeate side so that we can calculate Pf^0.5 - Pp^0.5. The target composition is 90/10 Pd/Cu, I took the actual composition but considering that %Pd =90.75(actual is 90.8%) and %Au=9.25 (actual is 9.3%).",(Coulter et al. 2012),doi:10.1016/j.memsci.2012.02.018,
Pd89.95Au10.05,weight fraction,foil,Pd94.31Au5.69,27,,,0.3901,fcc,400,,,Magnetron sputtering/annealing,544.0049,0.5,2.35 cm,,,,,1.56E-08,,,,,,,,"Pressure gradient up to ?P = 689.5 kPa  and permeate side pressure is Pp = 82 kPa So we need to find pressure at the permeate side so that we can calculate Pf^0.5 - Pp^0.5. The target composition is 90/10 Pd/Cu, I took the actual composition but considering %Pd=89.95 and %Au=10.05 to have %Pd+%Au =100.",(Coulter et al. 2012),doi:10.1016/j.memsci.2012.02.018,
Pd90.0Au10.0,weight fraction,foil,Pd94.34Au5.66,24,,,0.3901,fcc,400,,,Magnetron sputtering/annealing,544.0049,0.5,2.35 cm,,,,,1.82E-08,,,,,,,,Pressure gradient up to ?P = 689.5 kPa  and permeate side pressure is Pp = 82 kPa So we need to find pressure at the permeate side so that we can calculate Pf^0.5 - Pp^0.5,(Coulter et al. 2012),doi:10.1016/j.memsci.2012.02.018,
Pd85.7Au9.4Pt4.9,weight fraction,foil,Pd91.71Au5.43Pt2.86,11.1,,,0.3909,fcc,400,,,Magnetron sputtering/annealing,544.0049,0.5,2.35 cm,,,,,9.42E-09,,,,,,,,Pressure gradient up to ?P = 689.5 kPa  and permeate side pressure is Pp = 82 kPa So we need to find pressure at the permeate side so that we can calculate Pf^0.5 - Pp^0.5,(Coulter et al. 2012),doi:10.1016/j.memsci.2012.02.018,
Pd83.6Au12.1Pt4.3,weight fraction,foil,Pd90.00Au7.00Pt3.00,10,100.01,,0.3914,fcc,400,,,Magnetron sputtering/annealing,544.0049,0.5,2.35 cm,,,,,7.70E-09,,,,,,,,Pressure gradient up to ?P = 689.5 kPa  and permeate side pressure is Pp = 82 kPa So we need to find pressure at the permeate side so that we can calculate Pf^0.5 - Pp^0.5,(Coulter et al. 2012),doi:10.1016/j.memsci.2012.02.018,
Pd85.0Au10.7Pt4.3,weight fraction,foil,Pd91.28Au6.21Pt2.52,10,,,0.3911,fcc,400,,,Magnetron sputtering/annealing,544.0049,0.5,2.35 cm,,,,,6.33E-09,,,,,,,,Pressure gradient up to ?P = 689.5 kPa  and permeate side pressure is Pp = 82 kPa So we need to find pressure at the permeate side so that we can calculate Pf^0.5 - Pp^0.5,(Coulter et al. 2012),doi:10.1016/j.memsci.2012.02.018,
Pd84.3Au8.1Pt7.6,weight fraction,foil,Pd90.82Au4.71Pt4.47,9.6,,,0.3907,fcc,400,,,Magnetron sputtering/annealing,544.0049,0.5,2.35 cm,,,,,7.26E-09,,,,,,,,Pressure gradient up to ?P = 689.5 kPa  and permeate side pressure is Pp = 82 kPa So we need to find pressure at the permeate side so that we can calculate Pf^0.5 - Pp^0.5,(Coulter et al. 2012),doi:10.1016/j.memsci.2012.02.018,
Pd81.9Au9.65Pt8.45,weight fraction,foil,Pd89.24Au5.71Pt5.05,11.2,,,0.3911,fcc,400,,,Magnetron sputtering/annealing,544.0049,0.5,2.35 cm,,,,,7.54E-09,,,,,,,,Pressure gradient up to ?P = 689.5 kPa  and permeate side pressure is Pp = 82 kPa So we need to find pressure at the permeate side so that we can calculate Pf^0.5 - Pp^0.5. The nominal composition from the paper is 80/10/0 Pd/Au/Pt and actual in Composition mass% is 81.9/9.7/8.5 so I adjusted by substracting -0.05 on the Au and Pt content. ,(Coulter et al. 2012),doi:10.1016/j.memsci.2012.02.018,
Pd79.4Au12.9Pt7.7,weight fraction,foil,Pd87.67Au7.69Pt4.64,25,,,0.3917,fcc,400,,,Magnetron sputtering/annealing,544.0049,0.5,2.35 cm,,,,,1.18E-08,,,,,,,,Pressure gradient up to ?P = 689.5 kPa  and permeate side pressure is Pp = 82 kPa So we need to find pressure at the permeate side so that we can calculate Pf^0.5 - Pp^0.5,(Coulter et al. 2012),doi:10.1016/j.memsci.2012.02.018,
Pd80.2Au12.5Pt7.3,weight fraction,foil,Pd88.20Au7.42Pt4.38,25,,,0.3916,fcc,400,,,Magnetron sputtering/annealing,544.0049,0.5,2.35 cm,,,,,1.41E-08,,,,,,,,Pressure gradient up to ?P = 689.5 kPa  and permeate side pressure is Pp = 82 kPa So we need to find pressure at the permeate side so that we can calculate Pf^0.5 - Pp^0.5,(Coulter et al. 2012),doi:10.1016/j.memsci.2012.02.018,
Pd81.4Au10.9Pt7.7,weight fraction,foil,Pd88.97Au6.43Pt4.59,25,,,0.3913,fcc,400,,,Magnetron sputtering/annealing,544.0049,0.5,2.35 cm,,,,,1.14E-08,,,,,,,,Pressure gradient up to ?P = 689.5 kPa  and permeate side pressure is Pp = 82 kPa So we need to find pressure at the permeate side so that we can calculate Pf^0.5 - Pp^0.5,(Coulter et al. 2012),doi:10.1016/j.memsci.2012.02.018,
Pd80.8Au8.8Pt10.4,weight fraction,foil,Pd88.57Au5.21Pt6.22,25,,,0.391,fcc,400,,,Magnetron sputtering/annealing,544.0049,0.5,2.35 cm,,,,,1.19E-09,,,,,,,,Pressure gradient up to ?P = 689.5 kPa  and permeate side pressure is Pp = 82 kPa So we need to find pressure at the permeate side so that we can calculate Pf^0.5 - Pp^0.5,(Coulter et al. 2012),doi:10.1016/j.memsci.2012.02.018,
Pd77.9Au11.55Pt10.55,weight fraction,foil,Pd86.61Au6.97Pt6.43,25,,,0.3915,fcc,400,,,Magnetron sputtering/annealing,544.0049,0.5,2.35 cm,,,,,1.04E-08,,,,,,,,Pressure gradient up to ?P = 689.5 kPa  and permeate side pressure is Pp = 82 kPa So we need to find pressure at the permeate side so that we can calculate Pf^0.5 - Pp^0.5. The composition is adjusted to sum up to 100%. The alloy code is Pd-158. I substract -0.05 on Au and Pt contents.,(Coulter et al. 2012),doi:10.1016/j.memsci.2012.02.018,
Pd81.3Au9.1Pt9.6,weight fraction,foil,Pd88.90Au5.37Pt5.72,25,,,0.391,fcc,400,,,Magnetron sputtering/annealing,544.0049,0.5,2.35 cm,,,,,6.14E-09,,,,,,,,Pressure gradient up to ?P = 689.5 kPa  and permeate side pressure is Pp = 82 kPa So we need to find pressure at the permeate side so that we can calculate Pf^0.5 - Pp^0.5,(Coulter et al. 2012),doi:10.1016/j.memsci.2012.02.018,
Pd83.6Au8.6Pt7.8,weight fraction,foil,Pd90.38Au5.02Pt4.60,25,,,0.3908,fcc,400,,,Magnetron sputtering/annealing,544.0049,0.5,2.35 cm,,,,,3.83E-09,,,,,,,,Pressure gradient up to ?P = 689.5 kPa  and permeate side pressure is Pp = 82 kPa So we need to find pressure at the permeate side so that we can calculate Pf^0.5 - Pp^0.5,(Coulter et al. 2012),doi:10.1016/j.memsci.2012.02.018,
Pd80.7Au11.6Pt7.7,weight fraction,foil,Pd88.52Au6.87Pt4.61,25,,,0.3914,fcc,400,,,Magnetron sputtering/annealing,544.0049,0.5,2.35 cm,,,,,8.23E-09,,,,,,,,Pressure gradient up to ?P = 689.5 kPa  and permeate side pressure is Pp = 82 kPa So we need to find pressure at the permeate side so that we can calculate Pf^0.5 - Pp^0.5,(Coulter et al. 2012),doi:10.1016/j.memsci.2012.02.018,
Pd75.8Au11.3Pt12.9,weight fraction,foil,Pd85.23Au6.86Pt7.91,25,,,0.3915,fcc,400,,,Magnetron sputtering/annealing,544.0049,0.5,2.35 cm,,,,,6.76E-09,,,,,,,,Pressure gradient up to ?P = 689.5 kPa  and permeate side pressure is Pp = 82 kPa So we need to find pressure at the permeate side so that we can calculate Pf^0.5 - Pp^0.5,(Coulter et al. 2012),doi:10.1016/j.memsci.2012.02.018,
,,,,,,,,,,,,,,,,,,,,,,,,,,,,,,,
Pd79.4Au12.9Pt7.7,weight fraction,foil,Pd87.67Au7.69Pt4.64,25,,,0.3917,fcc,299.69,,,Magnetron sputtering/annealing,544.0049,0.5,2.35 cm,,,,,7.83E-09,,,,,,,,Pressure gradient up to ?P = 689.5 kPa  and permeate side pressure is Pp = 82 kPa So we need to find pressure at the permeate side so that we can calculate Pf^0.5 - Pp^0.5,(Coulter et al. 2012),doi:10.1016/j.memsci.2012.02.018,
Pd79.4Au12.9Pt7.7,weight fraction,foil,Pd87.67Au7.69Pt4.64,25,,,0.3917,fcc,349.51,,,Magnetron sputtering/annealing,544.0049,0.5,2.35 cm,,,,,1.02E-08,,,,,,,,Pressure gradient up to ?P = 689.5 kPa  and permeate side pressure is Pp = 82 kPa So we need to find pressure at the permeate side so that we can calculate Pf^0.5 - Pp^0.5,(Coulter et al. 2012),doi:10.1016/j.memsci.2012.02.018,
Pd79.4Au12.9Pt7.7,weight fraction,foil,Pd87.67Au7.69Pt4.64,25,,,0.3917,fcc,399.78,,,Magnetron sputtering/annealing,544.0049,0.5,2.35 cm,,,,,1.18E-08,,,,,,,,Pressure gradient up to ?P = 689.5 kPa  and permeate side pressure is Pp = 82 kPa So we need to find pressure at the permeate side so that we can calculate Pf^0.5 - Pp^0.5,(Coulter et al. 2012),doi:10.1016/j.memsci.2012.02.018,
Pd79.4Au12.9Pt7.7,weight fraction,foil,Pd87.67Au7.69Pt4.64,25,,,0.3917,fcc,449.6,,,Magnetron sputtering/annealing,544.0049,0.5,2.35 cm,,,,,1.27E-08,,,,,,,,Pressure gradient up to ?P = 689.5 kPa  and permeate side pressure is Pp = 82 kPa So we need to find pressure at the permeate side so that we can calculate Pf^0.5 - Pp^0.5,(Coulter et al. 2012),doi:10.1016/j.memsci.2012.02.018,
Pd79.4Au12.9Pt7.7,weight fraction,foil,Pd87.67Au7.69Pt4.64,25,,,0.3917,fcc,499.86,,,Magnetron sputtering/annealing,544.0049,0.5,2.35 cm,,,,,1.49E-08,,,,,,,,Pressure gradient up to ?P = 689.5 kPa  and permeate side pressure is Pp = 82 kPa So we need to find pressure at the permeate side so that we can calculate Pf^0.5 - Pp^0.5,(Coulter et al. 2012),doi:10.1016/j.memsci.2012.02.018,
,,,,,,,,,,,,,,,,,,,,,,,,,,,,,,,
Pd80.2Au12.5Pt7.3,weight fraction,foil,Pd88.20Au7.40Pt4.40,25,,,0.3916,fcc,299.69,,,Magnetron sputtering/annealing,544.0049,0.5,2.35 cm,,,,,8.04E-09,,,,,,,,Pressure gradient up to ?P = 689.5 kPa  and permeate side pressure is Pp = 82 kPa So we need to find pressure at the permeate side so that we can calculate Pf^0.5 - Pp^0.5,(Coulter et al. 2012),doi:10.1016/j.memsci.2012.02.018,
Pd80.2Au12.5Pt7.3,weight fraction,foil,Pd88.20Au7.40Pt4.40,25,,,0.3916,fcc,349.51,,,Magnetron sputtering/annealing,544.0049,0.5,2.35 cm,,,,,1.00E-08,,,,,,,,Pressure gradient up to ?P = 689.5 kPa  and permeate side pressure is Pp = 82 kPa So we need to find pressure at the permeate side so that we can calculate Pf^0.5 - Pp^0.5,(Coulter et al. 2012),doi:10.1016/j.memsci.2012.02.018,
Pd80.2Au12.5Pt7.3,weight fraction,foil,Pd88.20Au7.40Pt4.40,25,,,0.3916,fcc,399.78,,,Magnetron sputtering/annealing,544.0049,0.5,2.35 cm,,,,,1.17E-08,,,,,,,,Pressure gradient up to ?P = 689.5 kPa  and permeate side pressure is Pp = 82 kPa So we need to find pressure at the permeate side so that we can calculate Pf^0.5 - Pp^0.5,(Coulter et al. 2012),doi:10.1016/j.memsci.2012.02.018,
Pd80.2Au12.5Pt7.3,weight fraction,foil,Pd88.20Au7.40Pt4.40,25,,,0.3916,fcc,449.6,,,Magnetron sputtering/annealing,544.0049,0.5,2.35 cm,,,,,1.29E-08,,,,,,,,Pressure gradient up to ?P = 689.5 kPa  and permeate side pressure is Pp = 82 kPa So we need to find pressure at the permeate side so that we can calculate Pf^0.5 - Pp^0.5,(Coulter et al. 2012),doi:10.1016/j.memsci.2012.02.018,
Pd80.2Au12.5Pt7.3,weight fraction,foil,Pd88.20Au7.40Pt4.40,25,,,0.3916,fcc,499.86,,,Magnetron sputtering/annealing,544.0049,0.5,2.35 cm,,,,,1.41E-08,,,,,,,,Pressure gradient up to ?P = 689.5 kPa  and permeate side pressure is Pp = 82 kPa So we need to find pressure at the permeate side so that we can calculate Pf^0.5 - Pp^0.5,(Coulter et al. 2012),doi:10.1016/j.memsci.2012.02.018,
,,,,,,,,,,,,,,,,,,,,,,,,,,,,,,,
Pd81.4Au10.9Pt7.7,weight fraction,foil,Pd88.97Au6.44Pt4.59,25,,,0.3913,fcc,299.69,,,Magnetron sputtering/annealing,544.0049,0.5,2.35 cm,,,,,8.19E-09,,,,,,,,Pressure gradient up to ?P = 689.5 kPa  and permeate side pressure is Pp = 82 kPa So we need to find pressure at the permeate side so that we can calculate Pf^0.5 - Pp^0.5,(Coulter et al. 2012),doi:10.1016/j.memsci.2012.02.018 ,
Pd81.4Au10.9Pt7.7,weight fraction,foil,Pd88.97Au6.44Pt4.59,25,,,0.3913,fcc,399.78,,,Magnetron sputtering/annealing,544.0049,0.5,2.35 cm,,,,,1.21E-08,,,,,,,,Pressure gradient up to ?P = 689.5 kPa  and permeate side pressure is Pp = 82 kPa So we need to find pressure at the permeate side so that we can calculate Pf^0.5 - Pp^0.5,(Coulter et al. 2012),doi:10.1016/j.memsci.2012.02.018,
Pd81.4Au10.9Pt7.7,weight fraction,foil,Pd88.97Au6.44Pt4.59,25,,,0.3913,fcc,450.04,,,Magnetron sputtering/annealing,544.0049,0.5,2.35 cm,,,,,1.35E-08,,,,,,,,Pressure gradient up to ?P = 689.5 kPa  and permeate side pressure is Pp = 82 kPa So we need to find pressure at the permeate side so that we can calculate Pf^0.5 - Pp^0.5,(Coulter et al. 2012),doi:10.1016/j.memsci.2012.02.018,
Pd81.4Au10.9Pt7.7,weight fraction,foil,Pd88.97Au6.44Pt4.59,25,,,0.3913,fcc,499.86,,,Magnetron sputtering/annealing,544.0049,0.5,2.35 cm,,,,,1.52E-08,,,,,,,,Pressure gradient up to ?P = 689.5 kPa  and permeate side pressure is Pp = 82 kPa So we need to find pressure at the permeate side so that we can calculate Pf^0.5 - Pp^0.5,(Coulter et al. 2012),doi:10.1016/j.memsci.2012.02.018,
,,,,,,,,,,,,,,,,,,,,,,,,,,,,,,,
Pd90.0Au10.0,weight fraction,foil,Pd94.34Au5.66,25,,,0.3901,fcc,300,,,cold rolling,55,0.5,11.25,,,,,8.16E-09,2.161016949,,,,,,,The data in Table 2 for as-received foils were taken,"(Zhang et al., 2012)",https://doi.org/10.1016/j.memsci.2012.02.025,
Pd90.0Au10.0,weight fraction,foil,Pd94.34Au5.66,25,,,0.3901,fcc,300,,,cold rolling,102,0.5,11.25,,,,,8.76E-09,4.322033898,,,,,,,The data in Table 2 for as-received foils were taken,"(Zhang et al., 2012)",https://doi.org/10.1016/j.memsci.2012.02.025,
Pd90.0Au10.0,weight fraction,foil,Pd94.34Au5.66,25,,,0.3901,fcc,300,,,cold rolling,144,0.5,11.25,,,,,9.32E-09,6.483050847,,,,,,,The data in Table 2 for as-received foils were taken,"(Zhang et al., 2012)",https://doi.org/10.1016/j.memsci.2012.02.025,
Pd90.0Au10.0,weight fraction,foil,Pd94.34Au5.66,25,,,0.3901,fcc,300,,,cold rolling,182,0.5,11.25,,,,,9.40E-09,8.262711864,,,,,,,The data in Table 2 for as-received foils were taken,"(Zhang et al., 2012)",https://doi.org/10.1016/j.memsci.2012.02.025,
,,,,,,,,,,,,,,,,,,,,,,,,,,,,,,,
Pd75.0Ag25.0,weight fraction,foil,Pd75.26Ag24.74,25,,,0.3935,fcc,300,,,cold rolling,55,0.5,11.25,,,,,5.91E-09,1.800847458,,,,,,,The data in Table 2 for as-received foils were taken,"(Zhang et al., 2012)",https://doi.org/10.1016/j.memsci.2012.02.025,
Pd75.0Ag25.0,weight fraction,foil,Pd75.26Ag24.74,25,,,0.3935,fcc,300,,,cold rolling,102,0.5,11.25,,,,,6.32E-09,3.44279661,,,,,,,The data in Table 2 for as-received foils were taken,"(Zhang et al., 2012)",https://doi.org/10.1016/j.memsci.2012.02.025,
Pd75.0Ag25.0,weight fraction,foil,Pd75.26Ag24.74,25,,,0.3935,fcc,300,,,cold rolling,144,0.5,11.25,,,,,7.11E-09,5.508474576,,,,,,,The data in Table 2 for as-received foils were taken,"(Zhang et al., 2012)",https://doi.org/10.1016/j.memsci.2012.02.025,
Pd75.0Ag25.0,weight fraction,foil,Pd75.26Ag24.74,25,,,0.3935,fcc,300,,,cold rolling,182,0.5,11.25,,,,,7.69E-09,7.574152542,,,,,,,The data in Table 2 for as-received foils were taken,"(Zhang et al., 2012)",https://doi.org/10.1016/j.memsci.2012.02.025,
,,,,,,,,,,,,,,,,,,,,,,,,,,,,,,,
Pd98.0Al2.0,mole fraction,foil,Pd98.00Al2.00,100,,,0.3888,fcc,250,,,arc melting/annealing/rolling,225.1666,0.5,,,,,,1.11E-08,2.50E-08,molH.cm/s.cm^2,,,,,,"Permeabilities for fcc Pd Al Alloys in units of Flux x 10^9 (mol H cm)/(s cm^2) and pressure is Pf = 50.7 kPa, Pp =0. The thickness is assumed to be 100 micron arbitrarily.","(Flanagan et al., 2018)",https://doi.org/10.1016/j.jallcom.2018.07.007,
Pd98.0Al2.0,mole fraction,foil,Pd98.00Al2.00,100,,,0.3888,fcc,200,,,arc melting/annealing/rolling,225.1666,0.5,,,,,,7.73E-09,1.74E-08,,,,,,,"Permeabilities for fcc Pd Al Alloys in units of Flux x 10^9 (mol H cm)/(s cm^2) and pressure is Pf = 50.7 kPa, Pp =0. The thickness is assumed to be 100 micron arbitrarily.","(Flanagan et al., 2018)",https://doi.org/10.1016/j.jallcom.2018.07.007,
Pd98.0Al2.0,mole fraction,foil,Pd98.00Al2.00,100,,,0.3888,fcc,150,,,arc melting/annealing/rolling,225.1666,0.5,,,,,,5.20E-09,1.17E-08,,,,,,,"Permeabilities for fcc Pd Al Alloys in units of Flux x 10^9 (mol H cm)/(s cm^2) and pressure is Pf = 50.7 kPa, Pp =0. The thickness is assumed to be 100 micron arbitrarily.","(Flanagan et al., 2018)",https://doi.org/10.1016/j.jallcom.2018.07.007,
Pd98.0Al2.0,mole fraction,foil,Pd98.00Al2.00,100,,,0.3888,fcc,120,,,arc melting/annealing/rolling,225.1666,0.5,,,,,,3.77E-09,8.50E-09,,,,,,,"Permeabilities for fcc Pd Al Alloys in units of Flux x 10^9 (mol H cm)/(s cm^2) and pressure is Pf = 50.7 kPa, Pp =0. The thickness is assumed to be 100 micron arbitrarily.","(Flanagan et al., 2018)",https://doi.org/10.1016/j.jallcom.2018.07.007,
,,,,,,,,,,,,,,,,,,,,,,,,,,,,,,,
Pd96.0Al4.0,mole fraction,foil,Pd96.00Al4.00,100,,,0.3886,fcc,250,,,arc melting/annealing/rolling,225.1666,0.5,,,,,,9.77E-09,2.20E-08,,,,,,,"Permeabilities for fcc Pd Al Alloys in units of Flux x 10^9 (mol H cm)/(s cm^2) and pressure is Pf = 50.7 kPa, Pp =0. The thickness is assumed to be 100 micron arbitrarily.","(Flanagan et al., 2018)",https://doi.org/10.1016/j.jallcom.2018.07.007,
Pd96.0Al4.0,mole fraction,foil,Pd96.00Al4.00,100,,,0.3886,fcc,200,,,arc melting/annealing/rolling,225.1666,0.5,,,,,,6.97E-09,1.57E-08,,,,,,,"Permeabilities for fcc Pd Al Alloys in units of Flux x 10^9 (mol H cm)/(s cm^2) and pressure is Pf = 50.7 kPa, Pp =0. The thickness is assumed to be 100 micron arbitrarily.","(Flanagan et al., 2018)",https://doi.org/10.1016/j.jallcom.2018.07.007,
Pd96.0Al4.0,mole fraction,foil,Pd96.00Al4.00,100,,,0.3886,fcc,150,,,arc melting/annealing/rolling,225.1666,0.5,,,,,,4.09E-09,9.20E-09,,,,,,,"Permeabilities for fcc Pd Al Alloys in units of Flux x 10^9 (mol H cm)/(s cm^2) and pressure is Pf = 50.7 kPa, Pp =0. The thickness is assumed to be 100 micron arbitrarily.","(Flanagan et al., 2018)",https://doi.org/10.1016/j.jallcom.2018.07.007,
Pd96.0Al4.0,mole fraction,foil,Pd96.00Al4.00,100,,,0.3886,fcc,120,,,arc melting/annealing/rolling,225.1666,0.5,,,,,,3.55E-09,8.00E-09,,,,,,,"Permeabilities for fcc Pd Al Alloys in units of Flux x 10^9 (mol H cm)/(s cm^2) and pressure is Pf = 50.7 kPa, Pp =0. The thickness is assumed to be 100 micron arbitrarily.","(Flanagan et al., 2018)",https://doi.org/10.1016/j.jallcom.2018.07.007,
,,,,,,,,,,,,,,,,,,,,,,,,,,,,,,,
Pd94.0Al6.0,mole fraction,foil,Pd94.00Al6.00,100,,,0.3884,fcc,250,,,arc melting/annealing/rolling,225.1666,0.5,,,,,,7.15E-09,1.61E-08,,,,,,,"Permeabilities for fcc Pd Al Alloys in units of Flux x 10^9 (mol H cm)/(s cm^2) and pressure is Pf = 50.7 kPa, Pp =0. The thickness is assumed to be 100 micron arbitrarily.","(Flanagan et al., 2018)",https://doi.org/10.1016/j.jallcom.2018.07.007,
Pd94.0Al6.0,mole fraction,foil,Pd94.00Al6.00,100,,,0.3884,fcc,200,,,arc melting/annealing/rolling,225.1666,0.5,,,,,,5.02E-09,1.13E-08,,,,,,,"Permeabilities for fcc Pd Al Alloys in units of Flux x 10^9 (mol H cm)/(s cm^2) and pressure is Pf = 50.7 kPa, Pp =0. The thickness is assumed to be 100 micron arbitrarily.","(Flanagan et al., 2018)",https://doi.org/10.1016/j.jallcom.2018.07.007,
Pd94.0Al6.0,mole fraction,foil,Pd94.00Al6.00,100,,,0.3884,fcc,150,,,arc melting/annealing/rolling,225.1666,0.5,,,,,,3.29E-09,7.40E-09,,,,,,,"Permeabilities for fcc Pd Al Alloys in units of Flux x 10^9 (mol H cm)/(s cm^2) and pressure is Pf = 50.7 kPa, Pp =0. The thickness is assumed to be 100 micron arbitrarily.","(Flanagan et al., 2018)",https://doi.org/10.1016/j.jallcom.2018.07.007,
Pd94.0Al6.0,mole fraction,foil,Pd94.00Al6.00,100,,,0.3884,fcc,120,,,arc melting/annealing/rolling,225.1666,0.5,,,,,,2.40E-09,5.40E-09,,,,,,,"Permeabilities for fcc Pd Al Alloys in units of Flux x 10^9 (mol H cm)/(s cm^2) and pressure is Pf = 50.7 kPa, Pp =0. The thickness is assumed to be 100 micron arbitrarily.","(Flanagan et al., 2018)",https://doi.org/10.1016/j.jallcom.2018.07.007,
,,,,,,,,,,,,,,,,,,,,,,,,,,,,,,,
Pd94.0Al6.0,mole fraction,foil,Pd94.00Al6.00,100,,,0.3884,fcc,200,,,arc melting/annealing/rolling,176.1761,0.5,,,,,,1.14E-09,2.004672897,,,,,,,Hydrogen flux is given in Flux x 10^9 mol H/cm^2/s. Here there seem the flux was not given as molH.cm/s.cm^2 but we assume it is. The thickness is also assumed to be 100 micron as it is not given,"(Flanagan et al., 2018)",https://doi.org/10.1016/j.jallcom.2018.07.007,
Pd94.0Al6.0,mole fraction,foil,Pd94.00Al6.00,100,,,0.3884,fcc,200,,,arc melting/annealing/rolling,217.5833,0.5,,,,,,1.15E-09,2.503738318,,,,,,,Hydrogen flux is given in Flux x 10^9 mol H/cm^2/s. Here there seem the flux was not given as molH.cm/s.cm^2 but we assume it is. The thickness is also assumed to be 100 micron as it is not given,"(Flanagan et al., 2018)",https://doi.org/10.1016/j.jallcom.2018.07.007,
Pd94.0Al6.0,mole fraction,foil,Pd94.00Al6.00,100,,,0.3884,fcc,200,,,arc melting/annealing/rolling,90.362,0.5,,,,,,3.31E-09,2.994392523,,,,,,,Hydrogen flux is given in Flux x 10^9 mol H/cm^2/s. Here there seem the flux was not given as molH.cm/s.cm^2 but we assume it is. The thickness is also assumed to be 100 micron as it is not given,"(Flanagan et al., 2018)",https://doi.org/10.1016/j.jallcom.2018.07.007,
Pd94.0Al6.0,mole fraction,foil,Pd94.00Al6.00,100,,,0.3884,fcc,200,,,arc melting/annealing/rolling,96.0606,0.5,,,,,,3.64E-09,3.499065421,,,,,,,Hydrogen flux is given in Flux x 10^9 mol H/cm^2/s. Here there seem the flux was not given as molH.cm/s.cm^2 but we assume it is. The thickness is also assumed to be 100 micron as it is not given,"(Flanagan et al., 2018)",https://doi.org/10.1016/j.jallcom.2018.07.007,
Pd94.0Al6.0,mole fraction,foil,Pd94.00Al6.00,100,,,0.3884,fcc,200,,,arc melting/annealing/rolling,102.6702,0.5,,,,,,3.87E-09,3.972897196,,,,,,,Hydrogen flux is given in Flux x 10^9 mol H/cm^2/s. Here there seem the flux was not given as molH.cm/s.cm^2 but we assume it is. The thickness is also assumed to be 100 micron as it is not given,"(Flanagan et al., 2018)",https://doi.org/10.1016/j.jallcom.2018.07.007,
Pd94.0Al6.0,mole fraction,foil,Pd94.00Al6.00,100,,,0.3884,fcc,200,,,arc melting/annealing/rolling,108.0632,0.5,,,,,,4.14E-09,4.469158879,,,,,,,Hydrogen flux is given in Flux x 10^9 mol H/cm^2/s. Here there seem the flux was not given as molH.cm/s.cm^2 but we assume it is. The thickness is also assumed to be 100 micron as it is not given,"(Flanagan et al., 2018)",https://doi.org/10.1016/j.jallcom.2018.07.007,
,,,,,,,,,,,,,,,,,,,,,,,,,,,,,,,
Pd96.0Al4.0,mole fraction,foil,Pd96.00Al4.00,100,,,0.3886,fcc,200,,,arc melting/annealing/rolling,52.4461,0.5,,,,,,2.42E-09,1.26728972,,,,,,,Hydrogen flux is given in Flux x 10^9 mol H/cm^2/s. Here there seem the flux was not given as molH.cm/s.cm^2 but we assume it is. The thickness is also assumed to be 100 micron as it is not given,"(Flanagan et al., 2018)",https://doi.org/10.1016/j.jallcom.2018.07.007,
Pd96.0Al4.0,mole fraction,foil,Pd96.00Al4.00,100,,,0.3886,fcc,200,,,arc melting/annealing/rolling,65.2191,0.5,,,,,,3.11E-09,2.029906542,,,,,,,Hydrogen flux is given in Flux x 10^9 mol H/cm^2/s. Here there seem the flux was not given as molH.cm/s.cm^2 but we assume it is. The thickness is also assumed to be 100 micron as it is not given,"(Flanagan et al., 2018)",https://doi.org/10.1016/j.jallcom.2018.07.007,
Pd96.0Al4.0,mole fraction,foil,Pd96.00Al4.00,100,,,0.3886,fcc,200,,,arc melting/annealing/rolling,72.2292,0.5,,,,,,3.51E-09,2.537383178,,,,,,,Hydrogen flux is given in Flux x 10^9 mol H/cm^2/s. Here there seem the flux was not given as molH.cm/s.cm^2 but we assume it is. The thickness is also assumed to be 100 micron as it is not given,"(Flanagan et al., 2018)",https://doi.org/10.1016/j.jallcom.2018.07.007,
Pd96.0Al4.0,mole fraction,foil,Pd96.00Al4.00,100,,,0.3886,fcc,200,,,arc melting/annealing/rolling,86.3781,0.5,,,,,,4.38E-09,3.779439252,,,,,,,Hydrogen flux is given in Flux x 10^9 mol H/cm^2/s. Here there seem the flux was not given as molH.cm/s.cm^2 but we assume it is. The thickness is also assumed to be 100 micron as it is not given,"(Flanagan et al., 2018)",https://doi.org/10.1016/j.jallcom.2018.07.007,
Pd96.0Al4.0,mole fraction,foil,Pd96.00Al4.00,100,,,0.3886,fcc,200,,,arc melting/annealing/rolling,97.5705,0.5,,,,,,5.12E-09,4.993457944,,,,,,,Hydrogen flux is given in Flux x 10^9 mol H/cm^2/s. Here there seem the flux was not given as molH.cm/s.cm^2 but we assume it is. The thickness is also assumed to be 100 micron as it is not given,"(Flanagan et al., 2018)",https://doi.org/10.1016/j.jallcom.2018.07.007,
,,,,,,,,,,,,,,,,,,,,,,,,,,,,,,,
Pd98.0Al2.0,mole fraction,foil,Pd98.00Al2.00,100,,,0.3888,fcc,200,,,arc melting/annealing/rolling,71.369,0.5,,,,,,3.74E-09,2.669158879,,,,,,,Hydrogen flux is given in Flux x 10^9 mol H/cm^2/s. Here there seem the flux was not given as molH.cm/s.cm^2 but we assume it is. The thickness is also assumed to be 100 micron as it is not given,"(Flanagan et al., 2018)",https://doi.org/10.1016/j.jallcom.2018.07.007,
Pd98.0Al2.0,mole fraction,foil,Pd98.00Al2.00,100,,,0.3888,fcc,200,,,arc melting/annealing/rolling,76.7617,0.5,,,,,,4.15E-09,3.182242991,,,,,,,Hydrogen flux is given in Flux x 10^9 mol H/cm^2/s. Here there seem the flux was not given as molH.cm/s.cm^2 but we assume it is. The thickness is also assumed to be 100 micron as it is not given,"(Flanagan et al., 2018)",https://doi.org/10.1016/j.jallcom.2018.07.007,
Pd98.0Al2.0,mole fraction,foil,Pd98.00Al2.00,100,,,0.3888,fcc,200,,,arc melting/annealing/rolling,82.0509,0.5,,,,,,4.51E-09,3.703738318,,,,,,,Hydrogen flux is given in Flux x 10^9 mol H/cm^2/s. Here there seem the flux was not given as molH.cm/s.cm^2 but we assume it is. The thickness is also assumed to be 100 micron as it is not given,"(Flanagan et al., 2018)",https://doi.org/10.1016/j.jallcom.2018.07.007,
Pd98.0Al2.0,mole fraction,foil,Pd98.00Al2.00,100,,,0.3888,fcc,200,,,arc melting/annealing/rolling,87.4912,0.5,,,,,,4.84E-09,4.230841121,,,,,,,Hydrogen flux is given in Flux x 10^9 mol H/cm^2/s. Here there seem the flux was not given as molH.cm/s.cm^2 but we assume it is. The thickness is also assumed to be 100 micron as it is not given,"(Flanagan et al., 2018)",https://doi.org/10.1016/j.jallcom.2018.07.007,
Pd98.0Al2.0,mole fraction,foil,Pd98.00Al2.00,100,,,0.3888,fcc,200,,,arc melting/annealing/rolling,91.5616,0.5,,,,,,5.18E-09,4.746728972,,,,,,,Hydrogen flux is given in Flux x 10^9 mol H/cm^2/s. Here there seem the flux was not given as molH.cm/s.cm^2 but we assume it is. The thickness is also assumed to be 100 micron as it is not given,"(Flanagan et al., 2018)",https://doi.org/10.1016/j.jallcom.2018.07.007,
Pd98.0Al2.0,mole fraction,foil,Pd98.00Al2.00,100,,,0.3888,fcc,200,,,arc melting/annealing/rolling,96.0178,0.5,,,,,,5.49E-09,5.268224299,,,,,,,Hydrogen flux is given in Flux x 10^9 mol H/cm^2/s. Here there seem the flux was not given as molH.cm/s.cm^2 but we assume it is. The thickness is also assumed to be 100 micron as it is not given,"(Flanagan et al., 2018)",https://doi.org/10.1016/j.jallcom.2018.07.007,
,,,,,,,,,,,,,,,,,,,,,,,,,,,,,,,
Pd73.92Ag22.08Al4.0,mole fraction,foil,Pd73.92Ag22.08Al4.00,100,,,0.3936,fcc,200,,,arc melting/annealing/rolling,72.2745,0.5,,,,,,1.13E-09,0.817610063,,,,,,,Hydrogen flux is given in Flux x 10^9 mol H/cm^2/s. Here there seem the flux was not given as molH.cm/s.cm^2 but we assume it is. The thickness is also assumed to be 100 micron as it is not given. The lattice parameter is empirically predicted using the simplest form of the Vegard's Law (See supplementary material),"(Flanagan et al., 2018)",https://doi.org/10.1016/j.jallcom.2018.07.007,
Pd73.92Ag22.08Al4.0,mole fraction,foil,Pd73.92Ag22.08Al4.00,100,,,0.3936,fcc,200,,,arc melting/annealing/rolling,90.6562,0.5,,,,,,1.50E-09,1.358490566,,,,,,,Hydrogen flux is given in Flux x 10^9 mol H/cm^2/s. Here there seem the flux was not given as molH.cm/s.cm^2 but we assume it is. The thickness is also assumed to be 100 micron as it is not given. The lattice parameter is empirically predicted using the simplest form of the Vegard's Law (See supplementary material),"(Flanagan et al., 2018)",https://doi.org/10.1016/j.jallcom.2018.07.007,
Pd73.92Ag22.08Al4.0,mole fraction,foil,Pd73.92Ag22.08Al4.00,100,,,0.3936,fcc,200,,,arc melting/annealing/rolling,98.3369,0.5,,,,,,1.64E-09,1.610062893,,,,,,,Hydrogen flux is given in Flux x 10^9 mol H/cm^2/s. Here there seem the flux was not given as molH.cm/s.cm^2 but we assume it is. The thickness is also assumed to be 100 micron as it is not given. The lattice parameter is empirically predicted using the simplest form of the Vegard's Law (See supplementary material),"(Flanagan et al., 2018)",https://doi.org/10.1016/j.jallcom.2018.07.007,
Pd73.92Ag22.08Al4.0,mole fraction,foil,Pd73.92Ag22.08Al4.00,100,,,0.3936,fcc,200,,,arc melting/annealing/rolling,104.483,0.5,,,,,,1.77E-09,1.849056604,,,,,,,Hydrogen flux is given in Flux x 10^9 mol H/cm^2/s. Here there seem the flux was not given as molH.cm/s.cm^2 but we assume it is. The thickness is also assumed to be 100 micron as it is not given. The lattice parameter is empirically predicted using the simplest form of the Vegard's Law (See supplementary material),"(Flanagan et al., 2018)",https://doi.org/10.1016/j.jallcom.2018.07.007,
