Repository: AldoKwamibar/Pd-membranes-permeability

# Palladium alloy Membranes Permeability Prediction with CatBoost & Virtual Screening

This repository contains Python notebooks (`.ipynb`) and datasets related to hydrogen permeability prediction in palladium-based alloy membranes.

All datasets are provided in flat file formats (CSV/XLSX), compatible with Microsoft Excel (tested on Version 2508).

---

## 🚀 Project Structure

PhD. Project organization

## Dataset (Folder)
     ___Lattice parameters.xlsx ----> Vegard's law
    |
    |___Palladium_Alloy_Membranes dataset_QSPR_ML.csv ----> Pd alloy dataset for modelling
    |
    |___oliynyk_extended_std_unit.csv ----> Property dataset for CBFV

File: Palladium_Alloy_Membranes dataset_QSPR_ML.csv (part 14 of 25)
Alloy Formula,"Composition
Pd73.92Ag22.08Al4.0,mole fraction,foil,Pd73.92Ag22.08Al4.00,100,,,0.3936,fcc,200,,,arc melting/annealing/rolling,117.029,0.5,,,,,,2.03E-09,2.377358491,,,,,,,Hydrogen flux is given in Flux x 10^9 mol H/cm^2/s. Here there seem the flux was not given as molH.cm/s.cm^2 but we assume it is. The thickness is also assumed to be 100 micron as it is not given. The lattice parameter is empirically predicted using the simplest form of the Vegard's Law (See supplementary material),"(Flanagan et al., 2018)",https://doi.org/10.1016/j.jallcom.2018.07.007,
Pd73.92Ag22.08Al4.0,mole fraction,foil,Pd73.92Ag22.08Al4.00,100,,,0.3936,fcc,200,,,arc melting/annealing/rolling,122.8114,0.5,,,,,,2.18E-09,2.679245283,,,,,,,Hydrogen flux is given in Flux x 10^9 mol H/cm^2/s. Here there seem the flux was not given as molH.cm/s.cm^2 but we assume it is. The thickness is also assumed to be 100 micron as it is not given. The lattice parameter is empirically predicted using the simplest form of the Vegard's Law (See supplementary material),"(Flanagan et al., 2018)",https://doi.org/10.1016/j.jallcom.2018.07.007,
,,,,,,,,,,,,,,,,,,,,,,,,,,,,,,,
Pd75.46Ag22.54Al2.0,mole fraction,foil,Pd75.46Ag22.54Al2.00,100,,,0.3933,fcc,200,,,arc melting/annealing/rolling,56.4253,0.5,,,,,,2.22E-09,1.250314465,,,,,,,Hydrogen flux is given in Flux x 10^9 mol H/cm^2/s. Here there seem the flux was not given as molH.cm/s.cm^2 but we assume it is. The thickness is also assumed to be 100 micron as it is not given. The lattice parameter is empirically predicted using the simplest form of the Vegard's Law (See supplementary material),"(Flanagan et al., 2018)",https://doi.org/10.1016/j.jallcom.2018.07.007,
Pd75.46Ag22.54Al2.0,mole fraction,foil,Pd75.46Ag22.54Al2.00,100,,,0.3933,fcc,200,,,arc melting/annealing/rolling,64.5441,0.5,,,,,,2.63E-09,1.698113208,,,,,,,Hydrogen flux is given in Flux x 10^9 mol H/cm^2/s. Here there seem the flux was not given as molH.cm/s.cm^2 but we assume it is. The thickness is also assumed to be 100 micron as it is not given. The lattice parameter is empirically predicted using the simplest form of the Vegard's Law (See supplementary material),"(Flanagan et al., 2018)",https://doi.org/10.1016/j.jallcom.2018.07.007,
Pd75.46Ag22.54Al2.0,mole fraction,foil,Pd75.46Ag22.54Al2.00,100,,,0.3933,fcc,200,,,arc melting/annealing/rolling,67.126,0.5,,,,,,2.74E-09,1.838993711,,,,,,,Hydrogen flux is given in Flux x 10^9 mol H/cm^2/s. Here there seem the flux was not given as molH.cm/s.cm^2 but we assume it is. The thickness is also assumed to be 100 micron as it is not given. The lattice parameter is empirically predicted using the simplest form of the Vegard's Law (See supplementary material),"(Flanagan et al., 2018)",https://doi.org/10.1016/j.jallcom.2018.07.007,
Pd75.46Ag22.54Al2.0,mole fraction,foil,Pd75.46Ag22.54Al2.00,100,,,0.3933,fcc,200,,,arc melting/annealing/rolling,77.8116,0.5,,,,,,3.71E-09,2.890566038,,,,,,,Hydrogen flux is given in Flux x 10^9 mol H/cm^2/s. Here there seem the flux was not given as molH.cm/s.cm^2 but we assume it is. The thickness is also assumed to be 100 micron as it is not given. The lattice parameter is empirically predicted using the simplest form of the Vegard's Law (See supplementary material),"(Flanagan et al., 2018)",https://doi.org/10.1016/j.jallcom.2018.07.007,
Pd75.46Ag22.54Al2.0,mole fraction,foil,Pd75.46Ag22.54Al2.00,100,,,0.3933,fcc,200,,,arc melting/annealing/rolling,80.9722,0.5,,,,,,3.73E-09,3.023899371,,,,,,,Hydrogen flux is given in Flux x 10^9 mol H/cm^2/s. Here there seem the flux was not given as molH.cm/s.cm^2 but we assume it is. The thickness is also assumed to be 100 micron as it is not given. The lattice parameter is empirically predicted using the simplest form of the Vegard's Law (See supplementary material),"(Flanagan et al., 2018)",https://doi.org/10.1016/j.jallcom.2018.07.007,
Pd75.46Ag22.54Al2.0,mole fraction,foil,Pd75.46Ag22.54Al2.00,100,,,0.3933,fcc,200,,,arc melting/annealing/rolling,84.3985,0.5,,,,,,3.73E-09,3.152201258,,,,,,,Hydrogen flux is given in Flux x 10^9 mol H/cm^2/s. Here there seem the flux was not given as molH.cm/s.cm^2 but we assume it is. The thickness is also assumed to be 100 micron as it is not given. The lattice parameter is empirically predicted using the simplest form of the Vegard's Law (See supplementary material),"(Flanagan et al., 2018)",https://doi.org/10.1016/j.jallcom.2018.07.007,
Pd75.46Ag22.54Al2.0,mole fraction,foil,Pd75.46Ag22.54Al2.00,100,,,0.3933,fcc,200,,,arc melting/annealing/rolling,100.3199,0.5,,,,,,4.87E-09,4.888050314,,,,,,,Hydrogen flux is given in Flux x 10^9 mol H/cm^2/s. Here there seem the flux was not given as molH.cm/s.cm^2 but we assume it is. The thickness is also assumed to be 100 micron as it is not given. The lattice parameter is empirically predicted using the simplest form of the Vegard's Law (See supplementary material),"(Flanagan et al., 2018)",https://doi.org/10.1016/j.jallcom.2018.07.007,
,,,,,,,,,,,,,,,,,,,,,,,,,,,,,,,
Pd59.2Cu40.8,weight fraction,foil,Pd46.43Cu53.57,31.3,,,0.3757,fcc,450,,,Cold rolling/quenching at high Temperature,350.8554,0.5,,,,,,6.90E-09,,,,,,,,Membrane A is selected for data extraction. Feed pressure is 445 kPa and permeate pressure is 100kPa i.e atmospheric pressure. This composition is given by fitting vegard law with the XRD Pd content determined using XRD.  The lattice parameter before the experiment is selected. We use the composition determined by EDS and the lattice parameter given by the Vegard's Law.,"(Al-Mufachi et al., 2015) ",https://doi.org/10.1016/j.memsci.2015.07.015,
Pd59.2Cu40.8,weight fraction,foil,Pd46.43Cu53.57,31.3,,,0.3757,fcc,319.82,,,Cold rolling/quenching at high Temperature,350.8554,0.5,,,,,,1.57E-09,,,,,,,,Membrane A is selected for data extraction. Feed pressure is 445 kPa and permeate pressure is 100kPa i.e atmospheric pressure. This composition is given by fitting vegard law with the XRD Pd content determined using XRD.  The lattice parameter before the experiment is selected. We use the composition determined by EDS and the lattice parameter given by the Vegard's Law.,"(Al-Mufachi et al., 2015) ",https://doi.org/10.1016/j.memsci.2015.07.015,
Pd59.2Cu40.8,weight fraction,foil,Pd46.43Cu53.57,31.3,,,0.3757,fcc,329.69,,,Cold rolling/quenching at high Temperature,350.8554,0.5,,,,,,1.68E-09,,,,,,,,"Membrane A is selected for data extraction. Feed pressure is 445 kPa and permeate pressure is 100kPa i.e atmospheric pressure. This composition is given by fitting vegard law with the XRD Pd content determined using XRD.  The lattice parameter before the experiment is selected.
We use the composition determined by EDS and the lattice parameter given by the Vegard's Law.","(Al-Mufachi et al., 2015) ",https://doi.org/10.1016/j.memsci.2015.07.015,
Pd59.2Cu40.8,weight fraction,foil,Pd46.43Cu53.57,31.3,,,0.3757,fcc,339.86,,,Cold rolling/quenching at high Temperature,350.8554,0.5,,,,,,1.81E-09,,,,,,,,Membrane A is selected for data extraction. Feed pressure is 445 kPa and permeate pressure is 100kPa i.e atmospheric pressure. This composition is given by fitting vegard law with the XRD Pd content determined using XRD.  The lattice parameter before the experiment is selected. We use the composition determined by EDS and the lattice parameter given by the Vegard's Law.,"(Al-Mufachi et al., 2015) ",https://doi.org/10.1016/j.memsci.2015.07.015,
Pd59.2Cu40.8,weight fraction,foil,Pd46.43Cu53.57,31.3,,,0.3757,fcc,349.79,,,Cold rolling/quenching at high Temperature,350.8554,0.5,,,,,,2.24E-09,,,,,,,,Membrane A is selected for data extraction. Feed pressure is 445 kPa and permeate pressure is 100kPa i.e atmospheric pressure. This composition is given by fitting vegard law with the XRD Pd content determined using XRD.  The lattice parameter before the experiment is selected. We use the composition determined by EDS and the lattice parameter given by the Vegard's Law.,"(Al-Mufachi et al., 2015) ",https://doi.org/10.1016/j.memsci.2015.07.015,
Pd59.2Cu40.8,weight fraction,foil,Pd46.43Cu53.57,31.3,,,0.3757,fcc,369.66,,,Cold rolling/quenching at high Temperature,350.8554,0.5,,,,,,3.01E-09,,,,,,,,Membrane A is selected for data extraction. Feed pressure is 445 kPa and permeate pressure is 100kPa i.e atmospheric pressure. This composition is given by fitting vegard law with the XRD Pd content determined using XRD.  The lattice parameter before the experiment is selected. We use the composition determined by EDS and the lattice parameter given by the Vegard's Law.,"(Al-Mufachi et al., 2015) ",https://doi.org/10.1016/j.memsci.2015.07.015,
Pd59.2Cu40.8,weight fraction,foil,Pd46.43Cu53.57,31.3,,,0.3757,fcc,379.67,,,Cold rolling/quenching at high Temperature,350.8554,0.5,,,,,,3.38E-09,,,,,,,,Membrane A is selected for data extraction. Feed pressure is 445 kPa and permeate pressure is 100kPa i.e atmospheric pressure. This composition is given by fitting vegard law with the XRD Pd content determined using XRD.  The lattice parameter before the experiment is selected. We use the composition determined by EDS and the lattice parameter given by the Vegard's Law.,"(Al-Mufachi et al., 2015) ",https://doi.org/10.1016/j.memsci.2015.07.015,
Pd59.2Cu40.8,weight fraction,foil,Pd46.43Cu53.57,31.3,,,0.3757,fcc,389.68,,,Cold rolling/quenching at high Temperature,350.8554,0.5,,,,,,3.78E-09,,,,,,,,Membrane A is selected for data extraction. Feed pressure is 445 kPa and permeate pressure is 100kPa i.e atmospheric pressure. This composition is given by fitting vegard law with the XRD Pd content determined using XRD.  The lattice parameter before the experiment is selected. We use the composition determined by EDS and the lattice parameter given by the Vegard's Law.,"(Al-Mufachi et al., 2015) ",https://doi.org/10.1016/j.memsci.2015.07.015,
Pd59.2Cu40.8,weight fraction,foil,Pd46.43Cu53.57,31.3,,,0.3757,fcc,399.85,,,Cold rolling/quenching at high Temperature,350.8554,0.5,,,,,,4.23E-09,,,,,,,,Membrane A is selected for data extraction. Feed pressure is 445 kPa and permeate pressure is 100kPa i.e atmospheric pressure. This composition is given by fitting vegard law with the XRD Pd content determined using XRD.  The lattice parameter before the experiment is selected. We use the composition determined by EDS and the lattice parameter given by the Vegard's Law.,"(Al-Mufachi et al., 2015) ",https://doi.org/10.1016/j.memsci.2015.07.015,
Pd59.2Cu40.8,weight fraction,foil,Pd46.43Cu53.57,31.3,,,0.3757,fcc,410.02,,,Cold rolling/quenching at high Temperature,350.8554,0.5,,,,,,4.73E-09,,,,,,,,Membrane A is selected for data extraction. Feed pressure is 445 kPa and permeate pressure is 100kPa i.e atmospheric pressure. This composition is given by fitting vegard law with the XRD Pd content determined using XRD.  The lattice parameter before the experiment is selected. We use the composition determined by EDS and the lattice parameter given by the Vegard's Law.,"(Al-Mufachi et al., 2015) ",https://doi.org/10.1016/j.memsci.2015.07.015,
Pd59.2Cu40.8,weight fraction,foil,Pd46.43Cu53.57,31.3,,,0.3757,fcc,420.11,,,Cold rolling/quenching at high Temperature,350.8554,0.5,,,,,,5.29E-09,,,,,,,,Membrane A is selected for data extraction. Feed pressure is 445 kPa and permeate pressure is 100kPa i.e atmospheric pressure. This composition is given by fitting vegard law with the XRD Pd content determined using XRD.  The lattice parameter before the experiment is selected. We use the composition determined by EDS and the lattice parameter given by the Vegard's Law.,"(Al-Mufachi et al., 2015) ",https://doi.org/10.1016/j.memsci.2015.07.015,
Pd59.2Cu40.8,weight fraction,foil,Pd46.43Cu53.57,31.3,,,0.3757,fcc,429.64,,,Cold rolling/quenching at high Temperature,350.8554,0.5,,,,,,5.75E-09,,,,,,,,Membrane A is selected for data extraction. Feed pressure is 445 kPa and permeate pressure is 100kPa i.e atmospheric pressure. This composition is given by fitting vegard law with the XRD Pd content determined using XRD.  The lattice parameter before the experiment is selected. We use the composition determined by EDS and the lattice parameter given by the Vegard's Law.,"(Al-Mufachi et al., 2015) ",https://doi.org/10.1016/j.memsci.2015.07.015,
Pd59.2Cu40.8,weight fraction,foil,Pd46.43Cu53.57,31.3,,,0.3757,fcc,439.56,,,Cold rolling/quenching at high Temperature,350.8554,0.5,,,,,,6.34E-09,,,,,,,,Membrane A is selected for data extraction. Feed pressure is 445 kPa and permeate pressure is 100kPa i.e atmospheric pressure. This composition is given by fitting vegard law with the XRD Pd content determined using XRD.  The lattice parameter before the experiment is selected. We use the composition determined by EDS and the lattice parameter given by the Vegard's Law.,"(Al-Mufachi et al., 2015) ",https://doi.org/10.1016/j.memsci.2015.07.015,
,,,,,,,,,,,,,,,,,,,,,,,,,,,,,,,
Pd47.0Cu53.0,mole fraction,foil,Pd47.00Cu53.00,20,,,0.297,bcc,150,,,Commercial/GoodFellow Co.,71.6547,0.5,,,,,,5.40E-09,0.019329897,,,,,,,"The flux is given in mol/s.m2, and the differential pressure P2^0.5 - P3^0.5 is in Pa^0.5. So we need to calculate the permeability . Piper' s lattice parameter is used  ","(Decaux et al., 2010)",doi:10.1016/j.ijhydene.2009.08.100,
Pd47.0Cu53.0,mole fraction,foil,Pd47.00Cu53.00,20,,,0.297,bcc,150,,,Commercial/GoodFellow Co.,131.6547,0.5,,,,,,7.99E-09,0.05257732,,,,,,,"The flux is given in mol/s.m2, and the differential pressure P2^0.5 - P3^0.5 is in Pa^0.5. So we need to calculate the permeability . Piper' s lattice parameter is used  ","(Decaux et al., 2010)",doi:10.1016/j.ijhydene.2009.08.100,
Pd47.0Cu53.0,mole fraction,foil,Pd47.00Cu53.00,20,,,0.297,bcc,150,,,Commercial/GoodFellow Co.,184.1727,0.5,,,,,,8.96E-09,0.082474227,,,,,,,"The flux is given in mol/s.m2, and the differential pressure P2^0.5 - P3^0.5 is in Pa^0.5. So we need to calculate the permeability . Piper' s lattice parameter is used  ","(Decaux et al., 2010)",doi:10.1016/j.ijhydene.2009.08.100,
Pd47.0Cu53.0,mole fraction,foil,Pd47.00Cu53.00,20,,,0.297,bcc,150,,,Commercial/GoodFellow Co.,231.6547,0.5,,,,,,9.43E-09,0.109278351,,,,,,,"The flux is given in mol/s.m2, and the differential pressure P2^0.5 - P3^0.5 is in Pa^0.5. So we need to calculate the permeability . Piper' s lattice parameter is used  ","(Decaux et al., 2010)",doi:10.1016/j.ijhydene.2009.08.100,
Pd47.0Cu53.0,mole fraction,foil,Pd47.00Cu53.00,20,,,0.297,bcc,150,,,Commercial/GoodFellow Co.,275.5396,0.5,,,,,,9.77E-09,0.134536082,,,,,,,"The flux is given in mol/s.m2, and the differential pressure P2^0.5 - P3^0.5 is in Pa^0.5. So we need to calculate the permeability . Piper' s lattice parameter is used  ","(Decaux et al., 2010)",doi:10.1016/j.ijhydene.2009.08.100,
Pd47.0Cu53.0,mole fraction,foil,Pd47.00Cu53.00,20,,,0.297,bcc,150,,,Commercial/GoodFellow Co.,316.5468,0.5,,,,,,1.00E-08,0.158247423,,,,,,,"The flux is given in mol/s.m2, and the differential pressure P2^0.5 - P3^0.5 is in Pa^0.5. So we need to calculate the permeability . Piper' s lattice parameter is used  ","(Decaux et al., 2010)",doi:10.1016/j.ijhydene.2009.08.100,
,,,,,,,,,,,,,,,,,,,,,,,,,,,,,,,
Pd47.0Cu53.0,mole fraction,foil,Pd47.00Cu53.00,20,,,0.297,bcc,190,,,Commercial/GoodFellow Co.,71.6547,0.5,,,,,,9.42E-09,0.033762887,,,,,,,"The flux is given in mol/s.m2, and the differential pressure P2^0.5 - P3^0.5 is in Pa^0.5. So we need to calculate the permeability . Piper' s lattice parameter is used  ","(Decaux et al., 2010)",doi:10.1016/j.ijhydene.2009.08.100,
Pd47.0Cu53.0,mole fraction,foil,Pd47.00Cu53.00,20,,,0.297,bcc,190,,,Commercial/GoodFellow Co.,131.3669,0.5,,,,,,1.17E-08,0.077061856,,,,,,,"The flux is given in mol/s.m2, and the differential pressure P2^0.5 - P3^0.5 is in Pa^0.5. So we need to calculate the permeability . Piper' s lattice parameter is used  ","(Decaux et al., 2010)",doi:10.1016/j.ijhydene.2009.08.100,
Pd47.0Cu53.0,mole fraction,foil,Pd47.00Cu53.00,20,,,0.297,bcc,190,,,Commercial/GoodFellow Co.,184.1727,0.5,,,,,,1.28E-08,0.117525773,,,,,,,"The flux is given in mol/s.m2, and the differential pressure P2^0.5 - P3^0.5 is in Pa^0.5. So we need to calculate the permeability . Piper' s lattice parameter is used  ","(Decaux et al., 2010)",doi:10.1016/j.ijhydene.2009.08.100,
Pd47.0Cu53.0,mole fraction,foil,Pd47.00Cu53.00,20,,,0.297,bcc,190,,,Commercial/GoodFellow Co.,231.3669,0.5,,,,,,1.32E-08,0.15257732,,,,,,,"The flux is given in mol/s.m2, and the differential pressure P2^0.5 - P3^0.5 is in Pa^0.5. So we need to calculate the permeability . Piper' s lattice parameter is used  ","(Decaux et al., 2010)",doi:10.1016/j.ijhydene.2009.08.100,
Pd47.0Cu53.0,mole fraction,foil,Pd47.00Cu53.00,20,,,0.297,bcc,190,,,Commercial/GoodFellow Co.,275.3957,0.5,,,,,,1.36E-08,0.187886598,,,,,,,"The flux is given in mol/s.m2, and the differential pressure P2^0.5 - P3^0.5 is in Pa^0.5. So we need to calculate the permeability . Piper' s lattice parameter is used  ","(Decaux et al., 2010)",doi:10.1016/j.ijhydene.2009.08.100,
Pd47.0Cu53.0,mole fraction,foil,Pd47.00Cu53.00,20,,,0.297,bcc,190,,,Commercial/GoodFellow Co.,315.6835,0.5,,,,,,1.41E-08,0.223195876,,,,,,,"The flux is given in mol/s.m2, and the differential pressure P2^0.5 - P3^0.5 is in Pa^0.5. So we need to calculate the permeability . Piper' s lattice parameter is used  ","(Decaux et al., 2010)",doi:10.1016/j.ijhydene.2009.08.100,
,,,,,,,,,,,,,,,,,,,,,,,,,,,,,,,
Pd47.0Cu53.0,mole fraction,foil,Pd47.00Cu53.00,20,,,0.297,bcc,250,,,Commercial/GoodFellow Co.,71.5108,0.5,,,,,,1.63E-08,0.058247423,,,,,,,"The flux is given in mol/s.m2, and the differential pressure P2^0.5 - P3^0.5 is in Pa^0.5. So we need to calculate the permeability . Piper' s lattice parameter is used  ","(Decaux et al., 2010)",doi:10.1016/j.ijhydene.2009.08.100,
Pd47.0Cu53.0,mole fraction,foil,Pd47.00Cu53.00,20,,,0.297,bcc,250,,,Commercial/GoodFellow Co.,131.223,0.5,,,,,,1.86E-08,0.121907216,,,,,,,"The flux is given in mol/s.m2, and the differential pressure P2^0.5 - P3^0.5 is in Pa^0.5. So we need to calculate the permeability . Piper' s lattice parameter is used  ","(Decaux et al., 2010)",doi:10.1016/j.ijhydene.2009.08.100,
Pd47.0Cu53.0,mole fraction,foil,Pd47.00Cu53.00,20,,,0.297,bcc,250,,,Commercial/GoodFellow Co.,183.8849,0.5,,,,,,1.93E-08,0.177319588,,,,,,,"The flux is given in mol/s.m2, and the differential pressure P2^0.5 - P3^0.5 is in Pa^0.5. So we need to calculate the permeability . Piper' s lattice parameter is used  ","(Decaux et al., 2010)",doi:10.1016/j.ijhydene.2009.08.100,
Pd47.0Cu53.0,mole fraction,foil,Pd47.00Cu53.00,20,,,0.297,bcc,250,,,Commercial/GoodFellow Co.,231.0791,0.5,,,,,,1.98E-08,0.229123711,,,,,,,"The flux is given in mol/s.m2, and the differential pressure P2^0.5 - P3^0.5 is in Pa^0.5. So we need to calculate the permeability . Piper' s lattice parameter is used  ","(Decaux et al., 2010)",doi:10.1016/j.ijhydene.2009.08.100,
Pd47.0Cu53.0,mole fraction,foil,Pd47.00Cu53.00,20,,,0.297,bcc,250,,,Commercial/GoodFellow Co.,274.8201,0.5,,,,,,2.00E-08,0.275,,,,,,,"The flux is given in mol/s.m2, and the differential pressure P2^0.5 - P3^0.5 is in Pa^0.5. So we need to calculate the permeability . Piper' s lattice parameter is used  ","(Decaux et al., 2010)",doi:10.1016/j.ijhydene.2009.08.100,
Pd47.0Cu53.0,mole fraction,foil,Pd47.00Cu53.00,20,,,0.297,bcc,250,,,Commercial/GoodFellow Co.,315.3957,0.5,,,,,,2.02E-08,0.319072165,,,,,,,"The flux is given in mol/s.m2, and the differential pressure P2^0.5 - P3^0.5 is in Pa^0.5. So we need to calculate the permeability . Piper' s lattice parameter is used  ","(Decaux et al., 2010)",doi:10.1016/j.ijhydene.2009.08.100,
,,,,,,,,,,,,,,,,,,,,,,,,,,,,,,,
Pd47.0Cu53.0,mole fraction,foil,Pd47.00Cu53.00,20,,,0.297,bcc,300,,,Commercial/GoodFellow Co.,74.8201,0.5,,,,,,2.47E-08,0.092268041,,,,,,,"The flux is given in mol/s.m2, and the differential pressure P2^0.5 - P3^0.5 is in Pa^0.5. So we need to calculate the permeability   ","(Decaux et al., 2010)",doi:10.1016/j.ijhydene.2009.08.100,
Pd47.0Cu53.0,mole fraction,foil,Pd47.00Cu53.00,20,,,0.297,bcc,300,,,Commercial/GoodFellow Co.,134.3885,0.5,,,,,,2.60E-08,0.175,,,,,,,"The flux is given in mol/s.m2, and the differential pressure P2^0.5 - P3^0.5 is in Pa^0.5. So we need to calculate the permeability   ","(Decaux et al., 2010)",doi:10.1016/j.ijhydene.2009.08.100,
Pd47.0Cu53.0,mole fraction,foil,Pd47.00Cu53.00,20,,,0.297,bcc,300,,,Commercial/GoodFellow Co.,186.9065,0.5,,,,,,2.63E-08,0.245360825,,,,,,,"The flux is given in mol/s.m2, and the differential pressure P2^0.5 - P3^0.5 is in Pa^0.5. So we need to calculate the permeability   ","(Decaux et al., 2010)",doi:10.1016/j.ijhydene.2009.08.100,
Pd47.0Cu53.0,mole fraction,foil,Pd47.00Cu53.00,20,,,0.297,bcc,300,,,Commercial/GoodFellow Co.,233.9568,0.5,,,,,,2.64E-08,0.309020619,,,,,,,"The flux is given in mol/s.m2, and the differential pressure P2^0.5 - P3^0.5 is in Pa^0.5. So we need to calculate the permeability   ","(Decaux et al., 2010)",doi:10.1016/j.ijhydene.2009.08.100,
Pd47.0Cu53.0,mole fraction,foil,Pd47.00Cu53.00,20,,,0.297,bcc,300,,,Commercial/GoodFellow Co.,277.6978,0.5,,,,,,2.63E-08,0.365463918,,,,,,,"The flux is given in mol/s.m2, and the differential pressure P2^0.5 - P3^0.5 is in Pa^0.5. So we need to calculate the permeability   ","(Decaux et al., 2010)",doi:10.1016/j.ijhydene.2009.08.100,
Pd47.0Cu53.0,mole fraction,foil,Pd47.00Cu53.00,20,,,0.297,bcc,300,,,Commercial/GoodFellow Co.,318.1295,0.5,,,,,,2.62E-08,0.417268041,,,,,,,"The flux is given in mol/s.m2, and the differential pressure P2^0.5 - P3^0.5 is in Pa^0.5. So we need to calculate the permeability   ","(Decaux et al., 2010)",doi:10.1016/j.ijhydene.2009.08.100,
,,,,,,,,,,,,,,,,,,,,,,,,,,,,,,,
Pd47.0Cu53.0,mole fraction,foil,Pd47.00Cu53.00,20,,,0.297,bcc,395,,,Commercial/GoodFellow Co.,72.9496,0.5,,,,,,2.71E-08,0.09871134,,,,,,,"The flux is given in mol/s.m2, and the differential pressure P2^0.5 - P3^0.5 is in Pa^0.5. So we need to calculate the permeability   ","(Decaux et al., 2010)",doi:10.1016/j.ijhydene.2009.08.100,
Pd47.0Cu53.0,mole fraction,foil,Pd47.00Cu53.00,20,,,0.297,bcc,395,,,Commercial/GoodFellow Co.,133.5252,0.5,,,,,,2.88E-08,0.192268041,,,,,,,"The flux is given in mol/s.m2, and the differential pressure P2^0.5 - P3^0.5 is in Pa^0.5. So we need to calculate the permeability   ","(Decaux et al., 2010)",doi:10.1016/j.ijhydene.2009.08.100,
Pd47.0Cu53.0,mole fraction,foil,Pd47.00Cu53.00,20,,,0.297,bcc,395,,,Commercial/GoodFellow Co.,185.1799,0.5,,,,,,2.97E-08,0.275257732,,,,,,,"The flux is given in mol/s.m2, and the differential pressure P2^0.5 - P3^0.5 is in Pa^0.5. So we need to calculate the permeability   ","(Decaux et al., 2010)",doi:10.1016/j.ijhydene.2009.08.100,
Pd47.0Cu53.0,mole fraction,foil,Pd47.00Cu53.00,20,,,0.297,bcc,395,,,Commercial/GoodFellow Co.,232.6619,0.5,,,,,,2.97E-08,0.345360825,,,,,,,"The flux is given in mol/s.m2, and the differential pressure P2^0.5 - P3^0.5 is in Pa^0.5. So we need to calculate the permeability   ","(Decaux et al., 2010)",doi:10.1016/j.ijhydene.2009.08.100,
Pd47.0Cu53.0,mole fraction,foil,Pd47.00Cu53.00,20,,,0.297,bcc,395,,,Commercial/GoodFellow Co.,275.8273,0.5,,,,,,2.98E-08,0.410824742,,,,,,,"The flux is given in mol/s.m2, and the differential pressure P2^0.5 - P3^0.5 is in Pa^0.5. So we need to calculate the permeability   ","(Decaux et al., 2010)",doi:10.1016/j.ijhydene.2009.08.100,
Pd47.0Cu53.0,mole fraction,foil,Pd47.00Cu53.00,20,,,0.297,bcc,395,,,Commercial/GoodFellow Co.,316.259,0.5,,,,,,2.99E-08,0.473195876,,,,,,,"The flux is given in mol/s.m2, and the differential pressure P2^0.5 - P3^0.5 is in Pa^0.5. So we need to calculate the permeability   ","(Decaux et al., 2010)",doi:10.1016/j.ijhydene.2009.08.100,
,,,,,,,,,,,,,,,,,,,,,,,,,,,,,,,
Pd94.25Ce5.75,mole fraction,foil,Pd94.25Ce5.75,100,,,0.3935,fcc,400,,,arc melting/rolling,570.692,0.5,,,,,,2.66E-08,0.34,,,,,0.445876365,,The pressure is given in the atmosphere and the flux is given in cm^3.cm^-2.sec^-1. The Thickness was 0.1 mm but the values given here are those normalized to thickness 0.01 cm. Pressure in feed side is 2.0 atm and Pressure in permeate side is 1 atm. ,"(Hughes & Harris, 1979)",https://doi.org/10.1524/zpch.1979.117.117.185,
Pd94.25Ce5.75,mole fraction,foil,Pd94.25Ce5.75,100,,,0.3935,fcc,300,,,arc melting/rolling,570.692,0.5,,,,,,1.64E-08,0.21,,,,,,,The pressure is given in the atmosphere and the flux is given in cm^3.cm^-2.sec^-1. The Thickness was 0.1 mm but the values given here are those normalized to thickness 0.01 cm. Pressure in feed side is 2.0 atm and Pressure in permeate side is 1 atm. ,"(Hughes & Harris, 1979)",https://doi.org/10.1524/zpch.1979.117.117.185,
,,,,,,,,,,,,,,,,,,,,,,,,,,,,,,,
Pd92.0Gd8.0,mole fraction,foil,Pd92.00Gd8.00,100,,,0.3955,fcc,400,,,arc melting/rolling,570.692,0.5,,,,,,5.16E-08,0.66,,,,,,,The pressure is given in the atmosphere and the flux is given in cm^3.cm^-2.sec^-1. The Thickness was 0.1 mm but the values given here are those normalized to thickness 0.01 cm. Pressure in feed side is 2.0 atm and Pressure in permeate side is 1 atm. ,"(Hughes & Harris, 1979)",https://doi.org/10.1524/zpch.1979.117.117.185,
Pd92.0Gd8.0,mole fraction,foil,Pd92.00Gd8.00,100,,,0.3955,fcc,300,,,arc melting/rolling,570.692,0.5,,,,,,2.81E-08,0.36,,,,,,,The pressure is given in the atmosphere and the flux is given in cm^3.cm^-2.sec^-1. The Thickness was 0.1 mm but the values given here are those normalized to thickness 0.01 cm. Pressure in feed side is 2.0 atm and Pressure in permeate side is 1 atm. ,"(Hughes & Harris, 1979)",https://doi.org/10.1524/zpch.1979.117.117.185,
,,,,,,,,,,,,,,,,,,,,,,,,,,,,,,,
Pd92.0Y8.0,mole fraction,foil,Pd92.00Y8.00,100,,,0.3947,fcc,400,,,arc melting/rolling,570.692,0.5,,,,,,6.48E-08,0.83,,,,,,,The pressure is given in the atmosphere and the flux is given in cm^3.cm^-2.sec^-1. The Thickness was 0.1 mm but the values given here are those normalized to thickness 0.01 cm. Pressure in feed side is 2.0 atm and Pressure in permeate side is 1 atm. ,"(Hughes & Harris, 1979)",https://doi.org/10.1524/zpch.1979.117.117.185,
Pd92.0Y8.0,mole fraction,foil,Pd92.00Y8.00,100,,,0.3947,fcc,300,,,arc melting/rolling,570.692,0.5,,,,,,3.13E-08,0.4,,,,,,,The pressure is given in the atmosphere and the flux is given in cm^3.cm^-2.sec^-1. The Thickness was 0.1 mm but the values given here are those normalized to thickness 0.01 cm. Pressure in feed side is 2.0 atm and Pressure in permeate side is 1 atm. ,"(Hughes & Harris, 1979)",https://doi.org/10.1524/zpch.1979.117.117.185,
,,,,,,,,,,,,,,,,,,,,,,,,,,,,,,,
Pd75.0Ag25.0,mole fraction,foil,Pd75.00Ag25.00,100,,,0.3936,fcc,400,,,arc melting/rolling,570.692,0.5,,,,,,2.42E-08,0.31,,,,,,,The pressure is given in the atmosphere and the flux is given in cm^3.cm^-2.sec^-1. The Thickness was 0.1 mm but the values given here are those normalized to thickness 0.01 cm. Pressure in feed side is 2.0 atm and Pressure in permeate side is 1 atm. ,"(Hughes & Harris, 1979)",https://doi.org/10.1524/zpch.1979.117.117.185,
Pd75.0Ag25.0,mole fraction,foil,Pd75.00Ag25.00,100,,,0.3936,fcc,300,,,arc melting/rolling,570.692,0.5,,,,,,2.03E-08,0.26,,,,,,,The pressure is given in the atmosphere and the flux is given in cm^3.cm^-2.sec^-1. The Thickness was 0.1 mm but the values given here are those normalized to thickness 0.01 cm. Pressure in feed side is 2.0 atm and Pressure in permeate side is 1 atm. ,"(Hughes & Harris, 1979)",https://doi.org/10.1524/zpch.1979.117.117.185,
,,,,,,,,,,,,,,,,,,,,,,,,,,,,,,,
Pd92.0Y8.0,mole fraction,foil,Pd92.00Y8.00,100,,,0.3947,fcc,193.32,,,arc melting/rolling,233.0234,0.5,,,,,,8.55E-09,0.044704672,,,,,,,The pressure is given in the atmosphere and the flux is given in cm^3.cm^-2.sec^-1. The Thickness was 0.1 mm but the values given here are those normalized to thickness 0.01 cm. Pressure in feed side is 2.0 atm and Pressure in permeate side is 1 atm. ,"(Hughes & Harris, 1979)",https://doi.org/10.1524/zpch.1979.117.117.185,
Pd92.0Y8.0,mole fraction,foil,Pd92.00Y8.00,100,,,0.3947,fcc,227.3,,,arc melting/rolling,233.0234,0.5,,,,,,1.62E-08,0.084688627,,,,,,,The pressure is given in the atmosphere and the flux is given in cm^3.cm^-2.sec^-1. The Thickness was 0.1 mm but the values given here are those normalized to thickness 0.01 cm. Pressure in feed side is 2.0 atm and Pressure in permeate side is 1 atm. The conversion of the cm^3 unit to mol unit was done considering density of hydrogen at STP 0 °C and 1 bar is = 0.089886 kg/m^3 and molar weight is 2.01594 g/mol ,"(Hughes & Harris, 1979)",https://doi.org/10.1524/zpch.1979.117.117.185,
Pd92.0Y8.0,mole fraction,foil,Pd92.00Y8.00,100,,,0.3947,fcc,257.79,,,arc melting/rolling,233.0234,0.5,,,,,,2.18E-08,0.11409646,,,,,,,The pressure is given in the atmosphere and the flux is given in cm^3.cm^-2.sec^-1. The Thickness was 0.1 mm but the values given here are those normalized to thickness 0.01 cm. Pressure in feed side is 2.0 atm and Pressure in permeate side is 1 atm. The conversion of the cm^3 unit to mol unit was done considering density of hydrogen at STP 0 °C and 1 bar is = 0.089886 kg/m^3 and molar weight is 2.01594 g/mol ,"(Hughes & Harris, 1979)",https://doi.org/10.1524/zpch.1979.117.117.185,
Pd92.0Y8.0,mole fraction,foil,Pd92.00Y8.00,100,,,0.3947,fcc,287.52,,,arc melting/rolling,233.0234,0.5,,,,,,2.88E-08,0.150408749,,,,,,,The pressure is given in the atmosphere and the flux is given in cm^3.cm^-2.sec^-1. The Thickness was 0.1 mm but the values given here are those normalized to thickness 0.01 cm. Pressure in feed side is 2.0 atm and Pressure in permeate side is 1 atm. The conversion of the cm^3 unit to mol unit was done considering density of hydrogen at STP 0 °C and 1 bar is = 0.089886 kg/m^3 and molar weight is 2.01594 g/mol ,"(Hughes & Harris, 1979)",https://doi.org/10.1524/zpch.1979.117.117.185,
Pd92.0Y8.0,mole fraction,foil,Pd92.00Y8.00,100,,,0.3947,fcc,318.45,,,arc melting/rolling,233.0234,0.5,,,,,,3.50E-08,0.182730192,,,,,,,The pressure is given in the atmosphere and the flux is given in cm^3.cm^-2.sec^-1. The Thickness was 0.1 mm but the values given here are those normalized to thickness 0.01 cm. Pressure in feed side is 2.0 atm and Pressure in permeate side is 1 atm. The conversion of the cm^3 unit to mol unit was done considering density of hydrogen at STP 0 °C and 1 bar is = 0.089886 kg/m^3 and molar weight is 2.01594 g/mol ,"(Hughes & Harris, 1979)",https://doi.org/10.1524/zpch.1979.117.117.185,
Pd92.0Y8.0,mole fraction,foil,Pd92.00Y8.00,100,,,0.3947,fcc,346.44,,,arc melting/rolling,233.0234,0.5,,,,,,4.14E-08,0.216141811,,,,,,,The pressure is given in the atmosphere and the flux is given in cm^3.cm^-2.sec^-1. The Thickness was 0.1 mm but the values given here are those normalized to thickness 0.01 cm. Pressure in feed side is 2.0 atm and Pressure in permeate side is 1 atm. The conversion of the cm^3 unit to mol unit was done considering density of hydrogen at STP 0 °C and 1 bar is = 0.089886 kg/m^3 and molar weight is 2.01594 g/mol ,"(Hughes & Harris, 1979)",https://doi.org/10.1524/zpch.1979.117.117.185,
Pd92.0Y8.0,mole fraction,foil,Pd92.00Y8.00,100,,,0.3947,fcc,379.44,,,arc melting/rolling,233.0234,0.5,,,,,,4.75E-08,0.2481775,,,,,,,The pressure is given in the atmosphere and the flux is given in cm^3.cm^-2.sec^-1. The Thickness was 0.1 mm but the values given here are those normalized to thickness 0.01 cm. Pressure in feed side is 2.0 atm and Pressure in permeate side is 1 atm. The conversion of the cm^3 unit to mol unit was done considering density of hydrogen at STP 0 °C and 1 bar is = 0.089886 kg/m^3 and molar weight is 2.01594 g/mol ,"(Hughes & Harris, 1979)",https://doi.org/10.1524/zpch.1979.117.117.185,
Pd92.0Y8.0,mole fraction,foil,Pd92.00Y8.00,100,,,0.3947,fcc,408.85,,,arc melting/rolling,233.0234,0.5,,,,,,5.47E-08,0.285819353,,,,,,,The pressure is given in the atmosphere and the flux is given in cm^3.cm^-2.sec^-1. The Thickness was 0.1 mm but the values given here are those normalized to thickness 0.01 cm. Pressure in feed side is 2.0 atm and Pressure in permeate side is 1 atm. The conversion of the cm^3 unit to mol unit was done considering density of hydrogen at STP 0 °C and 1 bar is = 0.089886 kg/m^3 and molar weight is 2.01594 g/mol ,"(Hughes & Harris, 1979)",https://doi.org/10.1524/zpch.1979.117.117.185,
Pd92.0Y8.0,mole fraction,foil,Pd92.00Y8.00,100,,,0.3947,fcc,438.25,,,arc melting/rolling,233.0234,0.5,,,,,,6.06E-08,0.316829563,,,,,,,The pressure is given in the atmosphere and the flux is given in cm^3.cm^-2.sec^-1. The Thickness was 0.1 mm but the values given here are those normalized to thickness 0.01 cm. Pressure in feed side is 2.0 atm and Pressure in permeate side is 1 atm. The conversion of the cm^3 unit to mol unit was done considering density of hydrogen at STP 0 °C and 1 bar is = 0.089886 kg/m^3 and molar weight is 2.01594 g/mol ,"(Hughes & Harris, 1979)",https://doi.org/10.1524/zpch.1979.117.117.185,
Pd92.0Y8.0,mole fraction,foil,Pd92.00Y8.00,100,,,0.3947,fcc,455.9,,,arc melting/rolling,233.0234,0.5,,,,,,6.61E-08,0.345303574,,,,,,,The pressure is given in the atmosphere and the flux is given in cm^3.cm^-2.sec^-1. The Thickness was 0.1 mm but the values given here are those normalized to thickness 0.01 cm. Pressure in feed side is 2.0 atm and Pressure in permeate side is 1 atm. The conversion of the cm^3 unit to mol unit was done considering density of hydrogen at STP 0 °C and 1 bar is = 0.089886 kg/m^3 and molar weight is 2.01594 g/mol ,"(Hughes & Harris, 1979)",https://doi.org/10.1524/zpch.1979.117.117.185,
,,,,,,,,,,,,,,,,,,,,,,,,,,,,,,,
Pd94.25Ce5.75,mole fraction,foil,Pd94.25Ce5.75,100,,,0.3935,fcc,216.08,,,arc melting/rolling,233.0234,0.5,,,,,,6.28E-09,0.032807612,,,,,,,The pressure is given in the atmosphere and the flux is given in cm^3.cm^-2.sec^-1. The Thickness was 0.1 mm but the values given here are those normalized to thickness 0.01 cm. Pressure in feed side is 2.0 atm and Pressure in permeate side is 1 atm. ,"(Hughes & Harris, 1979)",https://doi.org/10.1524/zpch.1979.117.117.185,
Pd94.25Ce5.75,mole fraction,foil,Pd94.25Ce5.75,100,,,0.3935,fcc,242.98,,,arc melting/rolling,233.0234,0.5,,,,,,1.02E-08,0.05349726,,,,,,,The pressure is given in the atmosphere and the flux is given in cm^3.cm^-2.sec^-1. The Thickness was 0.1 mm but the values given here are those normalized to thickness 0.01 cm. Pressure in feed side is 2.0 atm and Pressure in permeate side is 1 atm. ,"(Hughes & Harris, 1979)",https://doi.org/10.1524/zpch.1979.117.117.185,
Pd94.25Ce5.75,mole fraction,foil,Pd94.25Ce5.75,100,,,0.3935,fcc,264.76,,,arc melting/rolling,233.0234,0.5,,,,,,1.30E-08,0.067871211,,,,,,,The pressure is given in the atmosphere and the flux is given in cm^3.cm^-2.sec^-1. The Thickness was 0.1 mm but the values given here are those normalized to thickness 0.01 cm. Pressure in feed side is 2.0 atm and Pressure in permeate side is 1 atm. ,"(Hughes & Harris, 1979)",https://doi.org/10.1524/zpch.1979.117.117.185,
Pd94.25Ce5.75,mole fraction,foil,Pd94.25Ce5.75,100,,,0.3935,fcc,315.73,,,arc melting/rolling,233.0234,0.5,,,,,,1.72E-08,0.089914146,,,,,,,The pressure is given in the atmosphere and the flux is given in cm^3.cm^-2.sec^-1. The Thickness was 0.1 mm but the values given here are those normalized to thickness 0.01 cm. Pressure in feed side is 2.0 atm and Pressure in permeate side is 1 atm. ,"(Hughes & Harris, 1979)",https://doi.org/10.1524/zpch.1979.117.117.185,
Pd94.25Ce5.75,mole fraction,foil,Pd94.25Ce5.75,100,,,0.3935,fcc,340.02,,,arc melting/rolling,233.0234,0.5,,,,,,1.89E-08,0.098957982,,,,,,,The pressure is given in the atmosphere and the flux is given in cm^3.cm^-2.sec^-1. The Thickness was 0.1 mm but the values given here are those normalized to thickness 0.01 cm. Pressure in feed side is 2.0 atm and Pressure in permeate side is 1 atm. ,"(Hughes & Harris, 1979)",https://doi.org/10.1524/zpch.1979.117.117.185,
Pd94.25Ce5.75,mole fraction,foil,Pd94.25Ce5.75,100,,,0.3935,fcc,379.77,,,arc melting/rolling,233.0234,0.5,,,,,,2.42E-08,0.126417298,,,,,,,The pressure is given in the atmosphere and the flux is given in cm^3.cm^-2.sec^-1. The Thickness was 0.1 mm but the values given here are those normalized to thickness 0.01 cm. Pressure in feed side is 2.0 atm and Pressure in permeate side is 1 atm. ,"(Hughes & Harris, 1979)",https://doi.org/10.1524/zpch.1979.117.117.185,
Pd94.25Ce5.75,mole fraction,foil,Pd94.25Ce5.75,100,,,0.3935,fcc,410.59,,,arc melting/rolling,233.0234,0.5,,,,,,2.77E-08,0.144680735,,,,,,,The pressure is given in the atmosphere and the flux is given in cm^3.cm^-2.sec^-1. The Thickness was 0.1 mm but the values given here are those normalized to thickness 0.01 cm. Pressure in feed side is 2.0 atm and Pressure in permeate side is 1 atm. ,"(Hughes & Harris, 1979)",https://doi.org/10.1524/zpch.1979.117.117.185,
Pd94.25Ce5.75,mole fraction,foil,Pd94.25Ce5.75,100,,,0.3935,fcc,436.29,,,arc melting/rolling,233.0234,0.5,,,,,,3.21E-08,0.16750437,,,,,,,The pressure is given in the atmosphere and the flux is given in cm^3.cm^-2.sec^-1. The Thickness was 0.1 mm but the values given here are those normalized to thickness 0.01 cm. Pressure in feed side is 2.0 atm and Pressure in permeate side is 1 atm. ,"(Hughes & Harris, 1979)",https://doi.org/10.1524/zpch.1979.117.117.185,
Pd94.25Ce5.75,mole fraction,foil,Pd94.25Ce5.75,100,,,0.3935,fcc,457.31,,,arc melting/rolling,233.0234,0.5,,,,,,3.38E-08,0.176845822,,,,,,,The pressure is given in the atmosphere and the flux is given in cm^3.cm^-2.sec^-1. The Thickness was 0.1 mm but the values given here are those normalized to thickness 0.01 cm. Pressure in feed side is 2.0 atm and Pressure in permeate side is 1 atm. ,"(Hughes & Harris, 1979)",https://doi.org/10.1524/zpch.1979.117.117.185,
,,,,,,,,,,,,,,,,,,,,,,,,,,,,,,,
Pd92.0Gd8.0,mole fraction,foil,Pd92.00Gd8.00,100,,,0.3955,fcc,213.36,,,arc melting/rolling,233.0234,0.5,,,,,,1.16E-08,0.060422205,,,,,,,The pressure is given in the atmosphere and the flux is given in cm^3.cm^-2.sec^-1. The Thickness was 0.1 mm but the values given here are those normalized to thickness 0.01 cm. Pressure in feed side is 2.0 atm and Pressure in permeate side is 1 atm. ,"(Hughes & Harris, 1979)",https://doi.org/10.1524/zpch.1979.117.117.185,
Pd92.0Gd8.0,mole fraction,foil,Pd92.00Gd8.00,100,,,0.3955,fcc,265.96,,,arc melting/rolling,233.0234,0.5,,,,,,2.06E-08,0.107649209,,,,,,,The pressure is given in the atmosphere and the flux is given in cm^3.cm^-2.sec^-1. The Thickness was 0.1 mm but the values given here are those normalized to thickness 0.01 cm. Pressure in feed side is 2.0 atm and Pressure in permeate side is 1 atm. ,"(Hughes & Harris, 1979)",https://doi.org/10.1524/zpch.1979.117.117.185,
Pd92.0Gd8.0,mole fraction,foil,Pd92.00Gd8.00,100,,,0.3955,fcc,295.36,,,arc melting/rolling,233.0234,0.5,,,,,,2.84E-08,0.148474251,,,,,,,The pressure is given in the atmosphere and the flux is given in cm^3.cm^-2.sec^-1. The Thickness was 0.1 mm but the values given here are those normalized to thickness 0.01 cm. Pressure in feed side is 2.0 atm and Pressure in permeate side is 1 atm. ,"(Hughes & Harris, 1979)",https://doi.org/10.1524/zpch.1979.117.117.185,
Pd92.0Gd8.0,mole fraction,foil,Pd92.00Gd8.00,100,,,0.3955,fcc,337.51,,,arc melting/rolling,233.0234,0.5,,,,,,3.63E-08,0.189703661,,,,,,,The pressure is given in the atmosphere and the flux is given in cm^3.cm^-2.sec^-1. The Thickness was 0.1 mm but the values given here are those normalized to thickness 0.01 cm. Pressure in feed side is 2.0 atm and Pressure in permeate side is 1 atm. ,"(Hughes & Harris, 1979)",https://doi.org/10.1524/zpch.1979.117.117.185,
