Repository: AldoKwamibar/Pd-membranes-permeability

# Palladium alloy Membranes Permeability Prediction with CatBoost & Virtual Screening

This repository contains Python notebooks (`.ipynb`) and datasets related to hydrogen permeability prediction in palladium-based alloy membranes.

All datasets are provided in flat file formats (CSV/XLSX), compatible with Microsoft Excel (tested on Version 2508).

---

## 🚀 Project Structure

PhD. Project organization

## Dataset (Folder)
     ___Lattice parameters.xlsx ----> Vegard's law
    |
    |___Palladium_Alloy_Membranes dataset_QSPR_ML.csv ----> Pd alloy dataset for modelling
    |
    |___oliynyk_extended_std_unit.csv ----> Property dataset for CBFV

File: Palladium_Alloy_Membranes dataset_QSPR_ML.csv (part 15 of 25)
Alloy Formula,"Composition
Pd92.0Gd8.0,mole fraction,foil,Pd92.00Gd8.00,100,,,0.3955,fcc,365.28,,,arc melting/rolling,233.0234,0.5,,,,,,4.18E-08,0.21860792,,,,,,,The pressure is given in the atmosphere and the flux is given in cm^3.cm^-2.sec^-1. The Thickness was 0.1 mm but the values given here are those normalized to thickness 0.01 cm. Pressure in feed side is 2.0 atm and Pressure in permeate side is 1 atm. ,"(Hughes & Harris, 1979)",https://doi.org/10.1524/zpch.1979.117.117.185,
Pd92.0Gd8.0,mole fraction,foil,Pd92.00Gd8.00,100,,,0.3955,fcc,390.12,,,arc melting/rolling,233.0234,0.5,,,,,,4.78E-08,0.249663419,,,,,,,The pressure is given in the atmosphere and the flux is given in cm^3.cm^-2.sec^-1. The Thickness was 0.1 mm but the values given here are those normalized to thickness 0.01 cm. Pressure in feed side is 2.0 atm and Pressure in permeate side is 1 atm. ,"(Hughes & Harris, 1979)",https://doi.org/10.1524/zpch.1979.117.117.185,
Pd92.0Gd8.0,mole fraction,foil,Pd92.00Gd8.00,100,,,0.3955,fcc,424.97,,,arc melting/rolling,233.0234,0.5,,,,,,5.68E-08,0.297066189,,,,,,,The pressure is given in the atmosphere and the flux is given in cm^3.cm^-2.sec^-1. The Thickness was 0.1 mm but the values given here are those normalized to thickness 0.01 cm. Pressure in feed side is 2.0 atm and Pressure in permeate side is 1 atm. ,"(Hughes & Harris, 1979)",https://doi.org/10.1524/zpch.1979.117.117.185,
,,,,,,,,,,,,,,,,,,,,,,,,,,,,,,,
Pd75.0Ag25.0,mole fraction,foil,Pd75.00Ag25.00,100,,,0.3936,fcc,221.74,,,arc melting/rolling,233.0234,0.5,,,,,,1.16E-08,0.060869706,,,,,,,The pressure is given in the atmosphere and the flux is given in cm^3.cm^-2.sec^-1. The Thickness was 0.1 mm but the values given here are those normalized to thickness 0.01 cm. Pressure in feed side is 2.0 atm and Pressure in permeate side is 1 atm. ,"(Hughes & Harris, 1979)",https://doi.org/10.1524/zpch.1979.117.117.185,
Pd75.0Ag25.0,mole fraction,foil,Pd75.00Ag25.00,100,,,0.3936,fcc,257.68,,,arc melting/rolling,233.0234,0.5,,,,,,1.41E-08,0.073777148,,,,,,,The pressure is given in the atmosphere and the flux is given in cm^3.cm^-2.sec^-1. The Thickness was 0.1 mm but the values given here are those normalized to thickness 0.01 cm. Pressure in feed side is 2.0 atm and Pressure in permeate side is 1 atm. ,"(Hughes & Harris, 1979)",https://doi.org/10.1524/zpch.1979.117.117.185,
Pd75.0Ag25.0,mole fraction,foil,Pd75.00Ag25.00,100,,,0.3936,fcc,291.23,,,arc melting/rolling,233.0234,0.5,,,,,,1.71E-08,0.08936097,,,,,,,The pressure is given in the atmosphere and the flux is given in cm^3.cm^-2.sec^-1. The Thickness was 0.1 mm but the values given here are those normalized to thickness 0.01 cm. Pressure in feed side is 2.0 atm and Pressure in permeate side is 1 atm. ,"(Hughes & Harris, 1979)",https://doi.org/10.1524/zpch.1979.117.117.185,
Pd75.0Ag25.0,mole fraction,foil,Pd75.00Ag25.00,100,,,0.3936,fcc,314.31,,,arc melting/rolling,233.0234,0.5,,,,,,1.90E-08,0.099212465,,,,,,,The pressure is given in the atmosphere and the flux is given in cm^3.cm^-2.sec^-1. The Thickness was 0.1 mm but the values given here are those normalized to thickness 0.01 cm. Pressure in feed side is 2.0 atm and Pressure in permeate side is 1 atm. ,"(Hughes & Harris, 1979)",https://doi.org/10.1524/zpch.1979.117.117.185,
Pd75.0Ag25.0,mole fraction,foil,Pd75.00Ag25.00,100,,,0.3936,fcc,363.65,,,arc melting/rolling,233.0234,0.5,,,,,,2.33E-08,0.121802105,,,,,,,The pressure is given in the atmosphere and the flux is given in cm^3.cm^-2.sec^-1. The Thickness was 0.1 mm but the values given here are those normalized to thickness 0.01 cm. Pressure in feed side is 2.0 atm and Pressure in permeate side is 1 atm. ,"(Hughes & Harris, 1979)",https://doi.org/10.1524/zpch.1979.117.117.185,
Pd75.0Ag25.0,mole fraction,foil,Pd75.00Ag25.00,100,,,0.3936,fcc,385.43,,,arc melting/rolling,233.0234,0.5,,,,,,2.33E-08,0.121802105,,,,,,,The pressure is given in the atmosphere and the flux is given in cm^3.cm^-2.sec^-1. The Thickness was 0.1 mm but the values given here are those normalized to thickness 0.01 cm. Pressure in feed side is 2.0 atm and Pressure in permeate side is 1 atm. ,"(Hughes & Harris, 1979)",https://doi.org/10.1524/zpch.1979.117.117.185,
Pd75.0Ag25.0,mole fraction,foil,Pd75.00Ag25.00,100,,,0.3936,fcc,418.11,,,arc melting/rolling,233.0234,0.5,,,,,,2.33E-08,0.121802105,,,,,,,The pressure is given in the atmosphere and the flux is given in cm^3.cm^-2.sec^-1. The Thickness was 0.1 mm but the values given here are those normalized to thickness 0.01 cm. Pressure in feed side is 2.0 atm and Pressure in permeate side is 1 atm. ,"(Hughes & Harris, 1979)",https://doi.org/10.1524/zpch.1979.117.117.185,
Pd75.0Ag25.0,mole fraction,foil,Pd75.00Ag25.00,100,,,0.3936,fcc,437.71,,,arc melting/rolling,233.0234,0.5,,,,,,2.93E-08,0.152900738,,,,,,,The pressure is given in the atmosphere and the flux is given in cm^3.cm^-2.sec^-1. The Thickness was 0.1 mm but the values given here are those normalized to thickness 0.01 cm. Pressure in feed side is 2.0 atm and Pressure in permeate side is 1 atm. ,"(Hughes & Harris, 1979)",https://doi.org/10.1524/zpch.1979.117.117.185,
Pd75.0Ag25.0,mole fraction,foil,Pd75.00Ag25.00,100,,,0.3936,fcc,464.39,,,arc melting/rolling,233.0234,0.5,,,,,,3.25E-08,0.169878822,,,,,,,The pressure is given in the atmosphere and the flux is given in cm^3.cm^-2.sec^-1. The Thickness was 0.1 mm but the values given here are those normalized to thickness 0.01 cm. Pressure in feed side is 2.0 atm and Pressure in permeate side is 1 atm. ,"(Hughes & Harris, 1979)",https://doi.org/10.1524/zpch.1979.117.117.185,
,,,,,,,,,,,,,,,,,,,,,,,,,,,,,,,
Pd92.0Y8.0,mole fraction,foil,Pd92.00Y8.00,100,,,0.3947,fcc,185.95,,,arc melting/rolling,349.3891,0.5,,,,,,8.46E-09,0.066308725,,,,,,,The pressure is given in the atmosphere and the flux is given in cm^3.cm^-2.sec^-1. The Thickness was 0.1 mm but the values given here are those normalized to thickness 0.01 cm. Pressure in feed side is 3.4 atm and Pressure in permeate side is 1 atm. ,"(Hughes & Harris, 1979)",https://doi.org/10.1524/zpch.1979.117.117.185,
Pd92.0Y8.0,mole fraction,foil,Pd92.00Y8.00,100,,,0.3947,fcc,204.93,,,arc melting/rolling,349.3891,0.5,,,,,,1.19E-08,0.093422819,,,,,,,The pressure is given in the atmosphere and the flux is given in cm^3.cm^-2.sec^-1. The Thickness was 0.1 mm but the values given here are those normalized to thickness 0.01 cm. Pressure in feed side is 3.4 atm and Pressure in permeate side is 1 atm. ,"(Hughes & Harris, 1979)",https://doi.org/10.1524/zpch.1979.117.117.185,
Pd92.0Y8.0,mole fraction,foil,Pd92.00Y8.00,100,,,0.3947,fcc,226.32,,,arc melting/rolling,349.3891,0.5,,,,,,1.52E-08,0.119463087,,,,,,,The pressure is given in the atmosphere and the flux is given in cm^3.cm^-2.sec^-1. The Thickness was 0.1 mm but the values given here are those normalized to thickness 0.01 cm. Pressure in feed side is 3.4 atm and Pressure in permeate side is 1 atm. ,"(Hughes & Harris, 1979)",https://doi.org/10.1524/zpch.1979.117.117.185,
Pd92.0Y8.0,mole fraction,foil,Pd92.00Y8.00,100,,,0.3947,fcc,244.65,,,arc melting/rolling,349.3891,0.5,,,,,,1.73E-08,0.13557047,,,,,,,The pressure is given in the atmosphere and the flux is given in cm^3.cm^-2.sec^-1. The Thickness was 0.1 mm but the values given here are those normalized to thickness 0.01 cm. Pressure in feed side is 3.4 atm and Pressure in permeate side is 1 atm. ,"(Hughes & Harris, 1979)",https://doi.org/10.1524/zpch.1979.117.117.185,
Pd92.0Y8.0,mole fraction,foil,Pd92.00Y8.00,100,,,0.3947,fcc,263.42,,,arc melting/rolling,349.3891,0.5,,,,,,2.10E-08,0.164295302,,,,,,,The pressure is given in the atmosphere and the flux is given in cm^3.cm^-2.sec^-1. The Thickness was 0.1 mm but the values given here are those normalized to thickness 0.01 cm. Pressure in feed side is 3.4 atm and Pressure in permeate side is 1 atm. ,"(Hughes & Harris, 1979)",https://doi.org/10.1524/zpch.1979.117.117.185,
Pd92.0Y8.0,mole fraction,foil,Pd92.00Y8.00,100,,,0.3947,fcc,292.01,,,arc melting/rolling,349.3891,0.5,,,,,,2.66E-08,0.208322148,,,,,,,The pressure is given in the atmosphere and the flux is given in cm^3.cm^-2.sec^-1. The Thickness was 0.1 mm but the values given here are those normalized to thickness 0.01 cm. Pressure in feed side is 3.4 atm and Pressure in permeate side is 1 atm. ,"(Hughes & Harris, 1979)",https://doi.org/10.1524/zpch.1979.117.117.185,
Pd92.0Y8.0,mole fraction,foil,Pd92.00Y8.00,100,,,0.3947,fcc,317.66,,,arc melting/rolling,349.3891,0.5,,,,,,3.13E-08,0.245637584,,,,,,,The pressure is given in the atmosphere and the flux is given in cm^3.cm^-2.sec^-1. The Thickness was 0.1 mm but the values given here are those normalized to thickness 0.01 cm. Pressure in feed side is 3.4 atm and Pressure in permeate side is 1 atm. ,"(Hughes & Harris, 1979)",https://doi.org/10.1524/zpch.1979.117.117.185,
Pd92.0Y8.0,mole fraction,foil,Pd92.00Y8.00,100,,,0.3947,fcc,341.35,,,arc melting/rolling,349.3891,0.5,,,,,,3.65E-08,0.28590604,,,,,,,The pressure is given in the atmosphere and the flux is given in cm^3.cm^-2.sec^-1. The Thickness was 0.1 mm but the values given here are those normalized to thickness 0.01 cm. Pressure in feed side is 3.4 atm and Pressure in permeate side is 1 atm. ,"(Hughes & Harris, 1979)",https://doi.org/10.1524/zpch.1979.117.117.185,
Pd92.0Y8.0,mole fraction,foil,Pd92.00Y8.00,100,,,0.3947,fcc,366.46,,,arc melting/rolling,349.3891,0.5,,,,,,4.22E-08,0.330469799,,,,,,,The pressure is given in the atmosphere and the flux is given in cm^3.cm^-2.sec^-1. The Thickness was 0.1 mm but the values given here are those normalized to thickness 0.01 cm. Pressure in feed side is 3.4 atm and Pressure in permeate side is 1 atm. ,"(Hughes & Harris, 1979)",https://doi.org/10.1524/zpch.1979.117.117.185,
Pd92.0Y8.0,mole fraction,foil,Pd92.00Y8.00,100,,,0.3947,fcc,394.19,,,arc melting/rolling,349.3891,0.5,,,,,,4.86E-08,0.381208054,,,,,,,The pressure is given in the atmosphere and the flux is given in cm^3.cm^-2.sec^-1. The Thickness was 0.1 mm but the values given here are those normalized to thickness 0.01 cm. Pressure in feed side is 3.4 atm and Pressure in permeate side is 1 atm. ,"(Hughes & Harris, 1979)",https://doi.org/10.1524/zpch.1979.117.117.185,
Pd92.0Y8.0,mole fraction,foil,Pd92.00Y8.00,100,,,0.3947,fcc,436.44,,,arc melting/rolling,349.3891,0.5,,,,,,5.81E-08,0.45557047,,,,,,,The pressure is given in the atmosphere and the flux is given in cm^3.cm^-2.sec^-1. The Thickness was 0.1 mm but the values given here are those normalized to thickness 0.01 cm. Pressure in feed side is 3.4 atm and Pressure in permeate side is 1 atm. ,"(Hughes & Harris, 1979)",https://doi.org/10.1524/zpch.1979.117.117.185,
Pd92.0Y8.0,mole fraction,foil,Pd92.00Y8.00,100,,,0.3947,fcc,458.81,,,arc melting/rolling,349.3891,0.5,,,,,,6.31E-08,0.494228188,,,,,,,The pressure is given in the atmosphere and the flux is given in cm^3.cm^-2.sec^-1. The Thickness was 0.1 mm but the values given here are those normalized to thickness 0.01 cm. Pressure in feed side is 3.4 atm and Pressure in permeate side is 1 atm. ,"(Hughes & Harris, 1979)",https://doi.org/10.1524/zpch.1979.117.117.185,
,,,,,,,,,,,,,,,,,,,,,,,,,,,,,,,
Pd94.25Ce5.75,mole fraction,foil,Pd94.25Ce5.75,100,,,0.3935,fcc,211.45,,,arc melting/rolling,349.3891,0.5,,,,,,8.56E-09,0.067114094,,,,,,,The pressure is given in the atmosphere and the flux is given in cm^3.cm^-2.sec^-1. The Thickness was 0.1 mm but the values given here are those normalized to thickness 0.01 cm. Pressure in feed side is 3.4 atm and Pressure in permeate side is 1 atm. ,"(Hughes & Harris, 1979)",https://doi.org/10.1524/zpch.1979.117.117.185,
Pd94.25Ce5.75,mole fraction,foil,Pd94.25Ce5.75,100,,,0.3935,fcc,233.15,,,arc melting/rolling,349.3891,0.5,,,,,,1.02E-08,0.079731544,,,,,,,The pressure is given in the atmosphere and the flux is given in cm^3.cm^-2.sec^-1. The Thickness was 0.1 mm but the values given here are those normalized to thickness 0.01 cm. Pressure in feed side is 3.4 atm and Pressure in permeate side is 1 atm. ,"(Hughes & Harris, 1979)",https://doi.org/10.1524/zpch.1979.117.117.185,
Pd94.25Ce5.75,mole fraction,foil,Pd94.25Ce5.75,100,,,0.3935,fcc,253,,,arc melting/rolling,349.3891,0.5,,,,,,1.14E-08,0.08966443,,,,,,,The pressure is given in the atmosphere and the flux is given in cm^3.cm^-2.sec^-1. The Thickness was 0.1 mm but the values given here are those normalized to thickness 0.01 cm. Pressure in feed side is 3.4 atm and Pressure in permeate side is 1 atm. ,"(Hughes & Harris, 1979)",https://doi.org/10.1524/zpch.1979.117.117.185,
Pd94.25Ce5.75,mole fraction,foil,Pd94.25Ce5.75,100,,,0.3935,fcc,273.93,,,arc melting/rolling,349.3891,0.5,,,,,,1.23E-08,0.096644295,,,,,,,The pressure is given in the atmosphere and the flux is given in cm^3.cm^-2.sec^-1. The Thickness was 0.1 mm but the values given here are those normalized to thickness 0.01 cm. Pressure in feed side is 3.4 atm and Pressure in permeate side is 1 atm. ,"(Hughes & Harris, 1979)",https://doi.org/10.1524/zpch.1979.117.117.185,
Pd94.25Ce5.75,mole fraction,foil,Pd94.25Ce5.75,100,,,0.3935,fcc,290.08,,,arc melting/rolling,349.3891,0.5,,,,,,1.46E-08,0.11409396,,,,,,,The pressure is given in the atmosphere and the flux is given in cm^3.cm^-2.sec^-1. The Thickness was 0.1 mm but the values given here are those normalized to thickness 0.01 cm. Pressure in feed side is 3.4 atm and Pressure in permeate side is 1 atm. ,"(Hughes & Harris, 1979)",https://doi.org/10.1524/zpch.1979.117.117.185,
Pd94.25Ce5.75,mole fraction,foil,Pd94.25Ce5.75,100,,,0.3935,fcc,315.17,,,arc melting/rolling,349.3891,0.5,,,,,,1.84E-08,0.14442953,,,,,,,The pressure is given in the atmosphere and the flux is given in cm^3.cm^-2.sec^-1. The Thickness was 0.1 mm but the values given here are those normalized to thickness 0.01 cm. Pressure in feed side is 3.4 atm and Pressure in permeate side is 1 atm. ,"(Hughes & Harris, 1979)",https://doi.org/10.1524/zpch.1979.117.117.185,
Pd94.25Ce5.75,mole fraction,foil,Pd94.25Ce5.75,100,,,0.3935,fcc,348.34,,,arc melting/rolling,349.3891,0.5,,,,,,2.34E-08,0.183624161,,,,,,,The pressure is given in the atmosphere and the flux is given in cm^3.cm^-2.sec^-1. The Thickness was 0.1 mm but the values given here are those normalized to thickness 0.01 cm. Pressure in feed side is 3.4 atm and Pressure in permeate side is 1 atm. ,"(Hughes & Harris, 1979)",https://doi.org/10.1524/zpch.1979.117.117.185,
Pd94.25Ce5.75,mole fraction,foil,Pd94.25Ce5.75,100,,,0.3935,fcc,368.86,,,arc melting/rolling,349.3891,0.5,,,,,,2.74E-08,0.214496644,,,,,,,The pressure is given in the atmosphere and the flux is given in cm^3.cm^-2.sec^-1. The Thickness was 0.1 mm but the values given here are those normalized to thickness 0.01 cm. Pressure in feed side is 3.4 atm and Pressure in permeate side is 1 atm. ,"(Hughes & Harris, 1979)",https://doi.org/10.1524/zpch.1979.117.117.185,
Pd94.25Ce5.75,mole fraction,foil,Pd94.25Ce5.75,100,,,0.3935,fcc,388.82,,,arc melting/rolling,349.3891,0.5,,,,,,3.01E-08,0.236241611,,,,,,,The pressure is given in the atmosphere and the flux is given in cm^3.cm^-2.sec^-1. The Thickness was 0.1 mm but the values given here are those normalized to thickness 0.01 cm. Pressure in feed side is 3.4 atm and Pressure in permeate side is 1 atm. ,"(Hughes & Harris, 1979)",https://doi.org/10.1524/zpch.1979.117.117.185,
Pd94.25Ce5.75,mole fraction,foil,Pd94.25Ce5.75,100,,,0.3935,fcc,406.71,,,arc melting/rolling,349.3891,0.5,,,,,,3.18E-08,0.24885906,,,,,,,The pressure is given in the atmosphere and the flux is given in cm^3.cm^-2.sec^-1. The Thickness was 0.1 mm but the values given here are those normalized to thickness 0.01 cm. Pressure in feed side is 3.4 atm and Pressure in permeate side is 1 atm. ,"(Hughes & Harris, 1979)",https://doi.org/10.1524/zpch.1979.117.117.185,
Pd94.25Ce5.75,mole fraction,foil,Pd94.25Ce5.75,100,,,0.3935,fcc,428.64,,,arc melting/rolling,349.3891,0.5,,,,,,3.50E-08,0.27409396,,,,,,,The pressure is given in the atmosphere and the flux is given in cm^3.cm^-2.sec^-1. The Thickness was 0.1 mm but the values given here are those normalized to thickness 0.01 cm. Pressure in feed side is 3.4 atm and Pressure in permeate side is 1 atm. ,"(Hughes & Harris, 1979)",https://doi.org/10.1524/zpch.1979.117.117.185,
Pd94.25Ce5.75,mole fraction,foil,Pd94.25Ce5.75,100,,,0.3935,fcc,455.8,,,arc melting/rolling,349.3891,0.5,,,,,,3.75E-08,0.293691275,,,,,,,The pressure is given in the atmosphere and the flux is given in cm^3.cm^-2.sec^-1. The Thickness was 0.1 mm but the values given here are those normalized to thickness 0.01 cm. Pressure in feed side is 3.4 atm and Pressure in permeate side is 1 atm. ,"(Hughes & Harris, 1979)",https://doi.org/10.1524/zpch.1979.117.117.185,
,,,,,,,,,,,,,,,,,,,,,,,,,,,,,,,
Pd92.0Gd8.0,mole fraction,foil,Pd92.00Gd8.00,100,,,0.3955,fcc,199.44,,,arc melting/rolling,349.3891,0.5,,,,,,5.58E-09,0.043758389,,,,,,,The pressure is given in the atmosphere and the flux is given in cm^3.cm^-2.sec^-1. The Thickness was 0.1 mm but the values given here are those normalized to thickness 0.01 cm. Pressure in feed side is 3.4 atm and Pressure in permeate side is 1 atm. ,"(Hughes & Harris, 1979)",https://doi.org/10.1524/zpch.1979.117.117.185,
Pd92.0Gd8.0,mole fraction,foil,Pd92.00Gd8.00,100,,,0.3955,fcc,269.08,,,arc melting/rolling,349.3891,0.5,,,,,,2.06E-08,0.161073826,,,,,,,The pressure is given in the atmosphere and the flux is given in cm^3.cm^-2.sec^-1. The Thickness was 0.1 mm but the values given here are those normalized to thickness 0.01 cm. Pressure in feed side is 3.4 atm and Pressure in permeate side is 1 atm. ,"(Hughes & Harris, 1979)",https://doi.org/10.1524/zpch.1979.117.117.185,
Pd92.0Gd8.0,mole fraction,foil,Pd92.00Gd8.00,100,,,0.3955,fcc,300.2,,,arc melting/rolling,349.3891,0.5,,,,,,2.74E-08,0.214765101,,,,,,,The pressure is given in the atmosphere and the flux is given in cm^3.cm^-2.sec^-1. The Thickness was 0.1 mm but the values given here are those normalized to thickness 0.01 cm. Pressure in feed side is 3.4 atm and Pressure in permeate side is 1 atm. ,"(Hughes & Harris, 1979)",https://doi.org/10.1524/zpch.1979.117.117.185,
Pd92.0Gd8.0,mole fraction,foil,Pd92.00Gd8.00,100,,,0.3955,fcc,339.41,,,arc melting/rolling,349.3891,0.5,,,,,,3.90E-08,0.305234899,,,,,,,The pressure is given in the atmosphere and the flux is given in cm^3.cm^-2.sec^-1. The Thickness was 0.1 mm but the values given here are those normalized to thickness 0.01 cm. Pressure in feed side is 3.4 atm and Pressure in permeate side is 1 atm. ,"(Hughes & Harris, 1979)",https://doi.org/10.1524/zpch.1979.117.117.185,
Pd92.0Gd8.0,mole fraction,foil,Pd92.00Gd8.00,100,,,0.3955,fcc,362.22,,,arc melting/rolling,349.3891,0.5,,,,,,4.41E-08,0.345771812,,,,,,,The pressure is given in the atmosphere and the flux is given in cm^3.cm^-2.sec^-1. The Thickness was 0.1 mm but the values given here are those normalized to thickness 0.01 cm. Pressure in feed side is 3.4 atm and Pressure in permeate side is 1 atm. ,"(Hughes & Harris, 1979)",https://doi.org/10.1524/zpch.1979.117.117.185,
Pd92.0Gd8.0,mole fraction,foil,Pd92.00Gd8.00,100,,,0.3955,fcc,399.56,,,arc melting/rolling,349.3891,0.5,,,,,,5.36E-08,0.420134228,,,,,,,The pressure is given in the atmosphere and the flux is given in cm^3.cm^-2.sec^-1. The Thickness was 0.1 mm but the values given here are those normalized to thickness 0.01 cm. Pressure in feed side is 3.4 atm and Pressure in permeate side is 1 atm. ,"(Hughes & Harris, 1979)",https://doi.org/10.1524/zpch.1979.117.117.185,
Pd92.0Gd8.0,mole fraction,foil,Pd92.00Gd8.00,100,,,0.3955,fcc,425.31,,,arc melting/rolling,349.3891,0.5,,,,,,5.74E-08,0.449932886,,,,,,,The pressure is given in the atmosphere and the flux is given in cm^3.cm^-2.sec^-1. The Thickness was 0.1 mm but the values given here are those normalized to thickness 0.01 cm. Pressure in feed side is 3.4 atm and Pressure in permeate side is 1 atm. ,"(Hughes & Harris, 1979)",https://doi.org/10.1524/zpch.1979.117.117.185,
Pd92.0Gd8.0,mole fraction,foil,Pd92.00Gd8.00,100,,,0.3955,fcc,466.66,,,arc melting/rolling,349.3891,0.5,,,,,,6.25E-08,0.489395973,,,,,,,The pressure is given in the atmosphere and the flux is given in cm^3.cm^-2.sec^-1. The Thickness was 0.1 mm but the values given here are those normalized to thickness 0.01 cm. Pressure in feed side is 3.4 atm and Pressure in permeate side is 1 atm. ,"(Hughes & Harris, 1979)",https://doi.org/10.1524/zpch.1979.117.117.185,
,,,,,,,,,,,,,,,,,,,,,,,,,,,,,,,
Pd75.0Ag25.0,mole fraction,foil,Pd75.00Ag25.00,100,,,0.3936,fcc,176.86,,,arc melting/rolling,349.3891,0.5,,,,,,2.74E-09,0.02147651,,,,,,,The pressure is given in the atmosphere and the flux is given in cm^3.cm^-2.sec^-1. The Thickness was 0.1 mm but the values given here are those normalized to thickness 0.01 cm. Pressure in feed side is 3.4 atm and Pressure in permeate side is 1 atm. ,"(Hughes & Harris, 1979)",https://doi.org/10.1524/zpch.1979.117.117.185,
Pd75.0Ag25.0,mole fraction,foil,Pd75.00Ag25.00,100,,,0.3936,fcc,200.33,,,arc melting/rolling,349.3891,0.5,,,,,,8.22E-09,0.06442953,,,,,,,The pressure is given in the atmosphere and the flux is given in cm^3.cm^-2.sec^-1. The Thickness was 0.1 mm but the values given here are those normalized to thickness 0.01 cm. Pressure in feed side is 3.4 atm and Pressure in permeate side is 1 atm. ,"(Hughes & Harris, 1979)",https://doi.org/10.1524/zpch.1979.117.117.185,
Pd75.0Ag25.0,mole fraction,foil,Pd75.00Ag25.00,100,,,0.3936,fcc,225.97,,,arc melting/rolling,349.3891,0.5,,,,,,1.20E-08,0.093959732,,,,,,,The pressure is given in the atmosphere and the flux is given in cm^3.cm^-2.sec^-1. The Thickness was 0.1 mm but the values given here are those normalized to thickness 0.01 cm. Pressure in feed side is 3.4 atm and Pressure in permeate side is 1 atm. ,"(Hughes & Harris, 1979)",https://doi.org/10.1524/zpch.1979.117.117.185,
Pd75.0Ag25.0,mole fraction,foil,Pd75.00Ag25.00,100,,,0.3936,fcc,252.16,,,arc melting/rolling,349.3891,0.5,,,,,,1.58E-08,0.123489933,,,,,,,The pressure is given in the atmosphere and the flux is given in cm^3.cm^-2.sec^-1. The Thickness was 0.1 mm but the values given here are those normalized to thickness 0.01 cm. Pressure in feed side is 3.4 atm and Pressure in permeate side is 1 atm. ,"(Hughes & Harris, 1979)",https://doi.org/10.1524/zpch.1979.117.117.185,
Pd75.0Ag25.0,mole fraction,foil,Pd75.00Ag25.00,100,,,0.3936,fcc,280.5,,,arc melting/rolling,349.3891,0.5,,,,,,1.61E-08,0.126174497,,,,,,,The pressure is given in the atmosphere and the flux is given in cm^3.cm^-2.sec^-1. The Thickness was 0.1 mm but the values given here are those normalized to thickness 0.01 cm. Pressure in feed side is 3.4 atm and Pressure in permeate side is 1 atm. ,"(Hughes & Harris, 1979)",https://doi.org/10.1524/zpch.1979.117.117.185,
Pd75.0Ag25.0,mole fraction,foil,Pd75.00Ag25.00,100,,,0.3936,fcc,299.58,,,arc melting/rolling,349.3891,0.5,,,,,,1.82E-08,0.142281879,,,,,,,The pressure is given in the atmosphere and the flux is given in cm^3.cm^-2.sec^-1. The Thickness was 0.1 mm but the values given here are those normalized to thickness 0.01 cm. Pressure in feed side is 3.4 atm and Pressure in permeate side is 1 atm. ,"(Hughes & Harris, 1979)",https://doi.org/10.1524/zpch.1979.117.117.185,
Pd75.0Ag25.0,mole fraction,foil,Pd75.00Ag25.00,100,,,0.3936,fcc,323.03,,,arc melting/rolling,349.3891,0.5,,,,,,2.02E-08,0.158389262,,,,,,,The pressure is given in the atmosphere and the flux is given in cm^3.cm^-2.sec^-1. The Thickness was 0.1 mm but the values given here are those normalized to thickness 0.01 cm. Pressure in feed side is 3.4 atm and Pressure in permeate side is 1 atm. ,"(Hughes & Harris, 1979)",https://doi.org/10.1524/zpch.1979.117.117.185,
Pd75.0Ag25.0,mole fraction,foil,Pd75.00Ag25.00,100,,,0.3936,fcc,339.4,,,arc melting/rolling,349.3891,0.5,,,,,,2.30E-08,0.179865772,,,,,,,The pressure is given in the atmosphere and the flux is given in cm^3.cm^-2.sec^-1. The Thickness was 0.1 mm but the values given here are those normalized to thickness 0.01 cm. Pressure in feed side is 3.4 atm and Pressure in permeate side is 1 atm. ,"(Hughes & Harris, 1979)",https://doi.org/10.1524/zpch.1979.117.117.185,
Pd75.0Ag25.0,mole fraction,foil,Pd75.00Ag25.00,100,,,0.3936,fcc,361.76,,,arc melting/rolling,349.3891,0.5,,,,,,2.54E-08,0.198657718,,,,,,,The pressure is given in the atmosphere and the flux is given in cm^3.cm^-2.sec^-1. The Thickness was 0.1 mm but the values given here are those normalized to thickness 0.01 cm. Pressure in feed side is 3.4 atm and Pressure in permeate side is 1 atm. ,"(Hughes & Harris, 1979)",https://doi.org/10.1524/zpch.1979.117.117.185,
Pd75.0Ag25.0,mole fraction,foil,Pd75.00Ag25.00,100,,,0.3936,fcc,381.94,,,arc melting/rolling,349.3891,0.5,,,,,,2.78E-08,0.217449664,,,,,,,The pressure is given in the atmosphere and the flux is given in cm^3.cm^-2.sec^-1. The Thickness was 0.1 mm but the values given here are those normalized to thickness 0.01 cm. Pressure in feed side is 3.4 atm and Pressure in permeate side is 1 atm. ,"(Hughes & Harris, 1979)",https://doi.org/10.1524/zpch.1979.117.117.185,
Pd75.0Ag25.0,mole fraction,foil,Pd75.00Ag25.00,100,,,0.3936,fcc,399.4,,,arc melting/rolling,349.3891,0.5,,,,,,3.05E-08,0.238926174,,,,,,,The pressure is given in the atmosphere and the flux is given in cm^3.cm^-2.sec^-1. The Thickness was 0.1 mm but the values given here are those normalized to thickness 0.01 cm. Pressure in feed side is 3.4 atm and Pressure in permeate side is 1 atm. ,"(Hughes & Harris, 1979)",https://doi.org/10.1524/zpch.1979.117.117.185,
Pd75.0Ag25.0,mole fraction,foil,Pd75.00Ag25.00,100,,,0.3936,fcc,421.21,,,arc melting/rolling,349.3891,0.5,,,,,,3.17E-08,0.248322148,,,,,,,The pressure is given in the atmosphere and the flux is given in cm^3.cm^-2.sec^-1. The Thickness was 0.1 mm but the values given here are those normalized to thickness 0.01 cm. Pressure in feed side is 3.4 atm and Pressure in permeate side is 1 atm. ,"(Hughes & Harris, 1979)",https://doi.org/10.1524/zpch.1979.117.117.185,
Pd75.0Ag25.0,mole fraction,foil,Pd75.00Ag25.00,100,,,0.3936,fcc,450.11,,,arc melting/rolling,349.3891,0.5,,,,,,3.53E-08,0.276510067,,,,,,,The pressure is given in the atmosphere and the flux is given in cm^3.cm^-2.sec^-1. The Thickness was 0.1 mm but the values given here are those normalized to thickness 0.01 cm. Pressure in feed side is 3.4 atm and Pressure in permeate side is 1 atm. ,"(Hughes & Harris, 1979)",https://doi.org/10.1524/zpch.1979.117.117.185,
Pd75.0Ag25.0,mole fraction,foil,Pd75.00Ag25.00,100,,,0.3936,fcc,477.38,,,arc melting/rolling,349.3891,0.5,,,,,,3.70E-08,0.289932886,,,,,,,The pressure is given in the atmosphere and the flux is given in cm^3.cm^-2.sec^-1. The Thickness was 0.1 mm but the values given here are those normalized to thickness 0.01 cm. Pressure in feed side is 3.4 atm and Pressure in permeate side is 1 atm. ,"(Hughes & Harris, 1979)",https://doi.org/10.1524/zpch.1979.117.117.185,
,,,,,,,,,,,,,,,,,,,,,,,,,,,,,,,
Pd92.0Y8.0,mole fraction,foil,Pd92.00Y8.00,100,,,0.3947,fcc,186.83,,,arc melting/rolling,570.692,0.5,,,,,,6.11E-09,0.078167116,,,,,,,The pressure is given in the atmosphere and the flux is given in cm^3.cm^-2.sec^-1. The Thickness was 0.1 mm but the values given here are those normalized to thickness 0.01 cm. Pressure in feed side is 6.8 atm and Pressure in permeate side is 1 atm. ,"(Hughes & Harris, 1979)",https://doi.org/10.1524/zpch.1979.117.117.185,
Pd92.0Y8.0,mole fraction,foil,Pd92.00Y8.00,100,,,0.3947,fcc,217.45,,,arc melting/rolling,570.692,0.5,,,,,,1.14E-08,0.146091644,,,,,,,The pressure is given in the atmosphere and the flux is given in cm^3.cm^-2.sec^-1. The Thickness was 0.1 mm but the values given here are those normalized to thickness 0.01 cm. Pressure in feed side is 6.8 atm and Pressure in permeate side is 1 atm. ,"(Hughes & Harris, 1979)",https://doi.org/10.1524/zpch.1979.117.117.185,
Pd92.0Y8.0,mole fraction,foil,Pd92.00Y8.00,100,,,0.3947,fcc,243.69,,,arc melting/rolling,570.692,0.5,,,,,,1.55E-08,0.198921833,,,,,,,The pressure is given in the atmosphere and the flux is given in cm^3.cm^-2.sec^-1. The Thickness was 0.1 mm but the values given here are those normalized to thickness 0.01 cm. Pressure in feed side is 6.8 atm and Pressure in permeate side is 1 atm. ,"(Hughes & Harris, 1979)",https://doi.org/10.1524/zpch.1979.117.117.185,
Pd92.0Y8.0,mole fraction,foil,Pd92.00Y8.00,100,,,0.3947,fcc,267.44,,,arc melting/rolling,570.692,0.5,,,,,,2.11E-08,0.269811321,,,,,,,The pressure is given in the atmosphere and the flux is given in cm^3.cm^-2.sec^-1. The Thickness was 0.1 mm but the values given here are those normalized to thickness 0.01 cm. Pressure in feed side is 6.8 atm and Pressure in permeate side is 1 atm. ,"(Hughes & Harris, 1979)",https://doi.org/10.1524/zpch.1979.117.117.185,
Pd92.0Y8.0,mole fraction,foil,Pd92.00Y8.00,100,,,0.3947,fcc,294.38,,,arc melting/rolling,570.692,0.5,,,,,,2.93E-08,0.374663073,,,,,,,The pressure is given in the atmosphere and the flux is given in cm^3.cm^-2.sec^-1. The Thickness was 0.1 mm but the values given here are those normalized to thickness 0.01 cm. Pressure in feed side is 6.8 atm and Pressure in permeate side is 1 atm. ,"(Hughes & Harris, 1979)",https://doi.org/10.1524/zpch.1979.117.117.185,
Pd92.0Y8.0,mole fraction,foil,Pd92.00Y8.00,100,,,0.3947,fcc,319.25,,,arc melting/rolling,570.692,0.5,,,,,,3.78E-08,0.483827493,,,,,,,The pressure is given in the atmosphere and the flux is given in cm^3.cm^-2.sec^-1. The Thickness was 0.1 mm but the values given here are those normalized to thickness 0.01 cm. Pressure in feed side is 6.8 atm and Pressure in permeate side is 1 atm. ,"(Hughes & Harris, 1979)",https://doi.org/10.1524/zpch.1979.117.117.185,
Pd92.0Y8.0,mole fraction,foil,Pd92.00Y8.00,100,,,0.3947,fcc,342.4,,,arc melting/rolling,570.692,0.5,,,,,,4.85E-08,0.620215633,,,,,,,The pressure is given in the atmosphere and the flux is given in cm^3.cm^-2.sec^-1. The Thickness was 0.1 mm but the values given here are those normalized to thickness 0.01 cm. Pressure in feed side is 6.8 atm and Pressure in permeate side is 1 atm. ,"(Hughes & Harris, 1979)",https://doi.org/10.1524/zpch.1979.117.117.185,
Pd92.0Y8.0,mole fraction,foil,Pd92.00Y8.00,100,,,0.3947,fcc,366.04,,,arc melting/rolling,570.692,0.5,,,,,,5.42E-08,0.693530997,,,,,,,The pressure is given in the atmosphere and the flux is given in cm^3.cm^-2.sec^-1. The Thickness was 0.1 mm but the values given here are those normalized to thickness 0.01 cm. Pressure in feed side is 6.8 atm and Pressure in permeate side is 1 atm. ,"(Hughes & Harris, 1979)",https://doi.org/10.1524/zpch.1979.117.117.185,
Pd92.0Y8.0,mole fraction,foil,Pd92.00Y8.00,100,,,0.3947,fcc,390.47,,,arc melting/rolling,570.692,0.5,,,,,,6.26E-08,0.801617251,,,,,,,The pressure is given in the atmosphere and the flux is given in cm^3.cm^-2.sec^-1. The Thickness was 0.1 mm but the values given here are those normalized to thickness 0.01 cm. Pressure in feed side is 6.8 atm and Pressure in permeate side is 1 atm. ,"(Hughes & Harris, 1979)",https://doi.org/10.1524/zpch.1979.117.117.185,
Pd92.0Y8.0,mole fraction,foil,Pd92.00Y8.00,100,,,0.3947,fcc,416.18,,,arc melting/rolling,570.692,0.5,,,,,,6.81E-08,0.871967655,,,,,,,The pressure is given in the atmosphere and the flux is given in cm^3.cm^-2.sec^-1. The Thickness was 0.1 mm but the values given here are those normalized to thickness 0.01 cm. Pressure in feed side is 6.8 atm and Pressure in permeate side is 1 atm. ,"(Hughes & Harris, 1979)",https://doi.org/10.1524/zpch.1979.117.117.185,
,,,,,,,,,,,,,,,,,,,,,,,,,,,,,,,
Pd94.25Ce5.75,mole fraction,foil,Pd94.25Ce5.75,100,,,0.3935,fcc,160.07,,,arc melting/rolling,570.692,0.5,,,,,,3.90E-09,0.049865229,,,,,,,The pressure is given in the atmosphere and the flux is given in cm^3.cm^-2.sec^-1. The Thickness was 0.1 mm but the values given here are those normalized to thickness 0.01 cm. Pressure in feed side is 6.8 atm and Pressure in permeate side is 1 atm. ,"(Hughes & Harris, 1979)",https://doi.org/10.1524/zpch.1979.117.117.185,
Pd94.25Ce5.75,mole fraction,foil,Pd94.25Ce5.75,100,,,0.3935,fcc,184.09,,,arc melting/rolling,570.692,0.5,,,,,,4.84E-09,0.061994609,,,,,,,The pressure is given in the atmosphere and the flux is given in cm^3.cm^-2.sec^-1. The Thickness was 0.1 mm but the values given here are those normalized to thickness 0.01 cm. Pressure in feed side is 6.8 atm and Pressure in permeate side is 1 atm. ,"(Hughes & Harris, 1979)",https://doi.org/10.1524/zpch.1979.117.117.185,
Pd94.25Ce5.75,mole fraction,foil,Pd94.25Ce5.75,100,,,0.3935,fcc,196.67,,,arc melting/rolling,570.692,0.5,,,,,,6.84E-09,0.087601078,,,,,,,The pressure is given in the atmosphere and the flux is given in cm^3.cm^-2.sec^-1. The Thickness was 0.1 mm but the values given here are those normalized to thickness 0.01 cm. Pressure in feed side is 6.8 atm and Pressure in permeate side is 1 atm. ,"(Hughes & Harris, 1979)",https://doi.org/10.1524/zpch.1979.117.117.185,
Pd94.25Ce5.75,mole fraction,foil,Pd94.25Ce5.75,100,,,0.3935,fcc,207.6,,,arc melting/rolling,570.692,0.5,,,,,,8.21E-09,0.105121294,,,,,,,The pressure is given in the atmosphere and the flux is given in cm^3.cm^-2.sec^-1. The Thickness was 0.1 mm but the values given here are those normalized to thickness 0.01 cm. Pressure in feed side is 6.8 atm and Pressure in permeate side is 1 atm. ,"(Hughes & Harris, 1979)",https://doi.org/10.1524/zpch.1979.117.117.185,
Pd94.25Ce5.75,mole fraction,foil,Pd94.25Ce5.75,100,,,0.3935,fcc,226.17,,,arc melting/rolling,570.692,0.5,,,,,,9.90E-09,0.126684636,,,,,,,The pressure is given in the atmosphere and the flux is given in cm^3.cm^-2.sec^-1. The Thickness was 0.1 mm but the values given here are those normalized to thickness 0.01 cm. Pressure in feed side is 6.8 atm and Pressure in permeate side is 1 atm. ,"(Hughes & Harris, 1979)",https://doi.org/10.1524/zpch.1979.117.117.185,
Pd94.25Ce5.75,mole fraction,foil,Pd94.25Ce5.75,100,,,0.3935,fcc,242.88,,,arc melting/rolling,570.692,0.5,,,,,,1.11E-08,0.142318059,,,,,,,The pressure is given in the atmosphere and the flux is given in cm^3.cm^-2.sec^-1. The Thickness was 0.1 mm but the values given here are those normalized to thickness 0.01 cm. Pressure in feed side is 6.8 atm and Pressure in permeate side is 1 atm. ,"(Hughes & Harris, 1979)",https://doi.org/10.1524/zpch.1979.117.117.185,
Pd94.25Ce5.75,mole fraction,foil,Pd94.25Ce5.75,100,,,0.3935,fcc,260.91,,,arc melting/rolling,570.692,0.5,,,,,,1.30E-08,0.165768194,,,,,,,The pressure is given in the atmosphere and the flux is given in cm^3.cm^-2.sec^-1. The Thickness was 0.1 mm but the values given here are those normalized to thickness 0.01 cm. Pressure in feed side is 6.8 atm and Pressure in permeate side is 1 atm. ,"(Hughes & Harris, 1979)",https://doi.org/10.1524/zpch.1979.117.117.185,
Pd94.25Ce5.75,mole fraction,foil,Pd94.25Ce5.75,100,,,0.3935,fcc,285.71,,,arc melting/rolling,570.692,0.5,,,,,,1.54E-08,0.196765499,,,,,,,The pressure is given in the atmosphere and the flux is given in cm^3.cm^-2.sec^-1. The Thickness was 0.1 mm but the values given here are those normalized to thickness 0.01 cm. Pressure in feed side is 6.8 atm and Pressure in permeate side is 1 atm. ,"(Hughes & Harris, 1979)",https://doi.org/10.1524/zpch.1979.117.117.185,
Pd94.25Ce5.75,mole fraction,foil,Pd94.25Ce5.75,100,,,0.3935,fcc,312.69,,,arc melting/rolling,570.692,0.5,,,,,,1.71E-08,0.218867925,,,,,,,The pressure is given in the atmosphere and the flux is given in cm^3.cm^-2.sec^-1. The Thickness was 0.1 mm but the values given here are those normalized to thickness 0.01 cm. Pressure in feed side is 6.8 atm and Pressure in permeate side is 1 atm. ,"(Hughes & Harris, 1979)",https://doi.org/10.1524/zpch.1979.117.117.185,
Pd94.25Ce5.75,mole fraction,foil,Pd94.25Ce5.75,100,,,0.3935,fcc,334.1,,,arc melting/rolling,570.692,0.5,,,,,,1.88E-08,0.240431267,,,,,,,The pressure is given in the atmosphere and the flux is given in cm^3.cm^-2.sec^-1. The Thickness was 0.1 mm but the values given here are those normalized to thickness 0.01 cm. Pressure in feed side is 6.8 atm and Pressure in permeate side is 1 atm. ,"(Hughes & Harris, 1979)",https://doi.org/10.1524/zpch.1979.117.117.185,
Pd94.25Ce5.75,mole fraction,foil,Pd94.25Ce5.75,100,,,0.3935,fcc,349.39,,,arc melting/rolling,570.692,0.5,,,,,,2.00E-08,0.255525606,,,,,,,The pressure is given in the atmosphere and the flux is given in cm^3.cm^-2.sec^-1. The Thickness was 0.1 mm but the values given here are those normalized to thickness 0.01 cm. Pressure in feed side is 6.8 atm and Pressure in permeate side is 1 atm. ,"(Hughes & Harris, 1979)",https://doi.org/10.1524/zpch.1979.117.117.185,
Pd94.25Ce5.75,mole fraction,foil,Pd94.25Ce5.75,100,,,0.3935,fcc,366.12,,,arc melting/rolling,570.692,0.5,,,,,,2.30E-08,0.294878706,,,,,,,The pressure is given in the atmosphere and the flux is given in cm^3.cm^-2.sec^-1. The Thickness was 0.1 mm but the values given here are those normalized to thickness 0.01 cm. Pressure in feed side is 6.8 atm and Pressure in permeate side is 1 atm. ,"(Hughes & Harris, 1979)",https://doi.org/10.1524/zpch.1979.117.117.185,
Pd94.25Ce5.75,mole fraction,foil,Pd94.25Ce5.75,100,,,0.3935,fcc,399.34,,,arc melting/rolling,570.692,0.5,,,,,,2.66E-08,0.340431267,,,,,,,The pressure is given in the atmosphere and the flux is given in cm^3.cm^-2.sec^-1. The Thickness was 0.1 mm but the values given here are those normalized to thickness 0.01 cm. Pressure in feed side is 6.8 atm and Pressure in permeate side is 1 atm. ,"(Hughes & Harris, 1979)",https://doi.org/10.1524/zpch.1979.117.117.185,
Pd94.25Ce5.75,mole fraction,foil,Pd94.25Ce5.75,100,,,0.3935,fcc,426.55,,,arc melting/rolling,570.692,0.5,,,,,,2.90E-08,0.371698113,,,,,,,The pressure is given in the atmosphere and the flux is given in cm^3.cm^-2.sec^-1. The Thickness was 0.1 mm but the values given here are those normalized to thickness 0.01 cm. Pressure in feed side is 6.8 atm and Pressure in permeate side is 1 atm. ,"(Hughes & Harris, 1979)",https://doi.org/10.1524/zpch.1979.117.117.185,
Pd94.25Ce5.75,mole fraction,foil,Pd94.25Ce5.75,100,,,0.3935,fcc,450.13,,,arc melting/rolling,570.692,0.5,,,,,,3.02E-08,0.387061995,,,,,,,The pressure is given in the atmosphere and the flux is given in cm^3.cm^-2.sec^-1. The Thickness was 0.1 mm but the values given here are those normalized to thickness 0.01 cm. Pressure in feed side is 6.8 atm and Pressure in permeate side is 1 atm. ,"(Hughes & Harris, 1979)",https://doi.org/10.1524/zpch.1979.117.117.185,
,,,,,,,,,,,,,,,,,,,,,,,,,,,,,,,
Pd92.0Gd8.0,mole fraction,foil,Pd92.00Gd8.00,100,,,0.3955,fcc,275.74,,,arc melting/rolling,570.692,0.5,,,,,,2.14E-08,0.273584906,,,,,,,The pressure is given in the atmosphere and the flux is given in cm^3.cm^-2.sec^-1. The Thickness was 0.1 mm but the values given here are those normalized to thickness 0.01 cm. Pressure in feed side is 6.8 atm and Pressure in permeate side is 1 atm. ,"(Hughes & Harris, 1979)",https://doi.org/10.1524/zpch.1979.117.117.185,
Pd92.0Gd8.0,mole fraction,foil,Pd92.00Gd8.00,100,,,0.3955,fcc,299.28,,,arc melting/rolling,570.692,0.5,,,,,,2.79E-08,0.357681941,,,,,,,The pressure is given in the atmosphere and the flux is given in cm^3.cm^-2.sec^-1. The Thickness was 0.1 mm but the values given here are those normalized to thickness 0.01 cm. Pressure in feed side is 6.8 atm and Pressure in permeate side is 1 atm. ,"(Hughes & Harris, 1979)",https://doi.org/10.1524/zpch.1979.117.117.185,
Pd92.0Gd8.0,mole fraction,foil,Pd92.00Gd8.00,100,,,0.3955,fcc,320.07,,,arc melting/rolling,570.692,0.5,,,,,,3.31E-08,0.42425876,,,,,,,The pressure is given in the atmosphere and the flux is given in cm^3.cm^-2.sec^-1. The Thickness was 0.1 mm but the values given here are those normalized to thickness 0.01 cm. Pressure in feed side is 6.8 atm and Pressure in permeate side is 1 atm. ,"(Hughes & Harris, 1979)",https://doi.org/10.1524/zpch.1979.117.117.185,
