Repository: AldoKwamibar/Pd-membranes-permeability

# Palladium alloy Membranes Permeability Prediction with CatBoost & Virtual Screening

This repository contains Python notebooks (`.ipynb`) and datasets related to hydrogen permeability prediction in palladium-based alloy membranes.

All datasets are provided in flat file formats (CSV/XLSX), compatible with Microsoft Excel (tested on Version 2508).

---

## 🚀 Project Structure

PhD. Project organization

## Dataset (Folder)
     ___Lattice parameters.xlsx ----> Vegard's law
    |
    |___Palladium_Alloy_Membranes dataset_QSPR_ML.csv ----> Pd alloy dataset for modelling
    |
    |___oliynyk_extended_std_unit.csv ----> Property dataset for CBFV

File: Palladium_Alloy_Membranes dataset_QSPR_ML.csv (part 16 of 25)
Alloy Formula,"Composition
Pd92.0Gd8.0,mole fraction,foil,Pd92.00Gd8.00,100,,,0.3955,fcc,351.4,,,arc melting/rolling,570.692,0.5,,,,,,4.37E-08,0.55902965,,,,,,,The pressure is given in the atmosphere and the flux is given in cm^3.cm^-2.sec^-1. The Thickness was 0.1 mm but the values given here are those normalized to thickness 0.01 cm. Pressure in feed side is 6.8 atm and Pressure in permeate side is 1 atm. ,"(Hughes & Harris, 1979)",https://doi.org/10.1524/zpch.1979.117.117.185,
Pd92.0Gd8.0,mole fraction,foil,Pd92.00Gd8.00,100,,,0.3955,fcc,399.07,,,arc melting/rolling,570.692,0.5,,,,,,5.09E-08,0.652021563,,,,,,,The pressure is given in the atmosphere and the flux is given in cm^3.cm^-2.sec^-1. The Thickness was 0.1 mm but the values given here are those normalized to thickness 0.01 cm. Pressure in feed side is 6.8 atm and Pressure in permeate side is 1 atm. ,"(Hughes & Harris, 1979)",https://doi.org/10.1524/zpch.1979.117.117.185,
Pd92.0Gd8.0,mole fraction,foil,Pd92.00Gd8.00,100,,,0.3955,fcc,449.35,,,arc melting/rolling,570.692,0.5,,,,,,5.82E-08,0.744474394,,,,,,,The pressure is given in the atmosphere and the flux is given in cm^3.cm^-2.sec^-1. The Thickness was 0.1 mm but the values given here are those normalized to thickness 0.01 cm. Pressure in feed side is 6.8 atm and Pressure in permeate side is 1 atm. ,"(Hughes & Harris, 1979)",https://doi.org/10.1524/zpch.1979.117.117.185,
,,,,,,,,,,,,,,,,,,,,,,,,,,,,,,,
Pd75.0Ag25.0,mole fraction,foil,Pd75.00Ag25.00,100,,,0.3936,fcc,215.25,,,arc melting/rolling,570.692,0.5,,,,,,9.58E-09,0.122641509,,,,,,,The pressure is given in the atmosphere and the flux is given in cm^3.cm^-2.sec^-1. The Thickness was 0.1 mm but the values given here are those normalized to thickness 0.01 cm. Pressure in feed side is 6.8 atm and Pressure in permeate side is 1 atm. ,"(Hughes & Harris, 1979)",https://doi.org/10.1524/zpch.1979.117.117.185,
Pd75.0Ag25.0,mole fraction,foil,Pd75.00Ag25.00,100,,,0.3936,fcc,232.19,,,arc melting/rolling,570.692,0.5,,,,,,1.17E-08,0.149595687,,,,,,,The pressure is given in the atmosphere and the flux is given in cm^3.cm^-2.sec^-1. The Thickness was 0.1 mm but the values given here are those normalized to thickness 0.01 cm. Pressure in feed side is 6.8 atm and Pressure in permeate side is 1 atm. ,"(Hughes & Harris, 1979)",https://doi.org/10.1524/zpch.1979.117.117.185,
Pd75.0Ag25.0,mole fraction,foil,Pd75.00Ag25.00,100,,,0.3936,fcc,257.34,,,arc melting/rolling,570.692,0.5,,,,,,1.59E-08,0.203504043,,,,,,,The pressure is given in the atmosphere and the flux is given in cm^3.cm^-2.sec^-1. The Thickness was 0.1 mm but the values given here are those normalized to thickness 0.01 cm. Pressure in feed side is 6.8 atm and Pressure in permeate side is 1 atm. ,"(Hughes & Harris, 1979)",https://doi.org/10.1524/zpch.1979.117.117.185,
Pd75.0Ag25.0,mole fraction,foil,Pd75.00Ag25.00,100,,,0.3936,fcc,274.28,,,arc melting/rolling,570.692,0.5,,,,,,1.83E-08,0.234501348,,,,,,,The pressure is given in the atmosphere and the flux is given in cm^3.cm^-2.sec^-1. The Thickness was 0.1 mm but the values given here are those normalized to thickness 0.01 cm. Pressure in feed side is 6.8 atm and Pressure in permeate side is 1 atm. ,"(Hughes & Harris, 1979)",https://doi.org/10.1524/zpch.1979.117.117.185,
Pd75.0Ag25.0,mole fraction,foil,Pd75.00Ag25.00,100,,,0.3936,fcc,295.05,,,arc melting/rolling,570.692,0.5,,,,,,2.05E-08,0.262803235,,,,,,,The pressure is given in the atmosphere and the flux is given in cm^3.cm^-2.sec^-1. The Thickness was 0.1 mm but the values given here are those normalized to thickness 0.01 cm. Pressure in feed side is 6.8 atm and Pressure in permeate side is 1 atm. ,"(Hughes & Harris, 1979)",https://doi.org/10.1524/zpch.1979.117.117.185,
Pd75.0Ag25.0,mole fraction,foil,Pd75.00Ag25.00,100,,,0.3936,fcc,309.78,,,arc melting/rolling,570.692,0.5,,,,,,2.10E-08,0.26819407,,,,,,,The pressure is given in the atmosphere and the flux is given in cm^3.cm^-2.sec^-1. The Thickness was 0.1 mm but the values given here are those normalized to thickness 0.01 cm. Pressure in feed side is 6.8 atm and Pressure in permeate side is 1 atm. ,"(Hughes & Harris, 1979)",https://doi.org/10.1524/zpch.1979.117.117.185,
Pd75.0Ag25.0,mole fraction,foil,Pd75.00Ag25.00,100,,,0.3936,fcc,331.07,,,arc melting/rolling,570.692,0.5,,,,,,2.14E-08,0.273584906,,,,,,,The pressure is given in the atmosphere and the flux is given in cm^3.cm^-2.sec^-1. The Thickness was 0.1 mm but the values given here are those normalized to thickness 0.01 cm. Pressure in feed side is 6.8 atm and Pressure in permeate side is 1 atm. ,"(Hughes & Harris, 1979)",https://doi.org/10.1524/zpch.1979.117.117.185,
Pd75.0Ag25.0,mole fraction,foil,Pd75.00Ag25.00,100,,,0.3936,fcc,356.72,,,arc melting/rolling,570.692,0.5,,,,,,2.14E-08,0.273584906,,,,,,,The pressure is given in the atmosphere and the flux is given in cm^3.cm^-2.sec^-1. The Thickness was 0.1 mm but the values given here are those normalized to thickness 0.01 cm. Pressure in feed side is 6.8 atm and Pressure in permeate side is 1 atm. ,"(Hughes & Harris, 1979)",https://doi.org/10.1524/zpch.1979.117.117.185,
Pd75.0Ag25.0,mole fraction,foil,Pd75.00Ag25.00,100,,,0.3936,fcc,390.57,,,arc melting/rolling,570.692,0.5,,,,,,2.27E-08,0.291105121,,,,,,,The pressure is given in the atmosphere and the flux is given in cm^3.cm^-2.sec^-1. The Thickness was 0.1 mm but the values given here are those normalized to thickness 0.01 cm. Pressure in feed side is 6.8 atm and Pressure in permeate side is 1 atm. ,"(Hughes & Harris, 1979)",https://doi.org/10.1524/zpch.1979.117.117.185,
Pd75.0Ag25.0,mole fraction,foil,Pd75.00Ag25.00,100,,,0.3936,fcc,414.05,,,arc melting/rolling,570.692,0.5,,,,,,2.45E-08,0.314016173,,,,,,,The pressure is given in the atmosphere and the flux is given in cm^3.cm^-2.sec^-1. The Thickness was 0.1 mm but the values given here are those normalized to thickness 0.01 cm. Pressure in feed side is 6.8 atm and Pressure in permeate side is 1 atm. ,"(Hughes & Harris, 1979)",https://doi.org/10.1524/zpch.1979.117.117.185,
Pd75.0Ag25.0,mole fraction,foil,Pd75.00Ag25.00,100,,,0.3936,fcc,438.07,,,arc melting/rolling,570.692,0.5,,,,,,2.54E-08,0.324797844,,,,,,,The pressure is given in the atmosphere and the flux is given in cm^3.cm^-2.sec^-1. The Thickness was 0.1 mm but the values given here are those normalized to thickness 0.01 cm. Pressure in feed side is 6.8 atm and Pressure in permeate side is 1 atm. ,"(Hughes & Harris, 1979)",https://doi.org/10.1524/zpch.1979.117.117.185,
Pd75.0Ag25.0,mole fraction,foil,Pd75.00Ag25.00,100,,,0.3936,fcc,460.46,,,arc melting/rolling,570.692,0.5,,,,,,2.63E-08,0.336927224,,,,,,,The pressure is given in the atmosphere and the flux is given in cm^3.cm^-2.sec^-1. The Thickness was 0.1 mm but the values given here are those normalized to thickness 0.01 cm. Pressure in feed side is 6.8 atm and Pressure in permeate side is 1 atm. ,"(Hughes & Harris, 1979)",https://doi.org/10.1524/zpch.1979.117.117.185,
,,,,,,,,,,,,,,,,,,,,,,,,,,,,,,,
Pd74.68Y1.0Pt0.5Ru1.03Au2.53Al0.26Ag20.0,mole fraction,foil,Pd74.68Y1.00Pt0.50Ru1.03Au2.53Al0.26Ag20.00,700,,,0.3947,fcc,450,,,metallurgical/cold rolling,724.5781,0.5,12 mm,,,,,2.11E-08,,,,,,,,Permeabilities are given by avergaing values form pressure 400 kPa and 667 kPa,(Sakamoto et al. 1994),https://doi.org/10.1016/0925-8388(94)90790-0,
Pd74.68Y1.0Pt0.5Ru1.03Au2.53Al0.26Ag20.0,mole fraction,foil,Pd74.68Y1.00Pt0.50Ru1.03Au2.53Al0.26Ag20.00,700,,,0.3947,fcc,400,,,metallurgical/cold rolling,724.5781,0.5,12 mm,,,,,2.02E-08,,,,,,,,Permeabilities are given by avergaing values form pressure 400 kPa and 667 kPa,(Sakamoto et al. 1994),https://doi.org/10.1016/0925-8388(94)90790-0,
Pd74.68Y1.0Pt0.5Ru1.03Au2.53Al0.26Ag20.0,mole fraction,foil,Pd74.68Y1.00Pt0.50Ru1.03Au2.53Al0.26Ag20.00,700,,,0.3947,fcc,350,,,metallurgical/cold rolling,724.5781,0.5,12 mm,,,,,1.82E-08,,,,,,,,Permeabilities are given by avergaing values form pressure 400 kPa and 667 kPa,(Sakamoto et al. 1994),https://doi.org/10.1016/0925-8388(94)90790-0,
Pd74.68Y1.0Pt0.5Ru1.03Au2.53Al0.26Ag20.0,mole fraction,foil,Pd74.68Y1.00Pt0.50Ru1.03Au2.53Al0.26Ag20.00,700,,,0.3947,fcc,300,,,metallurgical/cold rolling,724.5781,0.5,12 mm,,,,,1.66E-08,,,,,,,,Permeabilities are given by avergaing values form pressure 400 kPa and 667 kPa,(Sakamoto et al. 1994),https://doi.org/10.1016/0925-8388(94)90790-0,
Pd74.68Y1.0Pt0.5Ru1.03Au2.53Al0.26Ag20.0,mole fraction,foil,Pd74.68Y1.00Pt0.50Ru1.03Au2.53Al0.26Ag20.00,700,,,0.3947,fcc,250,,,metallurgical/cold rolling,724.5781,0.5,12 mm,,,,,1.47E-08,,,,,,,,Permeabilities are given by avergaing values form pressure 400 kPa and 667 kPa,(Sakamoto et al. 1994),https://doi.org/10.1016/0925-8388(94)90790-0,
,,,,,,,,,,,,,,,,,,,,,,,,,,,,,,,
Pd83.3Y0.2In1.5Ag15.0,mole fraction,foil,Pd83.30Y0.20In1.50Ag15.00,700,,,0.393429757,fcc,450,,,metallurgical/cold rolling,724.5781,0.5,12 mm,,,,,2.58E-08,,,,,,,,Permeabilities are given by avergaing values form pressure 400 kPa and 667 kPa,(Sakamoto et al. 1994),https://doi.org/10.1016/0925-8388(94)90790-0,
Pd83.3Y0.2In1.5Ag15.0,mole fraction,foil,Pd83.30Y0.20In1.50Ag15.00,700,,,0.393429757,fcc,400,,,metallurgical/cold rolling,724.5781,0.5,12 mm,,,,,2.56E-08,,,,,,,,Permeabilities are given by avergaing values form pressure 400 kPa and 667 kPa,(Sakamoto et al. 1994),https://doi.org/10.1016/0925-8388(94)90790-0,
Pd83.3Y0.2In1.5Ag15.0,mole fraction,foil,Pd83.30Y0.20In1.50Ag15.00,700,,,0.393429757,fcc,350,,,metallurgical/cold rolling,724.5781,0.5,12 mm,,,,,2.28E-08,,,,,,,,Permeabilities are given by avergaing values form pressure 400 kPa and 667 kPa,(Sakamoto et al. 1994),https://doi.org/10.1016/0925-8388(94)90790-0,
Pd83.3Y0.2In1.5Ag15.0,mole fraction,foil,Pd83.30Y0.20In1.50Ag15.00,700,,,0.393429757,fcc,300,,,metallurgical/cold rolling,724.5781,0.5,12 mm,,,,,2.08E-08,,,,,,,,Permeabilities are given by avergaing values form pressure 400 kPa and 667 kPa,(Sakamoto et al. 1994),https://doi.org/10.1016/0925-8388(94)90790-0,
Pd83.3Y0.2In1.5Ag15.0,mole fraction,foil,Pd83.30Y0.20In1.50Ag15.00,700,,,0.393429757,fcc,250,,,metallurgical/cold rolling,724.5781,0.5,12 mm,,,,,1.99E-08,,,,,,,,Permeabilities are given by avergaing values form pressure 400 kPa and 667 kPa,(Sakamoto et al. 1994),https://doi.org/10.1016/0925-8388(94)90790-0,
,,,,,,,,,,,,,,,,,,,,,,,,,,,,,,,
Pd90In10,mole fraction,foil,Pd90.00In10.00,700,,,0.3922,fcc,250,,,metallurgical/cold rolling,724.5781058,0.5,,,,,,7.40E-09,,,,,,,,Permeabilities are given by avergaing values form pressure 400 kPa and 667 kPa,(Sakamoto et al. 1994),https://doi.org/10.1016/0925-8388(94)90790-0,
Pd90In10,mole fraction,foil,Pd90.00In10.00,700,,,0.3922,fcc,300,,,metallurgical/cold rolling,724.5781058,0.5,,,,,,8.99E-09,,,,,,,,Permeabilities are given by avergaing values form pressure 400 kPa and 667 kPa,(Sakamoto et al. 1994),https://doi.org/10.1016/0925-8388(94)90790-0,
Pd90In10,mole fraction,foil,Pd90.00In10.00,700,,,0.3922,fcc,350,,,metallurgical/cold rolling,724.5781058,0.5,,,,,,1.06E-08,,,,,,,,Permeabilities are given by avergaing values form pressure 400 kPa and 667 kPa,(Sakamoto et al. 1994),https://doi.org/10.1016/0925-8388(94)90790-0,
Pd90In10,mole fraction,foil,Pd90.00In10.00,700,,,0.3922,fcc,400,,,metallurgical/cold rolling,724.5781058,0.5,,,,,,1.22E-08,,,,,,,,Permeabilities are given by avergaing values form pressure 400 kPa and 667 kPa,(Sakamoto et al. 1994),https://doi.org/10.1016/0925-8388(94)90790-0,
Pd90In10,mole fraction,foil,Pd90.00In10.00,700,,,0.3922,fcc,450,,,metallurgical/cold rolling,724.5781058,0.5,,,,,,1.37E-08,,,,,,,,Permeabilities are given by avergaing values form pressure 400 kPa and 667 kPa,(Sakamoto et al. 1994),https://doi.org/10.1016/0925-8388(94)90790-0,
Pd91.5Y6.0In2.5,mole fraction,foil,Pd91.50Y6.00In2.50,700,,,0.3942,fcc,250,,,metallurgical/cold rolling,724.5781058,0.5,,,,,,2.44E-08,,,,,,,,Permeabilities are given by avergaing values form pressure 400 kPa and 667 kPa,(Sakamoto et al. 1994),https://doi.org/10.1016/0925-8388(94)90790-0,
Pd91.5Y6.0In2.5,mole fraction,foil,Pd91.50Y6.00In2.50,700,,,0.3942,fcc,300,,,metallurgical/cold rolling,724.5781058,0.5,,,,,,2.79E-08,,,,,,,,Permeabilities are given by avergaing values form pressure 400 kPa and 667 kPa,(Sakamoto et al. 1994),https://doi.org/10.1016/0925-8388(94)90790-0,
Pd91.5Y6.0In2.5,mole fraction,foil,Pd91.50Y6.00In2.50,700,,,0.3942,fcc,350,,,metallurgical/cold rolling,724.5781058,0.5,,,,,,3.12E-08,,,,,,,,Permeabilities are given by avergaing values form pressure 400 kPa and 667 kPa,(Sakamoto et al. 1994),https://doi.org/10.1016/0925-8388(94)90790-0,
Pd91.5Y6.0In2.5,mole fraction,foil,Pd91.50Y6.00In2.50,700,,,0.3942,fcc,400,,,metallurgical/cold rolling,724.5781058,0.5,,,,,,3.44E-08,,,,,,,,Permeabilities are given by avergaing values form pressure 400 kPa and 667 kPa,(Sakamoto et al. 1994),https://doi.org/10.1016/0925-8388(94)90790-0,
Pd91.5Y6.0In2.5,mole fraction,foil,Pd91.50Y6.00In2.50,700,,,0.3942,fcc,450,,,metallurgical/cold rolling,724.5781058,0.5,,,,,,3.73E-08,,,,,,,,Permeabilities are given by avergaing values form pressure 400 kPa and 667 kPa,(Sakamoto et al. 1994),https://doi.org/10.1016/0925-8388(94)90790-0,
Pd91.0Y4.0In5.0,mole fraction,foil,Pd91.00Y4.00In5.00,700,,,0.3935,fcc,250,,,metallurgical/cold rolling,724.5781058,0.5,,,,,,1.98E-08,,,,,,,,Permeabilities are given by avergaing values form pressure 400 kPa and 667 kPa,(Sakamoto et al. 1994),https://doi.org/10.1016/0925-8388(94)90790-0,
Pd91.0Y4.0In5.0,mole fraction,foil,Pd91.00Y4.00In5.00,700,,,0.3935,fcc,300,,,metallurgical/cold rolling,724.5781058,0.5,,,,,,2.22E-08,,,,,,,,Permeabilities are given by avergaing values form pressure 400 kPa and 667 kPa,(Sakamoto et al. 1994),https://doi.org/10.1016/0925-8388(94)90790-0,
Pd91.0Y4.0In5.0,mole fraction,foil,Pd91.00Y4.00In5.00,700,,,0.3935,fcc,350,,,metallurgical/cold rolling,724.5781058,0.5,,,,,,2.44E-08,,,,,,,,Permeabilities are given by avergaing values form pressure 400 kPa and 667 kPa,(Sakamoto et al. 1994),https://doi.org/10.1016/0925-8388(94)90790-0,
Pd91.0Y4.0In5.0,mole fraction,foil,Pd91.00Y4.00In5.00,700,,,0.3935,fcc,400,,,metallurgical/cold rolling,724.5781058,0.5,,,,,,2.65E-08,,,,,,,,Permeabilities are given by avergaing values form pressure 400 kPa and 667 kPa,(Sakamoto et al. 1994),https://doi.org/10.1016/0925-8388(94)90790-0,
Pd91.0Y4.0In5.0,mole fraction,foil,Pd91.00Y4.00In5.00,700,,,0.3935,fcc,450,,,metallurgical/cold rolling,724.5781058,0.5,,,,,,2.84E-08,,,,,,,,Permeabilities are given by avergaing values form pressure 400 kPa and 667 kPa,(Sakamoto et al. 1994),https://doi.org/10.1016/0925-8388(94)90790-0,
Pd90.5Y2.0In7.5,mole fraction,foil,Pd90.50Y2.00In7.50,700,,,0.3927,fcc,250,,,metallurgical/cold rolling,724.5781058,0.5,,,,,,1.34E-08,,,,,,,,Permeabilities are given by avergaing values form pressure 400 kPa and 667 kPa,(Sakamoto et al. 1994),https://doi.org/10.1016/0925-8388(94)90790-0,
Pd90.5Y2.0In7.5,mole fraction,foil,Pd90.50Y2.00In7.50,700,,,0.3927,fcc,300,,,metallurgical/cold rolling,724.5781058,0.5,,,,,,1.52E-08,,,,,,,,Permeabilities are given by avergaing values form pressure 400 kPa and 667 kPa,(Sakamoto et al. 1994),https://doi.org/10.1016/0925-8388(94)90790-0,
Pd90.5Y2.0In7.5,mole fraction,foil,Pd90.50Y2.00In7.50,700,,,0.3927,fcc,350,,,metallurgical/cold rolling,724.5781058,0.5,,,,,,1.69E-08,,,,,,,,Permeabilities are given by avergaing values form pressure 400 kPa and 667 kPa,(Sakamoto et al. 1994),https://doi.org/10.1016/0925-8388(94)90790-0,
Pd90.5Y2.0In7.5,mole fraction,foil,Pd90.50Y2.00In7.50,700,,,0.3927,fcc,400,,,metallurgical/cold rolling,724.5781058,0.5,,,,,,1.84E-08,,,,,,,,Permeabilities are given by avergaing values form pressure 400 kPa and 667 kPa,(Sakamoto et al. 1994),https://doi.org/10.1016/0925-8388(94)90790-0,
Pd90.5Y2.0In7.5,mole fraction,foil,Pd90.50Y2.00In7.50,700,,,0.3927,fcc,450,,,metallurgical/cold rolling,724.5781058,0.5,,,,,,1.99E-08,,,,,,,,Permeabilities are given by avergaing values form pressure 400 kPa and 667 kPa,(Sakamoto et al. 1994),https://doi.org/10.1016/0925-8388(94)90790-0,
Pd91Sn9.0,mole fraction,foil,Pd91.00Sn9.00,700,,,0.3919,fcc,250,,,metallurgical/cold rolling,724.5781058,0.5,,,,,,4.90E-09,,,,,,,,Permeabilities are given by avergaing values form pressure 400 kPa and 667 kPa,(Sakamoto et al. 1994),https://doi.org/10.1016/0925-8388(94)90790-0,
Pd91Sn9.0,mole fraction,foil,Pd91.00Sn9.00,700,,,0.3919,fcc,300,,,metallurgical/cold rolling,724.5781058,0.5,,,,,,6.07E-09,,,,,,,,Permeabilities are given by avergaing values form pressure 400 kPa and 667 kPa,(Sakamoto et al. 1994),https://doi.org/10.1016/0925-8388(94)90790-0,
Pd91Sn9.0,mole fraction,foil,Pd91.00Sn9.00,700,,,0.3919,fcc,350,,,metallurgical/cold rolling,724.5781058,0.5,,,,,,7.26E-09,,,,,,,,Permeabilities are given by avergaing values form pressure 400 kPa and 667 kPa,(Sakamoto et al. 1994),https://doi.org/10.1016/0925-8388(94)90790-0,
Pd91Sn9.0,mole fraction,foil,Pd91.00Sn9.00,700,,,0.3919,fcc,400,,,metallurgical/cold rolling,724.5781058,0.5,,,,,,8.47E-09,,,,,,,,Permeabilities are given by avergaing values form pressure 400 kPa and 667 kPa,(Sakamoto et al. 1994),https://doi.org/10.1016/0925-8388(94)90790-0,
Pd91Sn9.0,mole fraction,foil,Pd91.00Sn9.00,700,,,0.3919,fcc,450,,,metallurgical/cold rolling,724.5781058,0.5,,,,,,9.66E-09,,,,,,,,Permeabilities are given by avergaing values form pressure 400 kPa and 667 kPa,(Sakamoto et al. 1994),https://doi.org/10.1016/0925-8388(94)90790-0,
Pd91.7Y5.8Sn2.5,mole fraction,foil,Pd91.70Y5.80Sn2.50,700,,,0.3938,fcc,250,,,metallurgical/cold rolling,724.5781058,0.5,,,,,,2.25E-08,,,,,,,,Permeabilities are given by avergaing values form pressure 400 kPa and 667 kPa,(Sakamoto et al. 1994),https://doi.org/10.1016/0925-8388(94)90790-0,
Pd91.7Y5.8Sn2.5,mole fraction,foil,Pd91.70Y5.80Sn2.50,700,,,0.3938,fcc,300,,,metallurgical/cold rolling,724.5781058,0.5,,,,,,2.52E-08,,,,,,,,Permeabilities are given by avergaing values form pressure 400 kPa and 667 kPa,(Sakamoto et al. 1994),https://doi.org/10.1016/0925-8388(94)90790-0,
Pd91.7Y5.8Sn2.5,mole fraction,foil,Pd91.70Y5.80Sn2.50,700,,,0.3938,fcc,350,,,metallurgical/cold rolling,724.5781058,0.5,,,,,,2.76E-08,,,,,,,,Permeabilities are given by avergaing values form pressure 400 kPa and 667 kPa,(Sakamoto et al. 1994),https://doi.org/10.1016/0925-8388(94)90790-0,
Pd91.7Y5.8Sn2.5,mole fraction,foil,Pd91.70Y5.80Sn2.50,700,,,0.3938,fcc,400,,,metallurgical/cold rolling,724.5781058,0.5,,,,,,2.99E-08,,,,,,,,Permeabilities are given by avergaing values form pressure 400 kPa and 667 kPa,(Sakamoto et al. 1994),https://doi.org/10.1016/0925-8388(94)90790-0,
Pd91.7Y5.8Sn2.5,mole fraction,foil,Pd91.70Y5.80Sn2.50,700,,,0.3938,fcc,450,,,metallurgical/cold rolling,724.5781058,0.5,,,,,,3.20E-08,,,,,,,,Permeabilities are given by avergaing values form pressure 400 kPa and 667 kPa,(Sakamoto et al. 1994),https://doi.org/10.1016/0925-8388(94)90790-0,
Pd91.4Y3.6Sn5.0,mole fraction,foil,Pd91.40Y3.60Sn5.00,700,,,0.393,fcc,250,,,metallurgical/cold rolling,724.5781058,0.5,,,,,,1.45E-08,,,,,,,,Permeabilities are given by avergaing values form pressure 400 kPa and 667 kPa,(Sakamoto et al. 1994),https://doi.org/10.1016/0925-8388(94)90790-0,
Pd91.4Y3.6Sn5.0,mole fraction,foil,Pd91.40Y3.60Sn5.00,700,,,0.393,fcc,300,,,metallurgical/cold rolling,724.5781058,0.5,,,,,,1.65E-08,,,,,,,,Permeabilities are given by avergaing values form pressure 400 kPa and 667 kPa,(Sakamoto et al. 1994),https://doi.org/10.1016/0925-8388(94)90790-0,
Pd91.4Y3.6Sn5.0,mole fraction,foil,Pd91.40Y3.60Sn5.00,700,,,0.393,fcc,350,,,metallurgical/cold rolling,724.5781058,0.5,,,,,,1.83E-08,,,,,,,,Permeabilities are given by avergaing values form pressure 400 kPa and 667 kPa,(Sakamoto et al. 1994),https://doi.org/10.1016/0925-8388(94)90790-0,
Pd91.4Y3.6Sn5.0,mole fraction,foil,Pd91.40Y3.60Sn5.00,700,,,0.393,fcc,400,,,metallurgical/cold rolling,724.5781058,0.5,,,,,,2.00E-08,,,,,,,,Permeabilities are given by avergaing values form pressure 400 kPa and 667 kPa,(Sakamoto et al. 1994),https://doi.org/10.1016/0925-8388(94)90790-0,
Pd91.4Y3.6Sn5.0,mole fraction,foil,Pd91.40Y3.60Sn5.00,700,,,0.393,fcc,450,,,metallurgical/cold rolling,724.5781058,0.5,,,,,,2.16E-08,,,,,,,,Permeabilities are given by avergaing values form pressure 400 kPa and 667 kPa,(Sakamoto et al. 1994),https://doi.org/10.1016/0925-8388(94)90790-0,
Pd91.2Y1.3Sn7.5,mole fraction,foil,Pd91.20Y1.30Sn7.50,700,,,0.3921,fcc,250,,,metallurgical/cold rolling,724.5781058,0.5,,,,,,6.91E-09,,,,,,,,Permeabilities are given by avergaing values form pressure 400 kPa and 667 kPa,(Sakamoto et al. 1994),https://doi.org/10.1016/0925-8388(94)90790-0,
Pd91.2Y1.3Sn7.5,mole fraction,foil,Pd91.20Y1.30Sn7.50,700,,,0.3921,fcc,300,,,metallurgical/cold rolling,724.5781058,0.5,,,,,,8.28E-09,,,,,,,,Permeabilities are given by avergaing values form pressure 400 kPa and 667 kPa,(Sakamoto et al. 1994),https://doi.org/10.1016/0925-8388(94)90790-0,
Pd91.2Y1.3Sn7.5,mole fraction,foil,Pd91.20Y1.30Sn7.50,700,,,0.3921,fcc,350,,,metallurgical/cold rolling,724.5781058,0.5,,,,,,9.64E-09,,,,,,,,Permeabilities are given by avergaing values form pressure 400 kPa and 667 kPa,(Sakamoto et al. 1994),https://doi.org/10.1016/0925-8388(94)90790-0,
Pd91.2Y1.3Sn7.5,mole fraction,foil,Pd91.20Y1.30Sn7.50,700,,,0.3921,fcc,400,,,metallurgical/cold rolling,724.5781058,0.5,,,,,,1.10E-08,,,,,,,,Permeabilities are given by avergaing values form pressure 400 kPa and 667 kPa,(Sakamoto et al. 1994),https://doi.org/10.1016/0925-8388(94)90790-0,
Pd91.2Y1.3Sn7.5,mole fraction,foil,Pd91.20Y1.30Sn7.50,700,,,0.3921,fcc,450,,,metallurgical/cold rolling,724.5781058,0.5,,,,,,1.23E-08,,,,,,,,Permeabilities are given by avergaing values form pressure 400 kPa and 667 kPa,(Sakamoto et al. 1994),https://doi.org/10.1016/0925-8388(94)90790-0,
Pd91Pb9.0,mole fraction,foil,Pd91.00Pb9.00,700,,,0.3935,fcc,250,,,metallurgical/cold rolling,724.5781058,0.5,,,,,,1.17E-08,,,,,,,,Permeabilities are given by avergaing values form pressure 400 kPa and 667 kPa,(Sakamoto et al. 1994),https://doi.org/10.1016/0925-8388(94)90790-0,
Pd91Pb9.0,mole fraction,foil,Pd91.00Pb9.00,700,,,0.3935,fcc,300,,,metallurgical/cold rolling,724.5781058,0.5,,,,,,1.32E-08,,,,,,,,Permeabilities are given by avergaing values form pressure 400 kPa and 667 kPa,(Sakamoto et al. 1994),https://doi.org/10.1016/0925-8388(94)90790-0,
Pd91Pb9.0,mole fraction,foil,Pd91.00Pb9.00,700,,,0.3935,fcc,350,,,metallurgical/cold rolling,724.5781058,0.5,,,,,,1.46E-08,,,,,,,,Permeabilities are given by avergaing values form pressure 400 kPa and 667 kPa,(Sakamoto et al. 1994),https://doi.org/10.1016/0925-8388(94)90790-0,
Pd91Pb9.0,mole fraction,foil,Pd91.00Pb9.00,700,,,0.3935,fcc,400,,,metallurgical/cold rolling,724.5781058,0.5,,,,,,1.59E-08,,,,,,,,Permeabilities are given by avergaing values form pressure 400 kPa and 667 kPa,(Sakamoto et al. 1994),https://doi.org/10.1016/0925-8388(94)90790-0,
Pd91Pb9.0,mole fraction,foil,Pd91.00Pb9.00,700,,,0.3935,fcc,450,,,metallurgical/cold rolling,724.5781058,0.5,,,,,,1.71E-08,,,,,,,,Permeabilities are given by avergaing values form pressure 400 kPa and 667 kPa,(Sakamoto et al. 1994),https://doi.org/10.1016/0925-8388(94)90790-0,
Pd91.7Y5.8Pb2.5,mole fraction,foil,Pd91.70Y5.80Pb2.50,700,,,0.3946,fcc,250,,,metallurgical/cold rolling,724.5781058,0.5,,,,,,3.46E-08,,,,,,,,Permeabilities are given by avergaing values form pressure 400 kPa and 667 kPa,(Sakamoto et al. 1994),https://doi.org/10.1016/0925-8388(94)90790-0,
Pd91.7Y5.8Pb2.5,mole fraction,foil,Pd91.70Y5.80Pb2.50,700,,,0.3946,fcc,300,,,metallurgical/cold rolling,724.5781058,0.5,,,,,,3.79E-08,,,,,,,,Permeabilities are given by avergaing values form pressure 400 kPa and 667 kPa,(Sakamoto et al. 1994),https://doi.org/10.1016/0925-8388(94)90790-0,
Pd91.7Y5.8Pb2.5,mole fraction,foil,Pd91.70Y5.80Pb2.50,700,,,0.3946,fcc,350,,,metallurgical/cold rolling,724.5781058,0.5,,,,,,4.09E-08,,,,,,,,Permeabilities are given by avergaing values form pressure 400 kPa and 667 kPa,(Sakamoto et al. 1994),https://doi.org/10.1016/0925-8388(94)90790-0,
Pd91.7Y5.8Pb2.5,mole fraction,foil,Pd91.70Y5.80Pb2.50,700,,,0.3946,fcc,400,,,metallurgical/cold rolling,724.5781058,0.5,,,,,,4.38E-08,,,,,,,,Permeabilities are given by avergaing values form pressure 400 kPa and 667 kPa,(Sakamoto et al. 1994),https://doi.org/10.1016/0925-8388(94)90790-0,
Pd91.7Y5.8Pb2.5,mole fraction,foil,Pd91.70Y5.80Pb2.50,700,,,0.3946,fcc,450,,,metallurgical/cold rolling,724.5781058,0.5,,,,,,4.65E-08,,,,,,,,Permeabilities are given by avergaing values form pressure 400 kPa and 667 kPa,(Sakamoto et al. 1994),https://doi.org/10.1016/0925-8388(94)90790-0,
Pd91.4Y3.6Pb5.0,mole fraction,foil,Pd91.40Y3.60Pb5.00,700,,,0.3943,fcc,250,,,metallurgical/cold rolling,724.5781058,0.5,,,,,,2.25E-08,,,,,,,,Permeabilities are given by avergaing values form pressure 400 kPa and 667 kPa,(Sakamoto et al. 1994),https://doi.org/10.1016/0925-8388(94)90790-0,
Pd91.4Y3.6Pb5.0,mole fraction,foil,Pd91.40Y3.60Pb5.00,700,,,0.3943,fcc,300,,,metallurgical/cold rolling,724.5781058,0.5,,,,,,2.46E-08,,,,,,,,Permeabilities are given by avergaing values form pressure 400 kPa and 667 kPa,(Sakamoto et al. 1994),https://doi.org/10.1016/0925-8388(94)90790-0,
Pd91.4Y3.6Pb5.0,mole fraction,foil,Pd91.40Y3.60Pb5.00,700,,,0.3943,fcc,350,,,metallurgical/cold rolling,724.5781058,0.5,,,,,,2.64E-08,,,,,,,,Permeabilities are given by avergaing values form pressure 400 kPa and 667 kPa,(Sakamoto et al. 1994),https://doi.org/10.1016/0925-8388(94)90790-0,
Pd91.4Y3.6Pb5.0,mole fraction,foil,Pd91.40Y3.60Pb5.00,700,,,0.3943,fcc,400,,,metallurgical/cold rolling,724.5781058,0.5,,,,,,2.81E-08,,,,,,,,Permeabilities are given by avergaing values form pressure 400 kPa and 667 kPa,(Sakamoto et al. 1994),https://doi.org/10.1016/0925-8388(94)90790-0,
Pd91.4Y3.6Pb5.0,mole fraction,foil,Pd91.40Y3.60Pb5.00,700,,,0.3943,fcc,450,,,metallurgical/cold rolling,724.5781058,0.5,,,,,,2.97E-08,,,,,,,,Permeabilities are given by avergaing values form pressure 400 kPa and 667 kPa,(Sakamoto et al. 1994),https://doi.org/10.1016/0925-8388(94)90790-0,
Pd91.2Y1.3Pb7.5,mole fraction,foil,Pd91.40Y3.60Pb5.00,700,,,0.394,fcc,250,,,metallurgical/cold rolling,724.5781058,0.5,,,,,,1.51E-08,,,,,,,,Permeabilities are given by avergaing values form pressure 400 kPa and 667 kPa,(Sakamoto et al. 1994),https://doi.org/10.1016/0925-8388(94)90790-0,
Pd91.2Y1.3Pb7.5,mole fraction,foil,Pd91.20Y1.30Pb7.50,700,,,0.394,fcc,300,,,metallurgical/cold rolling,724.5781058,0.5,,,,,,1.66E-08,,,,,,,,Permeabilities are given by avergaing values form pressure 400 kPa and 667 kPa,(Sakamoto et al. 1994),https://doi.org/10.1016/0925-8388(94)90790-0,
Pd91.2Y1.3Pb7.5,mole fraction,foil,Pd91.20Y1.30Pb7.50,700,,,0.394,fcc,350,,,metallurgical/cold rolling,724.5781058,0.5,,,,,,1.80E-08,,,,,,,,Permeabilities are given by avergaing values form pressure 400 kPa and 667 kPa,(Sakamoto et al. 1994),https://doi.org/10.1016/0925-8388(94)90790-0,
Pd91.2Y1.3Pb7.5,mole fraction,foil,Pd91.20Y1.30Pb7.50,700,,,0.394,fcc,400,,,metallurgical/cold rolling,724.5781058,0.5,,,,,,1.92E-08,,,,,,,,Permeabilities are given by avergaing values form pressure 400 kPa and 667 kPa,(Sakamoto et al. 1994),https://doi.org/10.1016/0925-8388(94)90790-0,
Pd91.2Y1.3Pb7.5,mole fraction,foil,Pd91.20Y1.30Pb7.50,700,,,0.394,fcc,450,,,metallurgical/cold rolling,724.5781058,0.5,,,,,,2.04E-08,,,,,,,,Permeabilities are given by avergaing values form pressure 400 kPa and 667 kPa,(Sakamoto et al. 1994),https://doi.org/10.1016/0925-8388(94)90790-0,
Pd83.3Y0.2In1.5Ag15,mole fraction,foil,Pd83.30Y0.20In1.50Ag15.00,700,,,0.3934,fcc,250,,,metallurgical/cold rolling,724.5781058,0.5,,,,,,1.97E-08,,,,,,,,Permeabilities are given by avergaing values form pressure 400 kPa and 667 kPa,(Sakamoto et al. 1994),https://doi.org/10.1016/0925-8388(94)90790-0,
Pd83.3Y0.2In1.5Ag15,mole fraction,foil,Pd83.30Y0.20In1.50Ag15.00,700,,,0.3934,fcc,300,,,metallurgical/cold rolling,724.5781058,0.5,,,,,,2.16E-08,,,,,,,,Permeabilities are given by avergaing values form pressure 400 kPa and 667 kPa,(Sakamoto et al. 1994),https://doi.org/10.1016/0925-8388(94)90790-0,
Pd83.3Y0.2In1.5Ag15,mole fraction,foil,Pd83.30Y0.20In1.50Ag15.00,700,,,0.3934,fcc,350,,,metallurgical/cold rolling,724.5781058,0.5,,,,,,2.34E-08,,,,,,,,Permeabilities are given by avergaing values form pressure 400 kPa and 667 kPa,(Sakamoto et al. 1994),https://doi.org/10.1016/0925-8388(94)90790-0,
Pd83.3Y0.2In1.5Ag15,mole fraction,foil,Pd83.30Y0.20In1.50Ag15.00,700,,,0.3934,fcc,400,,,metallurgical/cold rolling,724.5781058,0.5,,,,,,2.50E-08,,,,,,,,Permeabilities are given by avergaing values form pressure 400 kPa and 667 kPa,(Sakamoto et al. 1994),https://doi.org/10.1016/0925-8388(94)90790-0,
Pd83.3Y0.2In1.5Ag15,mole fraction,foil,Pd83.30Y0.20In1.50Ag15.00,700,,,0.3934,fcc,450,,,metallurgical/cold rolling,724.5781058,0.5,,,,,,2.50E-08,,,,,,,,Permeabilities are given by avergaing values form pressure 400 kPa and 667 kPa,(Sakamoto et al. 1994),https://doi.org/10.1016/0925-8388(94)90790-0,
Pd74.68Y1.0Pt0.5Ru1.03Au2.53Al0.26Ag20.0,mole fraction,foil,Pd74.68Y1.00Pt0.50Ru1.03Au2.53Al0.26Ag20.00,700,,,0.3947,fcc,250,,,metallurgical/cold rolling,724.5781058,0.5,,,,,,1.51E-08,,,,,,,,Permeabilities are given by avergaing values form pressure 400 kPa and 667 kPa,(Sakamoto et al. 1994),https://doi.org/10.1016/0925-8388(94)90790-0,
Pd74.68Y1.0Pt0.5Ru1.03Au2.53Al0.26Ag20.0,mole fraction,foil,Pd74.68Y1.00Pt0.50Ru1.03Au2.53Al0.26Ag20.00,700,,,0.3947,fcc,300,,,metallurgical/cold rolling,724.5781058,0.5,,,,,,1.70E-08,,,,,,,,Permeabilities are given by avergaing values form pressure 400 kPa and 667 kPa,(Sakamoto et al. 1994),https://doi.org/10.1016/0925-8388(94)90790-0,
Pd74.68Y1.0Pt0.5Ru1.03Au2.53Al0.26Ag20.0,mole fraction,foil,Pd74.68Y1.00Pt0.50Ru1.03Au2.53Al0.26Ag20.00,700,,,0.3947,fcc,350,,,metallurgical/cold rolling,724.5781058,0.5,,,,,,1.88E-08,,,,,,,,Permeabilities are given by avergaing values form pressure 400 kPa and 667 kPa,(Sakamoto et al. 1994),https://doi.org/10.1016/0925-8388(94)90790-0,
Pd74.68Y1.0Pt0.5Ru1.03Au2.53Al0.26Ag20.0,mole fraction,foil,Pd74.68Y1.00Pt0.50Ru1.03Au2.53Al0.26Ag20.00,700,,,0.3947,fcc,400,,,metallurgical/cold rolling,724.5781058,0.5,,,,,,2.05E-08,,,,,,,,Permeabilities are given by avergaing values form pressure 400 kPa and 667 kPa,(Sakamoto et al. 1994),https://doi.org/10.1016/0925-8388(94)90790-0,
Pd74.68Y1.0Pt0.5Ru1.03Au2.53Al0.26Ag20.0,mole fraction,foil,Pd74.68Y1.00Pt0.50Ru1.03Au2.53Al0.26Ag20.00,700,,,0.3947,fcc,450,,,metallurgical/cold rolling,724.5781058,0.5,,,,,,2.21E-08,,,,,,,,Permeabilities are given by avergaing values form pressure 400 kPa and 667 kPa,(Sakamoto et al. 1994),https://doi.org/10.1016/0925-8388(94)90790-0,
,,,,,,,,,,,,,,,,,,,,,,,,,,,,,,,
Pd53.0Cu47.0,weight fraction,foil,Pd40.25Cu59.75,100,,,,bcc,350.57,0,,Vacuum-arc melting/ rolling,1612.4516,0.5,8.5 mm diameter of active area,0.5,,,,6.46E-10,,,6.46E-06,,,,,"The permeance is given in mol/m^2/s/Pa^0.5 and the pressure difference is  not given per se. Instead the author gave a Hydrogen  partial pressure drop of 2.6 Mpa. The total pressure gradient with the sweep gas argon applied on the permeate side is 0.14 MPa. 
To calculate the Pf^0.5 - Pp^0.5 we assumed that the partial pressure gradient is 2.5 MPa and we took its exponent so we tool Pf^0.5 - Pp^0.5 = 2.6^0.5. SO in rality this quantity might be low","(Howard et al., 2004)",doi:10.1016/j.memsci.2004.04.031,
Pd53.0Cu47.0,weight fraction,foil,Pd40.25Cu59.75,100,,,,bcc,465.53,0,,Vacuum-arc melting/ rolling,1612.4516,0.5,8.5 mm diameter of active area,0.5,,,,9.57E-10,,,9.57E-06,,,,,"The permeance is given in mol/m^2/s/Pa^0.5 and the pressure difference is  not given per se. Instead the author gave a Hydrogen  partial pressure drop of 2.6 Mpa. The total pressure gradient with the sweep gas argon applied on the permeate side is 0.14 MPa. 
To calculate the Pf^0.5 - Pp^0.5 we assumed that the partial pressure gradient is 2.5 MPa and we took its exponent so we tool Pf^0.5 - Pp^0.5 = 2.6^0.5. SO in rality this quantity might be low","(Howard et al., 2004)",doi:10.1016/j.memsci.2004.04.031,
Pd53.0Cu47.0,weight fraction,foil,Pd40.25Cu59.75,100,,,,bcc,637.5,0,,Vacuum-arc melting/ rolling,1612.4516,0.5,8.5 mm diameter of active area,0.5,,,,7.66E-10,,,7.66E-06,,,,,"The permeance is given in mol/m^2/s/Pa^0.5 and the pressure difference is  not given per se. Instead the author gave a Hydrogen  partial pressure drop of 2.6 Mpa. The total pressure gradient with the sweep gas argon applied on the permeate side is 0.14 MPa. 
To calculate the Pf^0.5 - Pp^0.5 we assumed that the partial pressure gradient is 2.5 MPa and we took its exponent so we tool Pf^0.5 - Pp^0.5 = 2.6^0.5. SO in rality this quantity might be low","(Howard et al., 2004)",doi:10.1016/j.memsci.2004.04.031,
Pd53.0Cu47.0,weight fraction,foil,Pd40.25Cu59.75,100,,,,bcc,588.02,0,,Vacuum-arc melting/ rolling,1612.4516,0.5,8.5 mm diameter of active area,0.5,,,,1.53E-09,,,1.53E-05,,,,,"The permeance is given in mol/m^2/s/Pa^0.5 and the pressure difference is  not given per se. Instead the author gave a Hydrogen  partial pressure drop of 2.6 Mpa. The total pressure gradient with the sweep gas argon applied on the permeate side is 0.14 MPa. 
To calculate the Pf^0.5 - Pp^0.5 we assumed that the partial pressure gradient is 2.5 MPa and we took its exponent so we tool Pf^0.5 - Pp^0.5 = 2.6^0.5. SO in rality this quantity might be low","(Howard et al., 2004)",doi:10.1016/j.memsci.2004.04.031,
Pd53.0Cu47.0,weight fraction,foil,Pd40.25Cu59.75,100,,,,bcc,678.27,0,,Vacuum-arc melting/ rolling,1612.4516,0.5,8.5 mm diameter of active area,0.5,,,,3.68E-09,,,3.68E-05,,,,,"The permeance is given in mol/m^2/s/Pa^0.5 and the pressure difference is  not given per se. Instead the author gave a Hydrogen  partial pressure drop of 2.6 Mpa. The total pressure gradient with the sweep gas argon applied on the permeate side is 0.14 MPa. 
To calculate the Pf^0.5 - Pp^0.5 we assumed that the partial pressure gradient is 2.5 MPa and we took its exponent so we tool Pf^0.5 - Pp^0.5 = 2.6^0.5. SO in rality this quantity might be low","(Howard et al., 2004)",doi:10.1016/j.memsci.2004.04.031,
,,,,,,,,,,,,,,,,,,,,,,,,,,,,,,,
Pd60.0Cu40.0,weight fraction,foil,Pd47.25Cu52.75,100,,,,bcc,349.9,0,,Vacuum-arc melting/ rolling,1612.4516,0.5,8.5 mm diameter of active area,0.5,,,,7.27E-09,,,7.27E-05,,,,,"The permeance is given in mol/m^2/s/Pa^0.5 and the pressure difference is  not given per se. Instead the author gave a Hydrogen  partial pressure drop of 2.6 Mpa. The total pressure gradient with the sweep gas argon applied on the permeate side is 0.14 MPa. 
To calculate the Pf^0.5 - Pp^0.5 we assumed that the partial pressure gradient is 2.5 MPa and we took its exponent so we tool Pf^0.5 - Pp^0.5 = 2.6^0.5. SO in rality this quantity might be low","(Howard et al., 2004)",doi:10.1016/j.memsci.2004.04.031,
Pd60.0Cu40.0,weight fraction,foil,Pd47.25Cu52.75,100,,,,bcc,374.8,0,,Vacuum-arc melting/ rolling,1612.4516,0.5,8.5 mm diameter of active area,0.5,,,,7.53E-09,,,7.53E-05,,,,,"The permeance is given in mol/m^2/s/Pa^0.5 and the pressure difference is  not given per se. Instead the author gave a Hydrogen  partial pressure drop of 2.6 Mpa. The total pressure gradient with the sweep gas argon applied on the permeate side is 0.14 MPa. 
To calculate the Pf^0.5 - Pp^0.5 we assumed that the partial pressure gradient is 2.5 MPa and we took its exponent so we tool Pf^0.5 - Pp^0.5 = 2.6^0.5. SO in rality this quantity might be low","(Howard et al., 2004)",doi:10.1016/j.memsci.2004.04.031,
Pd60.0Cu40.0,weight fraction,foil,Pd47.25Cu52.75,100,,,,bcc,399.76,0,,Vacuum-arc melting/ rolling,1612.4516,0.5,8.5 mm diameter of active area,0.5,,,,7.73E-09,,,7.73E-05,,,,,"The permeance is given in mol/m^2/s/Pa^0.5 and the pressure difference is  not given per se. Instead the author gave a Hydrogen  partial pressure drop of 2.6 Mpa. The total pressure gradient with the sweep gas argon applied on the permeate side is 0.14 MPa. 
To calculate the Pf^0.5 - Pp^0.5 we assumed that the partial pressure gradient is 2.5 MPa and we took its exponent so we tool Pf^0.5 - Pp^0.5 = 2.6^0.5. SO in rality this quantity might be low","(Howard et al., 2004)",doi:10.1016/j.memsci.2004.04.031,
Pd60.0Cu40.0,weight fraction,foil,Pd47.25Cu52.75,100,,,,bcc,424.88,0,,Vacuum-arc melting/ rolling,1612.4516,0.5,8.5 mm diameter of active area,0.5,,,,7.99E-09,,,7.99E-05,,,,,"The permeance is given in mol/m^2/s/Pa^0.5 and the pressure difference is  not given per se. Instead the author gave a Hydrogen  partial pressure drop of 2.6 Mpa. The total pressure gradient with the sweep gas argon applied on the permeate side is 0.14 MPa. 
To calculate the Pf^0.5 - Pp^0.5 we assumed that the partial pressure gradient is 2.5 MPa and we took its exponent so we tool Pf^0.5 - Pp^0.5 = 2.6^0.5. SO in rality this quantity might be low","(Howard et al., 2004)",doi:10.1016/j.memsci.2004.04.031,
Pd60.0Cu40.0,weight fraction,foil,Pd47.25Cu52.75,100,,,,bcc,449.97,0,,Vacuum-arc melting/ rolling,1612.4516,0.5,8.5 mm diameter of active area,0.5,,,,8.12E-09,,,8.12E-05,,,,,"The permeance is given in mol/m^2/s/Pa^0.5 and the pressure difference is  not given per se. Instead the author gave a Hydrogen  partial pressure drop of 2.6 Mpa. The total pressure gradient with the sweep gas argon applied on the permeate side is 0.14 MPa. 
To calculate the Pf^0.5 - Pp^0.5 we assumed that the partial pressure gradient is 2.5 MPa and we took its exponent so we tool Pf^0.5 - Pp^0.5 = 2.6^0.5. SO in rality this quantity might be low","(Howard et al., 2004)",doi:10.1016/j.memsci.2004.04.031,
Pd60.0Cu40.0,weight fraction,foil,Pd47.25Cu52.75,100,,,,bcc,474.81,0,,Vacuum-arc melting/ rolling,1612.4516,0.5,8.5 mm diameter of active area,0.5,,,,8.10E-09,,,8.10E-05,,,,,"The permeance is given in mol/m^2/s/Pa^0.5 and the pressure difference is  not given per se. Instead the author gave a Hydrogen  partial pressure drop of 2.6 Mpa. The total pressure gradient with the sweep gas argon applied on the permeate side is 0.14 MPa. 
To calculate the Pf^0.5 - Pp^0.5 we assumed that the partial pressure gradient is 2.5 MPa and we took its exponent so we tool Pf^0.5 - Pp^0.5 = 2.6^0.5. SO in rality this quantity might be low","(Howard et al., 2004)",doi:10.1016/j.memsci.2004.04.031,
Pd60.0Cu40.0,weight fraction,foil,Pd47.25Cu52.75,100,,,,bcc,499.95,0,,Vacuum-arc melting/ rolling,1612.4516,0.5,8.5 mm diameter of active area,0.5,,,,6.56E-09,,,6.56E-05,,,,,"The permeance is given in mol/m^2/s/Pa^0.5 and the pressure difference is  not given per se. Instead the author gave a Hydrogen  partial pressure drop of 2.6 Mpa. The total pressure gradient with the sweep gas argon applied on the permeate side is 0.14 MPa. 
To calculate the Pf^0.5 - Pp^0.5 we assumed that the partial pressure gradient is 2.5 MPa and we took its exponent so we tool Pf^0.5 - Pp^0.5 = 2.6^0.5. SO in rality this quantity might be low","(Howard et al., 2004)",doi:10.1016/j.memsci.2004.04.031,
Pd60.0Cu40.0,weight fraction,foil,Pd47.25Cu52.75,100,,,,bcc,522.82,0,,Vacuum-arc melting/ rolling,1612.4516,0.5,8.5 mm diameter of active area,0.5,,,,5.45E-09,,,5.45E-05,,,,,"The permeance is given in mol/m^2/s/Pa^0.5 and the pressure difference is  not given per se. Instead the author gave a Hydrogen  partial pressure drop of 2.6 Mpa. The total pressure gradient with the sweep gas argon applied on the permeate side is 0.14 MPa. 
To calculate the Pf^0.5 - Pp^0.5 we assumed that the partial pressure gradient is 2.5 MPa and we took its exponent so we tool Pf^0.5 - Pp^0.5 = 2.6^0.5. SO in rality this quantity might be low","(Howard et al., 2004)",doi:10.1016/j.memsci.2004.04.031,
