Repository: AldoKwamibar/Pd-membranes-permeability

# Palladium alloy Membranes Permeability Prediction with CatBoost & Virtual Screening

This repository contains Python notebooks (`.ipynb`) and datasets related to hydrogen permeability prediction in palladium-based alloy membranes.

All datasets are provided in flat file formats (CSV/XLSX), compatible with Microsoft Excel (tested on Version 2508).

---

## 🚀 Project Structure

PhD. Project organization

## Dataset (Folder)
     ___Lattice parameters.xlsx ----> Vegard's law
    |
    |___Palladium_Alloy_Membranes dataset_QSPR_ML.csv ----> Pd alloy dataset for modelling
    |
    |___oliynyk_extended_std_unit.csv ----> Property dataset for CBFV

File: Palladium_Alloy_Membranes dataset_QSPR_ML.csv (part 17 of 25)
Alloy Formula,"Composition
Pd60.0Cu40.0,weight fraction,foil,Pd47.25Cu52.75,100,,,,bcc,550.09,0,,Vacuum-arc melting/ rolling,1612.4516,0.5,8.5 mm diameter of active area,0.5,,,,3.24E-09,,,3.24E-05,,,,,"The permeance is given in mol/m^2/s/Pa^0.5 and the pressure difference is  not given per se. Instead the author gave a Hydrogen  partial pressure drop of 2.6 Mpa. The total pressure gradient with the sweep gas argon applied on the permeate side is 0.14 MPa. 
To calculate the Pf^0.5 - Pp^0.5 we assumed that the partial pressure gradient is 2.5 MPa and we took its exponent so we tool Pf^0.5 - Pp^0.5 = 2.6^0.5. SO in rality this quantity might be low","(Howard et al., 2004)",doi:10.1016/j.memsci.2004.04.031,
Pd60.0Cu40.0,weight fraction,foil,Pd47.25Cu52.75,100,,,,bcc,574.96,0,,Vacuum-arc melting/ rolling,1612.4516,0.5,8.5 mm diameter of active area,0.5,,,,1.38E-09,,,1.38E-05,,,,,"The permeance is given in mol/m^2/s/Pa^0.5 and the pressure difference is  not given per se. Instead the author gave a Hydrogen  partial pressure drop of 2.6 Mpa. The total pressure gradient with the sweep gas argon applied on the permeate side is 0.14 MPa. 
To calculate the Pf^0.5 - Pp^0.5 we assumed that the partial pressure gradient is 2.5 MPa and we took its exponent so we tool Pf^0.5 - Pp^0.5 = 2.6^0.5. SO in rality this quantity might be low","(Howard et al., 2004)",doi:10.1016/j.memsci.2004.04.031,
Pd60.0Cu40.0,weight fraction,foil,Pd47.25Cu52.75,100,,,,bcc,699.54,0,,Vacuum-arc melting/ rolling,1612.4516,0.5,8.5 mm diameter of active area,0.5,,,,1.88E-09,,,1.88E-05,,,,,"The permeance is given in mol/m^2/s/Pa^0.5 and the pressure difference is  not given per se. Instead the author gave a Hydrogen  partial pressure drop of 2.6 Mpa. The total pressure gradient with the sweep gas argon applied on the permeate side is 0.14 MPa. 
To calculate the Pf^0.5 - Pp^0.5 we assumed that the partial pressure gradient is 2.5 MPa and we took its exponent so we tool Pf^0.5 - Pp^0.5 = 2.6^0.5. SO in rality this quantity might be low","(Howard et al., 2004)",doi:10.1016/j.memsci.2004.04.031,
Pd60.0Cu40.0,weight fraction,foil,Pd47.25Cu52.75,100,,,,bcc,764.96,0,,Vacuum-arc melting/ rolling,1612.4516,0.5,8.5 mm diameter of active area,0.5,,,,2.82E-09,,,2.82E-05,,,,,"The permeance is given in mol/m^2/s/Pa^0.5 and the pressure difference is  not given per se. Instead the author gave a Hydrogen  partial pressure drop of 2.6 Mpa. The total pressure gradient with the sweep gas argon applied on the permeate side is 0.14 MPa. 
To calculate the Pf^0.5 - Pp^0.5 we assumed that the partial pressure gradient is 2.5 MPa and we took its exponent so we tool Pf^0.5 - Pp^0.5 = 2.6^0.5. SO in rality this quantity might be low","(Howard et al., 2004)",doi:10.1016/j.memsci.2004.04.031,
Pd60.0Cu40.0,weight fraction,foil,Pd47.25Cu52.75,100,,,,bcc,900.18,0,,Vacuum-arc melting/ rolling,1612.4516,0.5,8.5 mm diameter of active area,0.5,,,,4.78E-09,,,4.78E-05,,,,,"The permeance is given in mol/m^2/s/Pa^0.5 and the pressure difference is  not given per se. Instead the author gave a Hydrogen  partial pressure drop of 2.6 Mpa. The total pressure gradient with the sweep gas argon applied on the permeate side is 0.14 MPa. 
To calculate the Pf^0.5 - Pp^0.5 we assumed that the partial pressure gradient is 2.5 MPa and we took its exponent so we tool Pf^0.5 - Pp^0.5 = 2.6^0.5. SO in rality this quantity might be low","(Howard et al., 2004)",doi:10.1016/j.memsci.2004.04.031,
Pd60.0Cu40.0,weight fraction,foil,Pd47.25Cu52.75,100,,,,bcc,625.33,0,,Vacuum-arc melting/ rolling,1612.4516,0.5,8.5 mm diameter of active area,0.5,,,,9.54E-10,,,9.54E-06,,,,,"The permeance is given in mol/m^2/s/Pa^0.5 and the pressure difference is  not given per se. Instead the author gave a Hydrogen  partial pressure drop of 2.6 Mpa. The total pressure gradient with the sweep gas argon applied on the permeate side is 0.14 MPa. 
To calculate the Pf^0.5 - Pp^0.5 we assumed that the partial pressure gradient is 2.5 MPa and we took its exponent so we tool Pf^0.5 - Pp^0.5 = 2.6^0.5. SO in rality this quantity might be low","(Howard et al., 2004)",doi:10.1016/j.memsci.2004.04.031,
Pd60.0Cu40.0,weight fraction,foil,Pd47.25Cu52.75,100,,,,bcc,599.92,0,,Vacuum-arc melting/ rolling,1612.4516,0.5,8.5 mm diameter of active area,0.5,,,,9.12E-10,,,9.12E-06,,,,,"The permeance is given in mol/m^2/s/Pa^0.5 and the pressure difference is  not given per se. Instead the author gave a Hydrogen  partial pressure drop of 2.6 Mpa. The total pressure gradient with the sweep gas argon applied on the permeate side is 0.14 MPa. 
To calculate the Pf^0.5 - Pp^0.5 we assumed that the partial pressure gradient is 2.5 MPa and we took its exponent so we tool Pf^0.5 - Pp^0.5 = 2.6^0.5. SO in rality this quantity might be low","(Howard et al., 2004)",doi:10.1016/j.memsci.2004.04.031,
,,,,,,,,,,,,,,,,,,,,,,,,,,,,,,,
Pd40.0Cu60.0,weight fraction,foil,Pd28.48Cu71.52,100,,,,fcc,465.44,0,fcc,Vacuum-arc melting/ rolling,1612.4516,0.5,8.5 mm diameter of active area,0.5,,,,4.83E-11,,,4.83E-07,,,,,"The permeance is given in mol/m^2/s/Pa^0.5 and the pressure difference is  not given per se. Instead the author gave a Hydrogen  partial pressure drop of 2.6 Mpa. The total pressure gradient with the sweep gas argon applied on the permeate side is 0.14 MPa. 
To calculate the Pf^0.5 - Pp^0.5 we assumed that the partial pressure gradient is 2.5 MPa and we took its exponent so we tool Pf^0.5 - Pp^0.5 = 2.6^0.5. SO in rality this quantity might be low","(Howard et al., 2004)",doi:10.1016/j.memsci.2004.04.031,
Pd40.0Cu60.0,weight fraction,foil,Pd28.48Cu71.52,100,,,,fcc,635.58,0,fcc,Vacuum-arc melting/ rolling,1612.4516,0.5,8.5 mm diameter of active area,0.5,,,,3.89E-10,,,3.89E-06,,,,,"The permeance is given in mol/m^2/s/Pa^0.5 and the pressure difference is  not given per se. Instead the author gave a Hydrogen  partial pressure drop of 2.6 Mpa. The total pressure gradient with the sweep gas argon applied on the permeate side is 0.14 MPa. 
To calculate the Pf^0.5 - Pp^0.5 we assumed that the partial pressure gradient is 2.5 MPa and we took its exponent so we tool Pf^0.5 - Pp^0.5 = 2.6^0.5. SO in rality this quantity might be low","(Howard et al., 2004)",doi:10.1016/j.memsci.2004.04.031,
Pd40.0Cu60.0,weight fraction,foil,Pd28.48Cu71.52,100,,,,fcc,766.96,0,fcc,Vacuum-arc melting/ rolling,1612.4516,0.5,8.5 mm diameter of active area,0.5,,,,8.04E-10,,,8.04E-06,,,,,"The permeance is given in mol/m^2/s/Pa^0.5 and the pressure difference is  not given per se. Instead the author gave a Hydrogen  partial pressure drop of 2.6 Mpa. The total pressure gradient with the sweep gas argon applied on the permeate side is 0.14 MPa. 
To calculate the Pf^0.5 - Pp^0.5 we assumed that the partial pressure gradient is 2.5 MPa and we took its exponent so we tool Pf^0.5 - Pp^0.5 = 2.6^0.5. SO in rality this quantity might be low","(Howard et al., 2004)",doi:10.1016/j.memsci.2004.04.031,
Pd40.0Cu60.0,weight fraction,foil,Pd28.48Cu71.52,100,,,,fcc,900.13,0,fcc,Vacuum-arc melting/ rolling,1612.4516,0.5,8.5 mm diameter of active area,0.5,,,,1.41E-09,,,1.41E-05,,,,,"The permeance is given in mol/m^2/s/Pa^0.5 and the pressure difference is  not given per se. Instead the author gave a Hydrogen  partial pressure drop of 2.6 Mpa. The total pressure gradient with the sweep gas argon applied on the permeate side is 0.14 MPa. 
To calculate the Pf^0.5 - Pp^0.5 we assumed that the partial pressure gradient is 2.5 MPa and we took its exponent so we tool Pf^0.5 - Pp^0.5 = 2.6^0.5. SO in rality this quantity might be low","(Howard et al., 2004)",doi:10.1016/j.memsci.2004.04.031,
,,,,,,,,,,,,Vacuum-arc melting/ rolling,,,,,,,,,,,,,,,,,,,
Pd80.0Cu20.0,weight fraction,foil,Pd70.49Cu29.51,100,,,,fcc,350.46,0,,Vacuum-arc melting/ rolling,1612.4516,0.5,,,,,,2.90E-09,,,2.90E-05,,,,,"The permeance is given in mol/m^2/s/Pa^0.5 and the pressure difference is  not given per se. Instead the author gave a Hydrogen  partial pressure drop of 2.6 Mpa. The total pressure gradient with the sweep gas argon applied on the permeate side is 0.14 MPa. 
To calculate the Pf^0.5 - Pp^0.5 we assumed that the partial pressure gradient is 2.5 MPa and we took its exponent so we tool Pf^0.5 - Pp^0.5 = 2.6^0.5. SO in rality this quantity might be low","(Howard et al., 2004)",doi:10.1016/j.memsci.2004.04.031,
Pd80.0Cu20.0,weight fraction,foil,Pd70.49Cu29.51,100,,,,fcc,465.79,0,,Vacuum-arc melting/ rolling,1612.4516,0.5,8.5 mm diameter of active area,0.5,,,,5.39E-09,,,5.39E-05,,,,,"The permeance is given in mol/m^2/s/Pa^0.5 and the pressure difference is  not given per se. Instead the author gave a Hydrogen  partial pressure drop of 2.6 Mpa. The total pressure gradient with the sweep gas argon applied on the permeate side is 0.14 MPa. 
To calculate the Pf^0.5 - Pp^0.5 we assumed that the partial pressure gradient is 2.5 MPa and we took its exponent so we tool Pf^0.5 - Pp^0.5 = 2.6^0.5. SO in rality this quantity might be low","(Howard et al., 2004)",doi:10.1016/j.memsci.2004.04.031,
Pd80.0Cu20.0,weight fraction,foil,Pd70.49Cu29.51,100,,,,fcc,635.88,0,,Vacuum-arc melting/ rolling,1612.4516,0.5,8.5 mm diameter of active area,0.5,,,,8.30E-09,,,8.30E-05,,,,,"The permeance is given in mol/m^2/s/Pa^0.5 and the pressure difference is  not given per se. Instead the author gave a Hydrogen  partial pressure drop of 2.6 Mpa. The total pressure gradient with the sweep gas argon applied on the permeate side is 0.14 MPa. 
To calculate the Pf^0.5 - Pp^0.5 we assumed that the partial pressure gradient is 2.5 MPa and we took its exponent so we tool Pf^0.5 - Pp^0.5 = 2.6^0.5. SO in rality this quantity might be low","(Howard et al., 2004)",doi:10.1016/j.memsci.2004.04.031,
Pd80.0Cu20.0,weight fraction,foil,Pd70.49Cu29.51,100,,,,fcc,766.72,0,,Vacuum-arc melting/ rolling,1612.4516,0.5,8.5 mm diameter of active area,0.5,,,,9.27E-09,,,9.27E-05,,,,,"The permeance is given in mol/m^2/s/Pa^0.5 and the pressure difference is  not given per se. Instead the author gave a Hydrogen  partial pressure drop of 2.6 Mpa. The total pressure gradient with the sweep gas argon applied on the permeate side is 0.14 MPa. 
To calculate the Pf^0.5 - Pp^0.5 we assumed that the partial pressure gradient is 2.5 MPa and we took its exponent so we tool Pf^0.5 - Pp^0.5 = 2.6^0.5. SO in rality this quantity might be low","(Howard et al., 2004)",doi:10.1016/j.memsci.2004.04.031,
Pd80.0Cu20.0,weight fraction,foil,Pd70.49Cu29.51,100,,,,fcc,901.41,0,,Vacuum-arc melting/ rolling,1612.4516,0.5,8.5 mm diameter of active area,0.5,,,,9.53E-09,,,9.53E-05,,,,,"The permeance is given in mol/m^2/s/Pa^0.5 and the pressure difference is  not given per se. Instead the author gave a Hydrogen  partial pressure drop of 2.6 Mpa. The total pressure gradient with the sweep gas argon applied on the permeate side is 0.14 MPa. 
To calculate the Pf^0.5 - Pp^0.5 we assumed that the partial pressure gradient is 2.5 MPa and we took its exponent so we tool Pf^0.5 - Pp^0.5 = 2.6^0.5. SO in rality this quantity might be low","(Howard et al., 2004)",doi:10.1016/j.memsci.2004.04.031,
,,,,,,,,,,,,,,,,,,,,,,,,,,,,,,,
Pd91.0Au9.0,mole fraction,foil,Pd91.00Au9.00,125,,,0.3908,fcc,150,,,arc melting/ annealing/rolling,225.0555,0.5,1.77 cm2,,,,,1.68E-08,3.778466992,,,,,,,"The permeability is given as the normalized flux and P = J x d with d the thickness. Thus here the permeability is given in Px10^8 molHcm/s.cm2. Do the right conversion.
I assumed n=0.5 to compute the permeability. Derive the same . The thickness is in the range 100-150 ?m.","(Flanagan et al., 2011)",https://doi.org/10.1021/jp201988u,
Pd88.0Au12.0,mole fraction,foil,Pd88.00Au12.00,125,,,0.3914,fcc,150,,,arc melting/ annealing/rolling,225.0555,0.5,,,,,,1.18E-08,2.658396101,,,,,,,"The permeability is given as the normalized flux and P = J x d with d the thickness. Thus here the permeability is given in Px10^8 molHcm/s.cm2. Do the right conversion.
I assumed n=0.5 to compute the permeability. Derive the same . The thickness is in the range 100-150 ?m.","(Flanagan et al., 2011)",https://doi.org/10.1021/jp201988u,
Pd81.0Au19.0,mole fraction,foil,Pd81.00Au19.00,125,,,0.3928,fcc,150,,,arc melting/ annealing/rolling,225.0555,0.5,,,,,,1.28E-08,2.874612317,,,,,,,"The permeability is given as the normalized flux and P = J x d with d the thickness. Thus here the permeability is given in Px10^8 molHcm/s.cm2. Do the right conversion.
I assumed n=0.5 to compute the permeability. Derive the same . The thickness is in the range 100-150 ?m.","(Flanagan et al., 2011)",https://doi.org/10.1021/jp201988u,
Pd79.0Au21.0,mole fraction,foil,Pd79.00Au21.00,125,,,0.3932,fcc,150,,,arc melting/ annealing/rolling,225.0555,0.5,,,,,,1.12E-08,2.520159504,,,,,,,"The permeability is given as the normalized flux and P = J x d with d the thickness. Thus here the permeability is given in Px10^8 molHcm/s.cm2. Do the right conversion.
I assumed n=0.5 to compute the permeability. Derive the same . The thickness is in the range 100-150 ?m.","(Flanagan et al., 2011)",https://doi.org/10.1021/jp201988u,
Pd73.5Au26.5,mole fraction,foil,Pd73.50Au26.50,125,,,0.3943,fcc,150,,,arc melting/ annealing/rolling,225.0555,0.5,,,,,,8.41E-09,1.892778024,,,,,,,"The permeability is given as the normalized flux and P = J x d with d the thickness. Thus here the permeability is given in Px10^8 molHcm/s.cm2. Do the right conversion.
I assumed n=0.5 to compute the permeability. Derive the same . The thickness is in the range 100-150 ?m.","(Flanagan et al., 2011)",https://doi.org/10.1021/jp201988u,
Pd70.0Au30.0,mole fraction,foil,Pd70.00Au30.00,125,,,0.395,fcc,150,,,arc melting/ annealing/rolling,225.0555,0.5,,,,,,4.35E-09,0.978289765,,,,,,,"The permeability is given as the normalized flux and P = J x d with d the thickness. Thus here the permeability is given in Px10^8 molHcm/s.cm2. Do the right conversion.
I assumed n=0.5 to compute the permeability. Derive the same . The thickness is in the range 100-150 ?m.","(Flanagan et al., 2011)",https://doi.org/10.1021/jp201988u,
Pd65.0Au35.0,mole fraction,foil,Pd65.00Au35.00,125,,,0.396,fcc,150,,,arc melting/ annealing/rolling,225.0555,0.5,,,,,,1.10E-09,0.248116969,,,,,,,"The permeability is given as the normalized flux and P = J x d with d the thickness. Thus here the permeability is given in Px10^8 molHcm/s.cm2. Do the right conversion.
I assumed n=0.5 to compute the permeability. Derive the same . The thickness is in the range 100-150 ?m.","(Flanagan et al., 2011)",https://doi.org/10.1021/jp201988u,
,,,,,,,,,,,,,,,,,,,,,,,,,,,,,,,
Pd91.0Au9.0,mole fraction,foil,Pd91.00Au9.00,125,,,0.3908,fcc,200,,,arc melting/ annealing/rolling,225.0555,0.5,,,,,,2.02E-08,4.536996012,,,,,,,"The permeability is given as the normalized flux and P = J x d with d the thickness. Thus here the permeability is given in Px10^8 molHcm/s.cm2. Do the right conversion.
I assumed n=0.5 to compute the permeability. Derive the same . The thickness is in the range 100-150 ?m.","(Flanagan et al., 2011)",https://doi.org/10.1021/jp201988u,
Pd88.0Au12.0,mole fraction,foil,Pd88.00Au12.00,125,,,0.3914,fcc,200,,,arc melting/ annealing/rolling,225.0555,0.55,,,,,,1.43E-08,3.225520603,,,,,,,"The permeability is given as the normalized flux and P = J x d with d the thickness. Thus here the permeability is given in Px10^8 molHcm/s.cm2. Do the right conversion.
I assumed n=0.5 to compute the permeability. Derive the same . The thickness is in the range 100-150 ?m.","(Flanagan et al., 2011)",https://doi.org/10.1021/jp201988u,
Pd81.0Au19.0,mole fraction,foil,Pd81.00Au19.00,125,,,0.3928,fcc,200,,,arc melting/ annealing/rolling,225.0555,0.5,,,,,,1.43E-08,3.21134249,,,,,,,"The permeability is given as the normalized flux and P = J x d with d the thickness. Thus here the permeability is given in Px10^8 molHcm/s.cm2. Do the right conversion.
I assumed n=0.5 to compute the permeability. Derive the same . The thickness is in the range 100-150 ?m.","(Flanagan et al., 2011)",https://doi.org/10.1021/jp201988u,
Pd79.0Au21.0,mole fraction,foil,Pd79.00Au21.00,125,,,0.3932,fcc,200,,,arc melting/ annealing/rolling,225.0555,0.54,,,,,,1.25E-08,2.817899867,,,,,,,"The permeability is given as the normalized flux and P = J x d with d the thickness. Thus here the permeability is given in Px10^8 molHcm/s.cm2. Do the right conversion.
I assumed n=0.5 to compute the permeability. Derive the same . The thickness is in the range 100-150 ?m.","(Flanagan et al., 2011)",https://doi.org/10.1021/jp201988u,
Pd73.5Au26.5,mole fraction,foil,Pd73.50Au26.50,125,,,0.3943,fcc,200,,,arc melting/ annealing/rolling,225.0555,0.5,,,,,,9.36E-09,2.105449712,,,,,,,"The permeability is given as the normalized flux and P = J x d with d the thickness. Thus here the permeability is given in Px10^8 molHcm/s.cm2. Do the right conversion.
I assumed n=0.5 to compute the permeability. Derive the same . The thickness is in the range 100-150 ?m.","(Flanagan et al., 2011)",https://doi.org/10.1021/jp201988u,
Pd70.0Au30.0,mole fraction,foil,Pd70.00Au30.00,125,,,0.395,fcc,200,,,arc melting/ annealing/rolling,225.0555,0.5,,,,,,5.50E-09,1.237040319,,,,,,,"The permeability is given as the normalized flux and P = J x d with d the thickness. Thus here the permeability is given in Px10^8 molHcm/s.cm2. Do the right conversion.
I assumed n=0.5 to compute the permeability. Derive the same . The thickness is in the range 100-150 ?m.","(Flanagan et al., 2011)",https://doi.org/10.1021/jp201988u,
Pd65.0Au35.0,mole fraction,foil,Pd65.00Au35.00,125,,,0.396,fcc,200,,,arc melting/ annealing/rolling,225.0555,0.5,,,,,,1.65E-09,0.372175454,,,,,,,"The permeability is given as the normalized flux and P = J x d with d the thickness. Thus here the permeability is given in Px10^8 molHcm/s.cm2. Do the right conversion.
I assumed n=0.5 to compute the permeability. Derive the same . The thickness is in the range 100-150 ?m.","(Flanagan et al., 2011)",https://doi.org/10.1021/jp201988u,
,,,,,,,,,,,,,,,,,,,,,,,,,,,,,,,
Pd91.0Au9.0,mole fraction,foil,Pd91.00Au9.00,125,,,0.3908,fcc,250,,,arc melting/ annealing/rolling,225.0555,0.5,,,,,,2.50E-08,5.62516615,,,,,,,"The permeability is given as the normalized flux and P = J x d with d the thickness. Thus here the permeability is given in Px10^8 molHcm/s.cm2. Do the right conversion.
I assumed n=0.5 to compute the permeability. Derive the same . The thickness is in the range 100-150 ?m.","(Flanagan et al., 2011)",https://doi.org/10.1021/jp201988u,
Pd88.0Au12.0,mole fraction,foil,Pd88.00Au12.00,125,,,0.3914,fcc,250,,,arc melting/ annealing/rolling,225.0555,0.5,,,,,,1.77E-08,3.99113868,,,,,,,"The permeability is given as the normalized flux and P = J x d with d the thickness. Thus here the permeability is given in Px10^8 molHcm/s.cm2. Do the right conversion.
I assumed n=0.5 to compute the permeability. Derive the same . The thickness is in the range 100-150 ?m.","(Flanagan et al., 2011)",https://doi.org/10.1021/jp201988u,
Pd81.0Au19.0,mole fraction,foil,Pd81.00Au19.00,125,,,0.3928,fcc,250,,,arc melting/ annealing/rolling,225.0555,0.5,,,,,,1.67E-08,3.753655295,,,,,,,"The permeability is given as the normalized flux and P = J x d with d the thickness. Thus here the permeability is given in Px10^8 molHcm/s.cm2. Do the right conversion.
I assumed n=0.5 to compute the permeability. Derive the same . The thickness is in the range 100-150 ?m.","(Flanagan et al., 2011)",https://doi.org/10.1021/jp201988u,
Pd79.0Au21.0,mole fraction,foil,Pd79.00Au21.00,125,,,0.3932,fcc,250,,,arc melting/ annealing/rolling,225.0555,0.5,,,,,,1.45E-08,3.257421356,,,,,,,"The permeability is given as the normalized flux and P = J x d with d the thickness. Thus here the permeability is given in Px10^8 molHcm/s.cm2. Do the right conversion.
I assumed n=0.5 to compute the permeability. Derive the same . The thickness is in the range 100-150 ?m.","(Flanagan et al., 2011)",https://doi.org/10.1021/jp201988u,
Pd73.5Au26.5,mole fraction,foil,Pd73.50Au26.50,125,,,0.3943,fcc,250,,,arc melting/ annealing/rolling,225.0555,0.5,,,,,,1.09E-08,2.452813469,,,,,,,"The permeability is given as the normalized flux and P = J x d with d the thickness. Thus here the permeability is given in Px10^8 molHcm/s.cm2. Do the right conversion.
I assumed n=0.5 to compute the permeability. Derive the same . The thickness is in the range 100-150 ?m.","(Flanagan et al., 2011)",https://doi.org/10.1021/jp201988u,
Pd70.0Au30.0,mole fraction,foil,Pd70.00Au30.00,125,,,0.395,fcc,250,,,arc melting/ annealing/rolling,225.0555,0.5,,,,,,6.71E-09,1.509968985,,,,,,,"The permeability is given as the normalized flux and P = J x d with d the thickness. Thus here the permeability is given in Px10^8 molHcm/s.cm2. Do the right conversion.
I assumed n=0.5 to compute the permeability. Derive the same . The thickness is in the range 100-150 ?m.","(Flanagan et al., 2011)",https://doi.org/10.1021/jp201988u,
Pd65.0Au35.0,mole fraction,foil,Pd65.00Au35.00,125,,,0.396,fcc,250,,,arc melting/ annealing/rolling,225.0555,0.5,,,,,,2.57E-09,0.577758086,,,,,,,"The permeability is given as the normalized flux and P = J x d with d the thickness. Thus here the permeability is given in Px10^8 molHcm/s.cm2. Do the right conversion.
I assumed n=0.5 to compute the permeability. Derive the same . The thickness is in the range 100-150 ?m.","(Flanagan et al., 2011)",https://doi.org/10.1021/jp201988u,
,,,,,,,,,,,,,,,,,,,,,,,,,,,,,,,
Pd91.0Au9.0,mole fraction,foil,Pd91.00Au9.00,125,,,0.3908,fcc,300,,,arc melting/ annealing/rolling,225.0555,0.5,,,,,,3.54E-09,0.79751883,,,,,,,"The permeability is given as the normalized flux and P = J x d with d the thickness. Thus here the permeability is given in Px10^8 molHcm/s.cm2. Do the right conversion.
I assumed n=0.5 to compute the permeability. Derive the same . The thickness is in the range 100-150 ?m.","(Flanagan et al., 2011)",https://doi.org/10.1021/jp201988u,
Pd88.0Au12.0,mole fraction,foil,Pd88.00Au12.00,125,,,0.3914,fcc,300,,,arc melting/ annealing/rolling,225.0555,0.5,,,,,,7.81E-09,1.758085955,,,,,,,"The permeability is given as the normalized flux and P = J x d with d the thickness. Thus here the permeability is given in Px10^8 molHcm/s.cm2. Do the right conversion.
I assumed n=0.5 to compute the permeability. Derive the same . The thickness is in the range 100-150 ?m.","(Flanagan et al., 2011)",https://doi.org/10.1021/jp201988u,
Pd81.0Au19.0,mole fraction,foil,Pd81.00Au19.00,125,,,0.3928,fcc,300,,,arc melting/ annealing/rolling,225.0555,0.5,,,,,,1.27E-08,2.84980062,,,,,,,"The permeability is given as the normalized flux and P = J x d with d the thickness. Thus here the permeability is given in Px10^8 molHcm/s.cm2. Do the right conversion.
I assumed n=0.5 to compute the permeability. Derive the same . The thickness is in the range 100-150 ?m.","(Flanagan et al., 2011)",https://doi.org/10.1021/jp201988u,
Pd79.0Au21.0,mole fraction,foil,Pd79.00Au21.00,125,,,0.3932,fcc,300,,,arc melting/ annealing/rolling,225.0555,0.5,,,,,,1.67E-08,3.764288879,,,,,,,"The permeability is given as the normalized flux and P = J x d with d the thickness. Thus here the permeability is given in Px10^8 molHcm/s.cm2. Do the right conversion.
I assumed n=0.5 to compute the permeability. Derive the same . The thickness is in the range 100-150 ?m.","(Flanagan et al., 2011)",https://doi.org/10.1021/jp201988u,
Pd73.5Au026.5,mole fraction,foil,Pd73.50Au026.50,125,,,0.3943,fcc,300,,,arc melting/ annealing/rolling,225.0555,0.5,,,,,,1.90E-08,4.281789987,,,,,,,"The permeability is given as the normalized flux and P = J x d with d the thickness. Thus here the permeability is given in Px10^8 molHcm/s.cm2. Do the right conversion.
I assumed n=0.5 to compute the permeability. Derive the same . The thickness is in the range 100-150 ?m.","(Flanagan et al., 2011)",https://doi.org/10.1021/jp201988u,
Pd70.0Au30.0,mole fraction,foil,Pd70.00Au30.00,125,,,0.395,fcc,300,,,arc melting/ annealing/rolling,225.0555,0.5,,,,,,2.16E-08,4.870181657,,,,,,,"The permeability is given as the normalized flux and P = J x d with d the thickness. Thus here the permeability is given in Px10^8 molHcm/s.cm2. Do the right conversion.
I assumed n=0.5 to compute the permeability. Derive the same . The thickness is in the range 100-150 ?m.","(Flanagan et al., 2011)",https://doi.org/10.1021/jp201988u,
Pd65.0Au35.0,mole fraction,foil,Pd65.00Au35.00,125,,,0.396,fcc,300,,,arc melting/ annealing/rolling,225.0555,0.5,,,,,,3.11E-08,6.996898538,,,,,,,"The permeability is given as the normalized flux and P = J x d with d the thickness. Thus here the permeability is given in Px10^8 molHcm/s.cm2. Do the right conversion.
I assumed n=0.5 to compute the permeability. Derive the same . The thickness is in the range 100-150 ?m.","(Flanagan et al., 2011)",https://doi.org/10.1021/jp201988u,
,,,,,,,,,,,,,,,,,,,,,,,,,,,,,,,
Pd91.0Au9.0,mole fraction,foil,Pd91.00Au9.00,125,,,0.3908,fcc,150,,,arc melting/ annealing/rolling,318.1981,0.5,,,,,,1.19E-08,3.771693735,,,,,,,"The permeability is given as the normalized flux and P = J x d with d the thickness. Thus here the permeability is given in Px10^8 molHcm/s.cm2. Do the right conversion.
I assumed n=0.5 to compute the permeability. Derive the same . The thickness is in the range 100-150 ?m.","(Flanagan et al., 2011)",https://doi.org/10.1021/jp201988u,
Pd88.0Au12.0,mole fraction,foil,Pd88.00Au12.00,125,,,0.3914,fcc,150,,,arc melting/ annealing/rolling,318.1981,0.5,,,,,,1.27E-08,4.050116009,,,,,,,"The permeability is given as the normalized flux and P = J x d with d the thickness. Thus here the permeability is given in Px10^8 molHcm/s.cm2. Do the right conversion.
I assumed n=0.5 to compute the permeability. Derive the same . The thickness is in the range 100-150 ?m.","(Flanagan et al., 2011)",https://doi.org/10.1021/jp201988u,
Pd81.0Au19.0,mole fraction,foil,Pd81.00Au19.00,125,,,0.3928,fcc,150,,,arc melting/ annealing/rolling,318.1981,0.5,,,,,,1.40E-08,4.451044084,,,,,,,"The permeability is given as the normalized flux and P = J x d with d the thickness. Thus here the permeability is given in Px10^8 molHcm/s.cm2. Do the right conversion.
I assumed n=0.5 to compute the permeability. Derive the same . The thickness is in the range 100-150 ?m.","(Flanagan et al., 2011)",https://doi.org/10.1021/jp201988u,
Pd79.0Au21.0,mole fraction,foil,Pd79.00Au21.00,125,,,0.3932,fcc,150,,,arc melting/ annealing/rolling,318.1981,0.5,,,,,,1.18E-08,3.753132251,,,,,,,"The permeability is given as the normalized flux and P = J x d with d the thickness. Thus here the permeability is given in Px10^8 molHcm/s.cm2. Do the right conversion.
I assumed n=0.5 to compute the permeability. Derive the same . The thickness is in the range 100-150 ?m.","(Flanagan et al., 2011)",https://doi.org/10.1021/jp201988u,
Pd73.5Au26.5,mole fraction,foil,Pd73.50Au26.50,125,,,0.3943,fcc,150,,,arc melting/ annealing/rolling,318.1981,0.5,,,,,,8.57E-09,2.728538283,,,,,,,"The permeability is given as the normalized flux and P = J x d with d the thickness. Thus here the permeability is given in Px10^8 molHcm/s.cm2. Do the right conversion.
I assumed n=0.5 to compute the permeability. Derive the same . The thickness is in the range 100-150 ?m.","(Flanagan et al., 2011)",https://doi.org/10.1021/jp201988u,
Pd70.0Au30.0,mole fraction,foil,Pd70.00Au30.00,125,,,0.395,fcc,150,,,arc melting/ annealing/rolling,318.1981,0.5,,,,,,4.34E-09,1.380974478,,,,,,,"The permeability is given as the normalized flux and P = J x d with d the thickness. Thus here the permeability is given in Px10^8 molHcm/s.cm2. Do the right conversion.
I assumed n=0.5 to compute the permeability. Derive the same . The thickness is in the range 100-150 ?m.","(Flanagan et al., 2011)",https://doi.org/10.1021/jp201988u,
Pd65.0Au35.0,mole fraction,foil,Pd65.00Au35.00,125,,,0.396,fcc,150,,,arc melting/ annealing/rolling,318.1981,0.5,,,,,,1.10E-09,0.348955916,,,,,,,"The permeability is given as the normalized flux and P = J x d with d the thickness. Thus here the permeability is given in Px10^8 molHcm/s.cm2. Do the right conversion.
I assumed n=0.5 to compute the permeability. Derive the same . The thickness is in the range 100-150 ?m.","(Flanagan et al., 2011)",https://doi.org/10.1021/jp201988u,
,,,,,,,,,,,,,,,,,,,,,,,,,,,,,,,
Pd91.0Au9.0,mole fraction,foil,Pd91.00Au9.00,125,,,0.3908,fcc,200,,1.01E+02,arc melting/ annealing/rolling,318.1981,0.5,,,,,,1.43E-08,4.536426914,,,,,,,"The permeability is given as the normalized flux and P = J x d with d the thickness. Thus here the permeability is given in Px10^8 molHcm/s.cm2. Do the right conversion.
I assumed n=0.5 to compute the permeability. Derive the same . The thickness is in the range 100-150 ?m.","(Flanagan et al., 2011)",https://doi.org/10.1021/jp201988u,
Pd88.0Au12.0,mole fraction,foil,Pd88.00Au12.00,125,,,0.3914,fcc,200,,,arc melting/ annealing/rolling,318.1981,0.5,,,,,,1.49E-08,4.733178654,,,,,,,"The permeability is given as the normalized flux and P = J x d with d the thickness. Thus here the permeability is given in Px10^8 molHcm/s.cm2. Do the right conversion.
I assumed n=0.5 to compute the permeability. Derive the same . The thickness is in the range 100-150 ?m.","(Flanagan et al., 2011)",https://doi.org/10.1021/jp201988u,
Pd81.0Au19.0,mole fraction,foil,Pd81.00Au19.00,125,,,0.3928,fcc,200,,,arc melting/ annealing/rolling,318.1981,0.5,,,,,,1.49E-08,4.733178654,,,,,,,"The permeability is given as the normalized flux and P = J x d with d the thickness. Thus here the permeability is given in Px10^8 molHcm/s.cm2. Do the right conversion.
I assumed n=0.5 to compute the permeability. Derive the same . The thickness is in the range 100-150 ?m.","(Flanagan et al., 2011)",https://doi.org/10.1021/jp201988u,
Pd79.0Au21.0,mole fraction,foil,Pd79.00Au21.00,125,,,0.3932,fcc,200,,,arc melting/ annealing/rolling,318.1981,0.5,,,,,,1.30E-08,4.131786543,,,,,,,"The permeability is given as the normalized flux and P = J x d with d the thickness. Thus here the permeability is given in Px10^8 molHcm/s.cm2. Do the right conversion.
I assumed n=0.5 to compute the permeability. Derive the same . The thickness is in the range 100-150 ?m.","(Flanagan et al., 2011)",https://doi.org/10.1021/jp201988u,
Pd73.5Au26.5,mole fraction,foil,Pd73.50Au26.50,125,,,0.3943,fcc,200,,,arc melting/ annealing/rolling,318.1981,0.5,,,,,,9.62E-09,3.062645012,,,,,,,"The permeability is given as the normalized flux and P = J x d with d the thickness. Thus here the permeability is given in Px10^8 molHcm/s.cm2. Do the right conversion.
I assumed n=0.5 to compute the permeability. Derive the same . The thickness is in the range 100-150 ?m.","(Flanagan et al., 2011)",https://doi.org/10.1021/jp201988u,
Pd70.0Au30.0,mole fraction,foil,Pd70.00Au30.00,125,,,0.395,fcc,200,,,arc melting/ annealing/rolling,318.1981,0.5,,,,,,5.31E-09,1.689095128,,,,,,,"The permeability is given as the normalized flux and P = J x d with d the thickness. Thus here the permeability is given in Px10^8 molHcm/s.cm2. Do the right conversion.
I assumed n=0.5 to compute the permeability. Derive the same . The thickness is in the range 100-150 ?m.","(Flanagan et al., 2011)",https://doi.org/10.1021/jp201988u,
Pd65.0Au35.0,mole fraction,foil,Pd65.00Au35.00,125,,,0.396,fcc,200,,,arc melting/ annealing/rolling,318.1981,0.5,,,,,,1.69E-09,0.538283063,,,,,,,"The permeability is given as the normalized flux and P = J x d with d the thickness. Thus here the permeability is given in Px10^8 molHcm/s.cm2. Do the right conversion.
I assumed n=0.5 to compute the permeability. Derive the same . The thickness is in the range 100-150 ?m.","(Flanagan et al., 2011)",https://doi.org/10.1021/jp201988u,
,,,,,,,,,,,,,,,,,,,,,,,,,,,,,,,
Pd91.0Au9.0,mole fraction,foil,Pd91.00Au9.00,125,,,0.3908,fcc,250,,,arc melting/ annealing/rolling,318.1981,0.5,,,,,,1.77E-08,5.620417633,,,,,,,"The permeability is given as the normalized flux and P = J x d with d the thickness. Thus here the permeability is given in Px10^8 molHcm/s.cm2. Do the right conversion.
I assumed n=0.5 to compute the permeability. Derive the same . The thickness is in the range 100-150 ?m.","(Flanagan et al., 2011)",https://doi.org/10.1021/jp201988u,
Pd88.0Au12.0,mole fraction,foil,Pd88.00Au12.00,125,,,0.3914,fcc,250,,,arc melting/ annealing/rolling,318.1981,0.5,,,,,,1.83E-08,5.817169374,,,,,,,"The permeability is given as the normalized flux and P = J x d with d the thickness. Thus here the permeability is given in Px10^8 molHcm/s.cm2. Do the right conversion.
I assumed n=0.5 to compute the permeability. Derive the same . The thickness is in the range 100-150 ?m.","(Flanagan et al., 2011)",https://doi.org/10.1021/jp201988u,
Pd81.0Au19.0,mole fraction,foil,Pd81.00Au19.00,125,,,0.3928,fcc,250,,,arc melting/ annealing/rolling,318.1981,0.5,,,,,,1.70E-08,5.412529002,,,,,,,"The permeability is given as the normalized flux and P = J x d with d the thickness. Thus here the permeability is given in Px10^8 molHcm/s.cm2. Do the right conversion.
I assumed n=0.5 to compute the permeability. Derive the same . The thickness is in the range 100-150 ?m.","(Flanagan et al., 2011)",https://doi.org/10.1021/jp201988u,
Pd79.0Au21.0,mole fraction,foil,Pd79.00Au21.00,125,,,0.3932,fcc,250,,,arc melting/ annealing/rolling,318.1981,0.5,,,,,,1.48E-08,4.703480278,,,,,,,"The permeability is given as the normalized flux and P = J x d with d the thickness. Thus here the permeability is given in Px10^8 molHcm/s.cm2. Do the right conversion.
I assumed n=0.5 to compute the permeability. Derive the same . The thickness is in the range 100-150 ?m.","(Flanagan et al., 2011)",https://doi.org/10.1021/jp201988u,
Pd73.5Au26.5,mole fraction,foil,Pd73.50Au26.50,125,,,0.3943,fcc,250,,,arc melting/ annealing/rolling,318.1981,0.5,,,,,,1.10E-08,3.515545244,,,,,,,"The permeability is given as the normalized flux and P = J x d with d the thickness. Thus here the permeability is given in Px10^8 molHcm/s.cm2. Do the right conversion.
I assumed n=0.5 to compute the permeability. Derive the same . The thickness is in the range 100-150 ?m.","(Flanagan et al., 2011)",https://doi.org/10.1021/jp201988u,
Pd70.0Au30.0,mole fraction,foil,Pd70.00Au30.00,125,,,0.395,fcc,250,,,arc melting/ annealing/rolling,318.1981,0.5,,,,,,6.64E-09,2.112296984,,,,,,,"The permeability is given as the normalized flux and P = J x d with d the thickness. Thus here the permeability is given in Px10^8 molHcm/s.cm2. Do the right conversion.
I assumed n=0.5 to compute the permeability. Derive the same . The thickness is in the range 100-150 ?m.","(Flanagan et al., 2011)",https://doi.org/10.1021/jp201988u,
Pd65.0Au35.0,mole fraction,foil,Pd65.00Au35.00,125,,,0.396,fcc,250,,,arc melting/ annealing/rolling,318.1981,0.5,,,,,,2.55E-09,0.812993039,,,,,,,"The permeability is given as the normalized flux and P = J x d with d the thickness. Thus here the permeability is given in Px10^8 molHcm/s.cm2. Do the right conversion.
I assumed n=0.5 to compute the permeability. Derive the same . The thickness is in the range 100-150 ?m.","(Flanagan et al., 2011)",https://doi.org/10.1021/jp201988u,
,,,,,,,,,,,,,,,,,,,,,,,,,,,,,,,
Pd91.0Au9.0,mole fraction,foil,Pd91.00Au9.00,125,,,0.3908,fcc,300,,,arc melting/ annealing/rolling,318.1981,0.5,,,,,,2.20E-08,6.993967517,,,,,,,"The permeability is given as the normalized flux and P = J x d with d the thickness. Thus here the permeability is given in Px10^8 molHcm/s.cm2. Do the right conversion.
I assumed n=0.5 to compute the permeability. Derive the same . The thickness is in the range 100-150 ?m.","(Flanagan et al., 2011)",https://doi.org/10.1021/jp201988u,
Pd88.0Au12.0,mole fraction,foil,Pd88.00Au12.00,125,,,0.3914,fcc,300,,,arc melting/ annealing/rolling,318.1981,0.5,,,,,,2.22E-08,7.049651972,,,,,,,"The permeability is given as the normalized flux and P = J x d with d the thickness. Thus here the permeability is given in Px10^8 molHcm/s.cm2. Do the right conversion.
I assumed n=0.5 to compute the permeability. Derive the same . The thickness is in the range 100-150 ?m.","(Flanagan et al., 2011)",https://doi.org/10.1021/jp201988u,
Pd81.0Au19.0,mole fraction,foil,Pd81.00Au19.00,125,,,0.3928,fcc,300,,,arc melting/ annealing/rolling,318.1981,0.5,,,,,,1.95E-08,6.206960557,,,,,,,"The permeability is given as the normalized flux and P = J x d with d the thickness. Thus here the permeability is given in Px10^8 molHcm/s.cm2. Do the right conversion.
I assumed n=0.5 to compute the permeability. Derive the same . The thickness is in the range 100-150 ?m.","(Flanagan et al., 2011)",https://doi.org/10.1021/jp201988u,
Pd79.0Au21.0,mole fraction,foil,Pd79.00Au21.00,125,,,0.3932,fcc,300,,,arc melting/ annealing/rolling,318.1981,0.5,,,,,,1.72E-08,5.475638051,,,,,,,"The permeability is given as the normalized flux and P = J x d with d the thickness. Thus here the permeability is given in Px10^8 molHcm/s.cm2. Do the right conversion.
I assumed n=0.5 to compute the permeability. Derive the same . The thickness is in the range 100-150 ?m.","(Flanagan et al., 2011)",https://doi.org/10.1021/jp201988u,
Pd73.5Au26.5,mole fraction,foil,Pd73.50Au26.50,125,,,0.3943,fcc,300,,,arc melting/ annealing/rolling,318.1981,0.5,,,,,,1.29E-08,4.09837587,,,,,,,"The permeability is given as the normalized flux and P = J x d with d the thickness. Thus here the permeability is given in Px10^8 molHcm/s.cm2. Do the right conversion.
I assumed n=0.5 to compute the permeability. Derive the same . The thickness is in the range 100-150 ?m.","(Flanagan et al., 2011)",https://doi.org/10.1021/jp201988u,
Pd70.0Au30.0,mole fraction,foil,Pd70.00Au30.00,125,,,0.395,fcc,300,,,arc melting/ annealing/rolling,318.1981,0.5,,,,,,7.99E-09,2.542923434,,,,,,,"The permeability is given as the normalized flux and P = J x d with d the thickness. Thus here the permeability is given in Px10^8 molHcm/s.cm2. Do the right conversion.
I assumed n=0.5 to compute the permeability. Derive the same . The thickness is in the range 100-150 ?m.","(Flanagan et al., 2011)",https://doi.org/10.1021/jp201988u,
Pd65.0Au35.0,mole fraction,foil,Pd65.00Au35.00,125,,,0.396,fcc,300,,,arc melting/ annealing/rolling,318.1981,0.5,,,,,,3.55E-09,1.128538283,,,,,,,"The permeability is given as the normalized flux and P = J x d with d the thickness. Thus here the permeability is given in Px10^8 molHcm/s.cm2. Do the right conversion.
I assumed n=0.5 to compute the permeability. Derive the same . The thickness is in the range 100-150 ?m.","(Flanagan et al., 2011)",https://doi.org/10.1021/jp201988u,
,,,,,,,,,,,,,,,,,,,,,,,,,,,,,,,
Pd95.0Au5.0,weight fraction,foil,Pd97.24Au2.76,25.4,,,0.3896,fcc,200,,,arc melting/cold rolling,591.9943,0.5,,,,,,1.23E-08,,11.82,,,,,,The pressure gradient is not given but try to find the suitable value to replace it. The Thickness of the membrane is 25.4 um. Pressure gradient are up to 689.5kPa and permeate side is kept at atmospheric pressure 82 kPa.,"(Gade et al., 2010)",https://doi.org/10.1007/BF03214998,
Pd90.0Au10.0,weight fraction,foil,Pd94.34Au5.66,25.4,,,0.3901,fcc,200,,,arc melting/cold rolling,591.9943,0.5,,,,,,1.18E-08,,10.58,,,,,,The pressure gradient is not given but try to find the suitable value to replace it. The Thickness of the membrane is 25.4 um. Pressure gradient are up to 689.5kPa and permeate side is kept at atmospheric pressure 82 kPa.,"(Gade et al., 2010)",https://doi.org/10.1007/BF03214998,
Pd85.0Au15.0,weight fraction,foil,Pd91.30Au8.70,25.4,,,0.3907,fcc,200,,,arc melting/cold rolling,591.9943,0.5,,,,,,1.14E-08,,8.66,,,,,,The pressure gradient is not given but try to find the suitable value to replace it. The Thickness of the membrane is 25.4 um. Pressure gradient are up to 689.5kPa and permeate side is kept at atmospheric pressure 82 kPa.,"(Gade et al., 2010)",https://doi.org/10.1007/BF03214998,
