Repository: AldoKwamibar/Pd-membranes-permeability

# Palladium alloy Membranes Permeability Prediction with CatBoost & Virtual Screening

This repository contains Python notebooks (`.ipynb`) and datasets related to hydrogen permeability prediction in palladium-based alloy membranes.

All datasets are provided in flat file formats (CSV/XLSX), compatible with Microsoft Excel (tested on Version 2508).

---

## 🚀 Project Structure

PhD. Project organization

## Dataset (Folder)
     ___Lattice parameters.xlsx ----> Vegard's law
    |
    |___Palladium_Alloy_Membranes dataset_QSPR_ML.csv ----> Pd alloy dataset for modelling
    |
    |___oliynyk_extended_std_unit.csv ----> Property dataset for CBFV

File: Palladium_Alloy_Membranes dataset_QSPR_ML.csv (part 18 of 25)
Alloy Formula,"Composition
Pd80.0Au20.0,weight fraction,foil,Pd88.10Au11.90,25.4,,,0.3914,fcc,200,,,arc melting/cold rolling,591.9943,0.5,,,,,,1.03E-08,,7.95,,,,,,The pressure gradient is not given but try to find the suitable value to replace it. The Thickness of the membrane is 25.4 um. Pressure gradient are up to 689.5kPa and permeate side is kept at atmospheric pressure 82 kPa.,"(Gade et al., 2010)",https://doi.org/10.1007/BF03214998,
Pd60.0Au40.0,weight fraction,foil,Pd73.53Au26.47,25.4,,,0.3943,fcc,200,,,arc melting/cold rolling,591.9943,0.5,,,,,,7.10E-10,,8.78,,,,,,The pressure gradient is not given but try to find the suitable value to replace it. The Thickness of the membrane is 25.4 um. Pressure gradient are up to 689.5kPa and permeate side is kept at atmospheric pressure 82 kPa.,"(Gade et al., 2010)",https://doi.org/10.1007/BF03214998,
,,,,,,,,,,,,,,,,,,,,,,,,,,,,,,,
Pd95.0Au5.0,weight fraction,foil,Pd97.24Au2.76,25.4,,,0.3896,fcc,250,,,arc melting/cold rolling,591.9943,0.5,,,,,,7.94E-09,,11.82,,,,,,The pressure gradient is not given but try to find the suitable value to replace it. The Thickness of the membrane is 25.4 um. Pressure gradient are up to 689.5kPa and permeate side is kept at atmospheric pressure 82 kPa.,"(Gade et al., 2010)",https://doi.org/10.1007/BF03214998,
Pd90.0Au10.0,weight fraction,foil,Pd94.34Au5.66,25.4,,,0.3901,fcc,250,,,arc melting/cold rolling,591.9943,0.5,,,,,,8.32E-09,,10.58,,,,,,The pressure gradient is not given but try to find the suitable value to replace it. The Thickness of the membrane is 25.4 um. Pressure gradient are up to 689.5kPa and permeate side is kept at atmospheric pressure 82 kPa.,"(Gade et al., 2010)",https://doi.org/10.1007/BF03214998,
Pd85.0Au15.0,weight fraction,foil,Pd91.30Au8.70,25.4,,,0.3907,fcc,250,,,arc melting/cold rolling,591.9943,0.5,,,,,,9.55E-09,,8.66,,,,,,The pressure gradient is not given but try to find the suitable value to replace it. The Thickness of the membrane is 25.4 um. Pressure gradient are up to 689.5kPa and permeate side is kept at atmospheric pressure 82 kPa.,"(Gade et al., 2010)",https://doi.org/10.1007/BF03214998,
Pd80.0Au20.0,weight fraction,foil,Pd88.10Au11.90,25.4,,,0.3914,fcc,250,,,arc melting/cold rolling,591.9943,0.5,,,,,,8.90E-09,,7.95,,,,,,The pressure gradient is not given but try to find the suitable value to replace it. The Thickness of the membrane is 25.4 um. Pressure gradient are up to 689.5kPa and permeate side is kept at atmospheric pressure 82 kPa.,"(Gade et al., 2010)",https://doi.org/10.1007/BF03214998,
Pd60.0Au40.0,weight fraction,foil,Pd73.53Au26.47,25.4,,,0.3943,fcc,250,,,arc melting/cold rolling,591.9943,0.5,,,,,,4.71E-09,,8.78,,,,,,The pressure gradient is not given but try to find the suitable value to replace it. The Thickness of the membrane is 25.4 um. Pressure gradient are up to 689.5kPa and permeate side is kept at atmospheric pressure 82 kPa.,"(Gade et al., 2010)",https://doi.org/10.1007/BF03214998,
,,,,,,,,,,,,,,,,,,,,,,,,,,,,,,,
Pd95.0Au5.0,weight fraction,foil,Pd97.24Au2.76,25.4,,,0.3896,fcc,300,,,arc melting/cold rolling,591.9943,0.5,,,,,,9.42E-09,,11.82,,,,,,The pressure gradient is not given but try to find the suitable value to replace it. The Thickness of the membrane is 25.4 um. Pressure gradient are up to 689.5kPa and permeate side is kept at atmospheric pressure 82 kPa.,"(Gade et al., 2010)",https://doi.org/10.1007/BF03214998,
Pd90.0Au10.0,weight fraction,foil,Pd94.34Au5.66,25.4,,,0.3901,fcc,300,,,arc melting/cold rolling,591.9943,0.5,,,,,,9.23E-09,,10.58,,,,,,The pressure gradient is not given but try to find the suitable value to replace it. The Thickness of the membrane is 25.4 um. Pressure gradient are up to 689.5kPa and permeate side is kept at atmospheric pressure 82 kPa.,"(Gade et al., 2010)",https://doi.org/10.1007/BF03214998,
Pd85.0Au15.0,weight fraction,foil,Pd91.30Au8.70,25.4,,,0.3907,fcc,300,,,arc melting/cold rolling,591.9943,0.5,,,,,,1.04E-08,,8.66,,,,,,The pressure gradient is not given but try to find the suitable value to replace it. The Thickness of the membrane is 25.4 um. Pressure gradient are up to 689.5kPa and permeate side is kept at atmospheric pressure 82 kPa.,"(Gade et al., 2010)",https://doi.org/10.1007/BF03214998,
Pd80.0Au20.0,weight fraction,foil,Pd88.10Au11.90,25.4,,,0.3914,fcc,300,,,arc melting/cold rolling,591.9943,0.5,,,,,,9.74E-09,,7.95,,,,,,The pressure gradient is not given but try to find the suitable value to replace it. The Thickness of the membrane is 25.4 um. Pressure gradient are up to 689.5kPa and permeate side is kept at atmospheric pressure 82 kPa.,"(Gade et al., 2010)",https://doi.org/10.1007/BF03214998,
Pd60.0Au40.0,weight fraction,foil,Pd73.53Au26.47,25.4,,,0.3943,fcc,300,,,arc melting/cold rolling,591.9943,0.5,,,,,,5.29E-09,,8.78,,,,,,The pressure gradient is not given but try to find the suitable value to replace it. The Thickness of the membrane is 25.4 um. Pressure gradient are up to 689.5kPa and permeate side is kept at atmospheric pressure 82 kPa.,"(Gade et al., 2010)",https://doi.org/10.1007/BF03214998,
,,,,,,,,,,,,,,,,,,,,,,,,,,,,,,,
Pd95.0Au5.0,weight fraction,foil,Pd97.24Au2.76,25.4,,,0.3896,fcc,350,,,arc melting/cold rolling,591.9943,0.5,,,,,,1.13E-08,,11.82,,,,,,The pressure gradient is not given but try to find the suitable value to replace it. The Thickness of the membrane is 25.4 um. Pressure gradient are up to 689.5kPa and permeate side is kept at atmospheric pressure 82 kPa.,"(Gade et al., 2010)",https://doi.org/10.1007/BF03214998,
Pd90.0Au10.0,weight fraction,foil,Pd94.34Au5.66,25.4,,,0.3901,fcc,350,,,arc melting/cold rolling,591.9943,0.5,,,,,,1.09E-08,,10.58,,,,,,The pressure gradient is not given but try to find the suitable value to replace it. The Thickness of the membrane is 25.4 um. Pressure gradient are up to 689.5kPa and permeate side is kept at atmospheric pressure 82 kPa.,"(Gade et al., 2010)",https://doi.org/10.1007/BF03214998,
Pd85.0Au15.0,weight fraction,foil,Pd91.30Au8.70,25.4,,,0.3907,fcc,350,,,arc melting/cold rolling,591.9943,0.5,,,,,,1.20E-08,,8.66,,,,,,The pressure gradient is not given but try to find the suitable value to replace it. The Thickness of the membrane is 25.4 um. Pressure gradient are up to 689.5kPa and permeate side is kept at atmospheric pressure 82 kPa.,"(Gade et al., 2010)",https://doi.org/10.1007/BF03214998,
Pd80.0Au20.0,weight fraction,foil,Pd88.10Au11.90,25.4,,,0.3914,fcc,350,,,arc melting/cold rolling,591.9943,0.5,,,,,,1.35E-08,,7.95,,,,,,The pressure gradient is not given but try to find the suitable value to replace it. The Thickness of the membrane is 25.4 um. Pressure gradient are up to 689.5kPa and permeate side is kept at atmospheric pressure 82 kPa.,"(Gade et al., 2010)",https://doi.org/10.1007/BF03214998,
Pd60.0Au40.0,weight fraction,foil,Pd73.53Au26.47,25.4,,,0.3943,fcc,350,,,arc melting/cold rolling,591.9943,0.5,,,,,,5.97E-09,,8.78,,,,,,The pressure gradient is not given but try to find the suitable value to replace it. The Thickness of the membrane is 25.4 um. Pressure gradient are up to 689.5kPa and permeate side is kept at atmospheric pressure 82 kPa.,"(Gade et al., 2010)",https://doi.org/10.1007/BF03214998,
,,,,,,,,,,,,,,,,,,,,,,,,,,,,,,,
Pd95.0Au5.0,weight fraction,foil,Pd97.24Au2.76,25.4,,,0.3896,fcc,350,,,arc melting/cold rolling,591.9943,0.5,,,,,,1.34E-08,,11.82,,,,,,The pressure gradient is not given but try to find the suitable value to replace it. The Thickness of the membrane is 25.4 um. Pressure gradient are up to 689.5kPa and permeate side is kept at atmospheric pressure 82 kPa.,"(Gade et al., 2010)",https://doi.org/10.1007/BF03214998,
Pd90.0Au10.0,weight fraction,foil,Pd94.34Au5.66,25.4,,,0.3901,fcc,350,,,arc melting/cold rolling,591.9943,0.5,,,,,,1.36E-08,,10.58,,,,,,The pressure gradient is not given but try to find the suitable value to replace it. The Thickness of the membrane is 25.4 um. Pressure gradient are up to 689.5kPa and permeate side is kept at atmospheric pressure 82 kPa.,"(Gade et al., 2010)",https://doi.org/10.1007/BF03214998,
Pd85.0Au15.0,weight fraction,foil,Pd91.30Au8.70,25.4,,,0.3907,fcc,350,,,arc melting/cold rolling,591.9943,0.5,,,,,,1.38E-08,,8.66,,,,,,The pressure gradient is not given but try to find the suitable value to replace it. The Thickness of the membrane is 25.4 um. Pressure gradient are up to 689.5kPa and permeate side is kept at atmospheric pressure 82 kPa.,"(Gade et al., 2010)",https://doi.org/10.1007/BF03214998,
Pd80.0Au20.0,weight fraction,foil,Pd88.10Au11.90,25.4,,,0.3914,fcc,350,,,arc melting/cold rolling,591.9943,0.5,,,,,,1.51E-08,,7.95,,,,,,The pressure gradient is not given but try to find the suitable value to replace it. The Thickness of the membrane is 25.4 um. Pressure gradient are up to 689.5kPa and permeate side is kept at atmospheric pressure 82 kPa.,"(Gade et al., 2010)",https://doi.org/10.1007/BF03214998,
Pd60.0Au40.0,weight fraction,foil,Pd73.53Au26.47,25.4,,,0.3943,fcc,350,,,arc melting/cold rolling,591.9943,0.5,,,,,,6.74E-09,,8.78,,,,,,The pressure gradient is not given but try to find the suitable value to replace it. The Thickness of the membrane is 25.4 um. Pressure gradient are up to 689.5kPa and permeate side is kept at atmospheric pressure 82 kPa.,"(Gade et al., 2010)",https://doi.org/10.1007/BF03214998,
,,,,,,,,,,,,,,,,,,,,,,,,,,,,,,,
Pd95.0Au5.0,weight fraction,foil,Pd97.24Au2.76,25.4,,,0.3896,fcc,450,,,arc melting/cold rolling,591.9943,0.5,,,,,,1.65E-08,,11.82,,,,,,The pressure gradient is not given but try to find the suitable value to replace it. The Thickness of the membrane is 25.4 um. Pressure gradient are up to 689.5kPa and permeate side is kept at atmospheric pressure 82 kPa.,"(Gade et al., 2010)",https://doi.org/10.1007/BF03214998,
Pd90.0Au10.0,weight fraction,foil,Pd94.34Au5.66,25.4,,,0.3901,fcc,450,,,arc melting/cold rolling,591.9943,0.5,,,,,,1.50E-08,,10.58,,,,,,The pressure gradient is not given but try to find the suitable value to replace it. The Thickness of the membrane is 25.4 um. Pressure gradient are up to 689.5kPa and permeate side is kept at atmospheric pressure 82 kPa.,"(Gade et al., 2010)",https://doi.org/10.1007/BF03214998,
Pd85.0Au15.0,weight fraction,foil,Pd91.30Au8.70,25.4,,,0.3907,fcc,450,,,arc melting/cold rolling,591.9943,0.5,,,,,,1.55E-08,,8.66,,,,,,The pressure gradient is not given but try to find the suitable value to replace it. The Thickness of the membrane is 25.4 um. Pressure gradient are up to 689.5kPa and permeate side is kept at atmospheric pressure 82 kPa.,"(Gade et al., 2010)",https://doi.org/10.1007/BF03214998,
Pd80.0Au20.0,weight fraction,foil,Pd88.10Au11.90,25.4,,,0.3914,fcc,450,,,arc melting/cold rolling,591.9943,0.5,,,,,,1.39E-08,,7.95,,,,,,The pressure gradient is not given but try to find the suitable value to replace it. The Thickness of the membrane is 25.4 um. Pressure gradient are up to 689.5kPa and permeate side is kept at atmospheric pressure 82 kPa.,"(Gade et al., 2010)",https://doi.org/10.1007/BF03214998,
Pd60.0Au40.0,weight fraction,foil,Pd73.53Au26.47,25.4,,,0.3943,fcc,450,,,arc melting/cold rolling,591.9943,0.5,,,,,,7.96E-09,,8.78,,,,,,The pressure gradient is not given but try to find the suitable value to replace it. The Thickness of the membrane is 25.4 um. Pressure gradient are up to 689.5kPa and permeate side is kept at atmospheric pressure 82 kPa.,"(Gade et al., 2010)",https://doi.org/10.1007/BF03214998,
,,,,,,,,,,,,,,,,,,,,,,,,,,,,,,,
Pd95.0Au5.0,weight fraction,foil,Pd97.24Au2.76,25.4,,,0.3896,fcc,500,,,arc melting/cold rolling,591.9943,0.5,,,,,,1.90E-08,,11.82,,,,,,The pressure gradient is not given but try to find the suitable value to replace it. The Thickness of the membrane is 25.4 um. Pressure gradient are up to 689.5kPa and permeate side is kept at atmospheric pressure 82 kPa.,"(Gade et al., 2010)",https://doi.org/10.1007/BF03214998,
Pd90.0Au10.0,weight fraction,foil,Pd94.34Au5.66,25.4,,,0.3901,fcc,500,,,arc melting/cold rolling,591.9943,0.5,,,,,,1.82E-08,,10.58,,,,,,The pressure gradient is not given but try to find the suitable value to replace it. The Thickness of the membrane is 25.4 um. Pressure gradient are up to 689.5kPa and permeate side is kept at atmospheric pressure 82 kPa.,"(Gade et al., 2010)",https://doi.org/10.1007/BF03214998,
Pd85.0Au15.0,weight fraction,foil,Pd91.30Au8.70,25.4,,,0.3907,fcc,500,,,arc melting/cold rolling,591.9943,0.5,,,,,,1.81E-08,,8.66,,,,,,The pressure gradient is not given but try to find the suitable value to replace it. The Thickness of the membrane is 25.4 um. Pressure gradient are up to 689.5kPa and permeate side is kept at atmospheric pressure 82 kPa.,"(Gade et al., 2010)",https://doi.org/10.1007/BF03214998,
Pd80.0Au20.0,weight fraction,foil,Pd88.10Au11.90,25.4,,,0.3914,fcc,500,,,arc melting/cold rolling,591.9943,0.5,,,,,,1.58E-08,,7.95,,,,,,The pressure gradient is not given but try to find the suitable value to replace it. The Thickness of the membrane is 25.4 um. Pressure gradient are up to 689.5kPa and permeate side is kept at atmospheric pressure 82 kPa.,"(Gade et al., 2010)",https://doi.org/10.1007/BF03214998,
Pd60.0Au40.0,weight fraction,foil,Pd73.53Au26.47,25.4,,,0.3943,fcc,500,,,arc melting/cold rolling,591.9943,0.5,,,,,,9.12E-09,,8.78,,,,,,The pressure gradient is not given but try to find the suitable value to replace it. The Thickness of the membrane is 25.4 um. Pressure gradient are up to 689.5kPa and permeate side is kept at atmospheric pressure 82 kPa.,"(Gade et al., 2010)",https://doi.org/10.1007/BF03214998,
,,,,,,,,,,,,,,,,,,,,,,,,,,,,,,,
Pd90.0Au10.0,weight fraction,foil,Pd94.34Au5.66,25,,,0.3901,fcc,200,,,arc melting/cold rolling,48.5422,0.5,,,,,,3.18E-09,0.006179473,,,,,,,The pressure gradient is given in cmHg^0.5 . Make the right conversion. The thickness of the alloy is 25 um. The Au content is 10%,"(Gade et al, 2010) ",https://doi.org/10.1007/BF03214998,
Pd90.0Au10.0,weight fraction,foil,Pd94.34Au5.66,25,,,0.3901,fcc,200,,,arc melting/cold rolling,96.651,0.5,,,,,,4.17E-09,0.016120365,,,,,,,The pressure gradient is given in cmHg^0.5 . Make the right conversion. The thickness of the alloy is 25 um. The Au content is 10%,"(Gade et al, 2010) ",https://doi.org/10.1007/BF03214998,
Pd90.0Au10.0,weight fraction,foil,Pd94.34Au5.66,25,,,0.3901,fcc,200,,,arc melting/cold rolling,138.692,0.5,,,,,,4.60E-09,0.025523912,,,,,,,The pressure gradient is given in cmHg^0.5 . Make the right conversion. The thickness of the alloy is 25 um. The Au content is 10%,"(Gade et al, 2010) ",https://doi.org/10.1007/BF03214998,
Pd90.0Au10.0,weight fraction,foil,Pd94.34Au5.66,25,,,0.3901,fcc,200,,,arc melting/cold rolling,176.8323,0.5,,,,,,5.32E-09,0.037614186,,,,,,,The pressure gradient is given in cmHg^0.5 . Make the right conversion. The thickness of the alloy is 25 um. The Au content is 10%,"(Gade et al, 2010) ",https://doi.org/10.1007/BF03214998,
Pd90.0Au10.0,weight fraction,foil,Pd94.34Au5.66,25,,,0.3901,fcc,200,,,arc melting/cold rolling,308.5897,0.5,,,,,,6.42E-09,0.079258463,,,,,,,The pressure gradient is given in cmHg^0.5 . Make the right conversion. The thickness of the alloy is 25 um. The Au content is 10%,"(Gade et al, 2010) ",https://doi.org/10.1007/BF03214998,
Pd90.0Au10.0,weight fraction,foil,Pd94.34Au5.66,25,,,0.3901,fcc,200,,,arc melting/cold rolling,415.2091,0.5,,,,,,9.14E-09,0.151800107,,,,,,,The pressure gradient is given in cmHg^0.5 . Make the right conversion. The thickness of the alloy is 25 um. The Au content is 10%,"(Gade et al, 2010) ",https://doi.org/10.1007/BF03214998,
Pd90.0Au10.0,weight fraction,foil,Pd94.34Au5.66,25,,,0.3901,fcc,200,,,arc melting/cold rolling,508.3928,0.5,,,,,,1.10E-08,0.222998388,,,,,,,The pressure gradient is given in cmHg^0.5 . Make the right conversion. The thickness of the alloy is 25 um. The Au content is 10%,"(Gade et al, 2010) ",https://doi.org/10.1007/BF03214998,
Pd90.0Au10.0,weight fraction,foil,Pd94.34Au5.66,25,,,0.3901,fcc,200,,,arc melting/cold rolling,590.7412,0.5,,,,,,1.07E-08,0.253895755,,,,,,,The pressure gradient is given in cmHg^0.5 . Make the right conversion. The thickness of the alloy is 25 um. The Au content is 10%,"(Gade et al, 2010) ",https://doi.org/10.1007/BF03214998,
,,,,,,,,,,,,,,,,,,,,,,,,,,,,,,,
Pd90.0Au10.0,weight fraction,foil,Pd94.34Au5.66,25,,,0.3901,fcc,250,,,arc melting/cold rolling,48.5422,0.5,,,,,,3.46E-09,0.006716819,,,,,,,The pressure gradient is given in cmHg^0.5 . Make the right conversion. The thickness of the alloy is 25 um. The Au content is 10%,"(Gade et al, 2010) ",https://doi.org/10.1007/BF03214998,
Pd90.0Au10.0,weight fraction,foil,Pd94.34Au5.66,25,,,0.3901,fcc,250,,,arc melting/cold rolling,96.2176,0.5,,,,,,4.19E-09,0.016120365,,,,,,,The pressure gradient is given in cmHg^0.5 . Make the right conversion. The thickness of the alloy is 25 um. The Au content is 10%,"(Gade et al, 2010) ",https://doi.org/10.1007/BF03214998,
Pd90.0Au10.0,weight fraction,foil,Pd94.34Au5.66,25,,,0.3901,fcc,250,,,arc melting/cold rolling,138.692,0.5,,,,,,4.94E-09,0.027404621,,,,,,,The pressure gradient is given in cmHg^0.5 . Make the right conversion. The thickness of the alloy is 25 um. The Au content is 10%,"(Gade et al, 2010) ",https://doi.org/10.1007/BF03214998,
Pd90.0Au10.0,weight fraction,foil,Pd94.34Au5.66,25,,,0.3901,fcc,250,,,arc melting/cold rolling,178.5659,0.5,,,,,,5.34E-09,0.038151531,,,,,,,The pressure gradient is given in cmHg^0.5 . Make the right conversion. The thickness of the alloy is 25 um. The Au content is 10%,"(Gade et al, 2010) ",https://doi.org/10.1007/BF03214998,
Pd90.0Au10.0,weight fraction,foil,Pd94.34Au5.66,25,,,0.3901,fcc,250,,,arc melting/cold rolling,308.5897,0.5,,,,,,6.68E-09,0.082482536,,,,,,,The pressure gradient is given in cmHg^0.5 . Make the right conversion. The thickness of the alloy is 25 um. The Au content is 10%,"(Gade et al, 2010) ",https://doi.org/10.1007/BF03214998,
Pd90.0Au10.0,weight fraction,foil,Pd94.34Au5.66,25,,,0.3901,fcc,250,,,arc melting/cold rolling,415.2091,0.5,,,,,,7.28E-09,0.12090274,,,,,,,The pressure gradient is given in cmHg^0.5 . Make the right conversion. The thickness of the alloy is 25 um. The Au content is 10%,"(Gade et al, 2010) ",https://doi.org/10.1007/BF03214998,
Pd90.0Au10.0,weight fraction,foil,Pd94.34Au5.66,25,,,0.3901,fcc,250,,,arc melting/cold rolling,508.3928,0.5,,,,,,7.60E-09,0.154486835,,,,,,,The pressure gradient is given in cmHg^0.5 . Make the right conversion. The thickness of the alloy is 25 um. The Au content is 10%,"(Gade et al, 2010) ",https://doi.org/10.1007/BF03214998,
Pd90.0Au10.0,weight fraction,foil,Pd94.34Au5.66,25,,,0.3901,fcc,250,,,arc melting/cold rolling,592.4748,0.5,,,,,,8.02E-09,0.189951639,,,,,,,The pressure gradient is given in cmHg^0.5 . Make the right conversion. The thickness of the alloy is 25 um. The Au content is 10%,"(Gade et al, 2010) ",https://doi.org/10.1007/BF03214998,
,,,,,,,,,,,,,,,,,,,,,,,,,,,,,,,
Pd90.0Au10.0,weight fraction,foil,Pd94.34Au5.66,25,,,0.3901,fcc,300,,,arc melting/cold rolling,47.6754,0.5,,,,,,7.04E-09,0.013433638,,,,,,,The pressure gradient is given in cmHg^0.5 . Make the right conversion. The thickness of the alloy is 25 um. The Au content is 10%,"(Gade et al, 2010) ",https://doi.org/10.1007/BF03214998,
Pd90.0Au10.0,weight fraction,foil,Pd94.34Au5.66,25,,,0.3901,fcc,300,,,arc melting/cold rolling,96.651,0.5,,,,,,6.95E-09,0.026867276,,,,,,,The pressure gradient is given in cmHg^0.5 . Make the right conversion. The thickness of the alloy is 25 um. The Au content is 10%,"(Gade et al, 2010) ",https://doi.org/10.1007/BF03214998,
Pd90.0Au10.0,weight fraction,foil,Pd94.34Au5.66,25,,,0.3901,fcc,300,,,arc melting/cold rolling,138.692,0.5,,,,,,7.36E-09,0.040838259,,,,,,,The pressure gradient is given in cmHg^0.5 . Make the right conversion. The thickness of the alloy is 25 um. The Au content is 10%,"(Gade et al, 2010) ",https://doi.org/10.1007/BF03214998,
Pd90.0Au10.0,weight fraction,foil,Pd94.34Au5.66,25,,,0.3901,fcc,300,,,arc melting/cold rolling,176.8323,0.5,,,,,,7.41E-09,0.052391188,,,,,,,The pressure gradient is given in cmHg^0.5 . Make the right conversion. The thickness of the alloy is 25 um. The Au content is 10%,"(Gade et al, 2010) ",https://doi.org/10.1007/BF03214998,
Pd90.0Au10.0,weight fraction,foil,Pd94.34Au5.66,25,,,0.3901,fcc,300,,,arc melting/cold rolling,307.7228,0.5,,,,,,8.51E-09,0.104782375,,,,,,,The pressure gradient is given in cmHg^0.5 . Make the right conversion. The thickness of the alloy is 25 um. The Au content is 10%,"(Gade et al, 2010) ",https://doi.org/10.1007/BF03214998,
Pd90.0Au10.0,weight fraction,foil,Pd94.34Au5.66,25,,,0.3901,fcc,300,,,arc melting/cold rolling,416.076,0.5,,,,,,8.64E-09,0.143739925,,,,,,,The pressure gradient is given in cmHg^0.5 . Make the right conversion. The thickness of the alloy is 25 um. The Au content is 10%,"(Gade et al, 2010) ",https://doi.org/10.1007/BF03214998,
Pd90.0Au10.0,weight fraction,foil,Pd94.34Au5.66,25,,,0.3901,fcc,300,,,arc melting/cold rolling,507.526,0.5,,,,,,8.54E-09,0.173293928,,,,,,,The pressure gradient is given in cmHg^0.5 . Make the right conversion. The thickness of the alloy is 25 um. The Au content is 10%,"(Gade et al, 2010) ",https://doi.org/10.1007/BF03214998,
Pd90.0Au10.0,weight fraction,foil,Pd94.34Au5.66,25,,,0.3901,fcc,300,,,arc melting/cold rolling,592.4748,0.5,,,,,,9.01E-09,0.213594841,,,,,,,The pressure gradient is given in cmHg^0.5 . Make the right conversion. The thickness of the alloy is 25 um. The Au content is 10%,"(Gade et al, 2010) ",https://doi.org/10.1007/BF03214998,
,,,,,,,,,,,,,,,,,,,,,,,,,,,,,,,
Pd90.0Au10.0,weight fraction,foil,Pd94.34Au5.66,25,,,0.3901,fcc,350,,,arc melting/cold rolling,49.8424,0.5,,,,,,7.41E-09,0.014777002,,,,,,,The pressure gradient is given in cmHg^0.5 . Make the right conversion. The thickness of the alloy is 25 um. The Au content is 10%,"(Gade et al, 2010) ",https://doi.org/10.1007/BF03214998,
Pd90.0Au10.0,weight fraction,foil,Pd94.34Au5.66,25,,,0.3901,fcc,350,,,arc melting/cold rolling,97.5178,0.5,,,,,,8.75E-09,0.03412144,,,,,,,The pressure gradient is given in cmHg^0.5 . Make the right conversion. The thickness of the alloy is 25 um. The Au content is 10%,"(Gade et al, 2010) ",https://doi.org/10.1007/BF03214998,
Pd90.0Au10.0,weight fraction,foil,Pd94.34Au5.66,25,,,0.3901,fcc,350,,,arc melting/cold rolling,138.692,0.5,,,,,,9.35E-09,0.051853842,,,,,,,The pressure gradient is given in cmHg^0.5 . Make the right conversion. The thickness of the alloy is 25 um. The Au content is 10%,"(Gade et al, 2010) ",https://doi.org/10.1007/BF03214998,
Pd90.0Au10.0,weight fraction,foil,Pd94.34Au5.66,25,,,0.3901,fcc,350,,,arc melting/cold rolling,177.6991,0.5,,,,,,9.15E-09,0.065018807,,,,,,,The pressure gradient is given in cmHg^0.5 . Make the right conversion. The thickness of the alloy is 25 um. The Au content is 10%,"(Gade et al, 2010) ",https://doi.org/10.1007/BF03214998,
Pd90.0Au10.0,weight fraction,foil,Pd94.34Au5.66,25,,,0.3901,fcc,350,,,arc melting/cold rolling,309.0231,0.5,,,,,,9.46E-09,0.116872649,,,,,,,The pressure gradient is given in cmHg^0.5 . Make the right conversion. The thickness of the alloy is 25 um. The Au content is 10%,"(Gade et al, 2010) ",https://doi.org/10.1007/BF03214998,
Pd90.0Au10.0,weight fraction,foil,Pd94.34Au5.66,25,,,0.3901,fcc,350,,,arc melting/cold rolling,416.076,0.5,,,,,,1.00E-08,0.167114455,,,,,,,The pressure gradient is given in cmHg^0.5 . Make the right conversion. The thickness of the alloy is 25 um. The Au content is 10%,"(Gade et al, 2010) ",https://doi.org/10.1007/BF03214998,
Pd90.0Au10.0,weight fraction,foil,Pd94.34Au5.66,25,,,0.3901,fcc,350,,,arc melting/cold rolling,509.2596,0.5,,,,,,1.03E-08,0.210102096,,,,,,,The pressure gradient is given in cmHg^0.5 . Make the right conversion. The thickness of the alloy is 25 um. The Au content is 10%,"(Gade et al, 2010) ",https://doi.org/10.1007/BF03214998,
Pd90.0Au10.0,weight fraction,foil,Pd94.34Au5.66,25,,,0.3901,fcc,350,,,arc melting/cold rolling,592.4748,0.5,,,,,,1.06E-08,0.251209027,,,,,,,The pressure gradient is given in cmHg^0.5 . Make the right conversion. The thickness of the alloy is 25 um. The Au content is 10%,"(Gade et al, 2010) ",https://doi.org/10.1007/BF03214998,
,,,,,,,,,,,,,,,,,,,,,,,,,,,,,,,
Pd90.0Au10.0,weight fraction,foil,Pd94.34Au5.66,25,,,0.3901,fcc,400,,,arc melting/cold rolling,97.5178,0.5,,,,,,1.01E-08,0.039494895,,,,,,,The pressure gradient is given in cmHg^0.5 . Make the right conversion. The thickness of the alloy is 25 um. The Au content is 10%,"(Gade et al, 2010) ",https://doi.org/10.1007/BF03214998,
Pd90.0Au10.0,weight fraction,foil,Pd94.34Au5.66,25,,,0.3901,fcc,400,,,arc melting/cold rolling,139.5588,0.5,,,,,,1.02E-08,0.056958624,,,,,,,The pressure gradient is given in cmHg^0.5 . Make the right conversion. The thickness of the alloy is 25 um. The Au content is 10%,"(Gade et al, 2010) ",https://doi.org/10.1007/BF03214998,
Pd90.0Au10.0,weight fraction,foil,Pd94.34Au5.66,25,,,0.3901,fcc,400,,,arc melting/cold rolling,177.6991,0.5,,,,,,1.03E-08,0.07307899,,,,,,,The pressure gradient is given in cmHg^0.5 . Make the right conversion. The thickness of the alloy is 25 um. The Au content is 10%,"(Gade et al, 2010) ",https://doi.org/10.1007/BF03214998,
Pd90.0Au10.0,weight fraction,foil,Pd94.34Au5.66,25,,,0.3901,fcc,400,,,arc melting/cold rolling,308.5897,0.5,,,,,,1.15E-08,0.142396561,,,,,,,The pressure gradient is given in cmHg^0.5 . Make the right conversion. The thickness of the alloy is 25 um. The Au content is 10%,"(Gade et al, 2010) ",https://doi.org/10.1007/BF03214998,
Pd90.0Au10.0,weight fraction,foil,Pd94.34Au5.66,25,,,0.3901,fcc,400,,,arc melting/cold rolling,416.076,0.5,,,,,,1.20E-08,0.200429876,,,,,,,The pressure gradient is given in cmHg^0.5 . Make the right conversion. The thickness of the alloy is 25 um. The Au content is 10%,"(Gade et al, 2010) ",https://doi.org/10.1007/BF03214998,
Pd90.0Au10.0,weight fraction,foil,Pd94.34Au5.66,25,,,0.3901,fcc,400,,,arc melting/cold rolling,510.1265,0.5,,,,,,1.21E-08,0.247447609,,,,,,,The pressure gradient is given in cmHg^0.5 . Make the right conversion. The thickness of the alloy is 25 um. The Au content is 10%,"(Gade et al, 2010) ",https://doi.org/10.1007/BF03214998,
Pd90.0Au10.0,weight fraction,foil,Pd94.34Au5.66,25,,,0.3901,fcc,400,,,arc melting/cold rolling,592.4748,0.5,,,,,,1.36E-08,0.321332617,,,,,,,The pressure gradient is given in cmHg^0.5 . Make the right conversion. The thickness of the alloy is 25 um. The Au content is 10%,"(Gade et al, 2010) ",https://doi.org/10.1007/BF03214998,
,,,,,,,,,,,,,,,,,,,,,,,,,,,,,,,
Pd90.0Au10.0,weight fraction,foil,Pd94.34Au5.66,25,,,0.3901,fcc,450,,,arc melting/cold rolling,46.8085,0.5,,,,,,1.22E-08,0.022837184,,,,,,,The pressure gradient is given in cmHg^0.5 . Make the right conversion. The thickness of the alloy is 25 um. The Au content is 10%,"(Gade et al, 2010) ",https://doi.org/10.1007/BF03214998,
Pd90.0Au10.0,weight fraction,foil,Pd94.34Au5.66,25,,,0.3901,fcc,450,,,arc melting/cold rolling,96.651,0.5,,,,,,1.18E-08,0.045674369,,,,,,,The pressure gradient is given in cmHg^0.5 . Make the right conversion. The thickness of the alloy is 25 um. The Au content is 10%,"(Gade et al, 2010) ",https://doi.org/10.1007/BF03214998,
Pd90.0Au10.0,weight fraction,foil,Pd94.34Au5.66,25,,,0.3901,fcc,450,,,arc melting/cold rolling,140.8591,0.5,,,,,,1.19E-08,0.067168189,,,,,,,The pressure gradient is given in cmHg^0.5 . Make the right conversion. The thickness of the alloy is 25 um. The Au content is 10%,"(Gade et al, 2010) ",https://doi.org/10.1007/BF03214998,
Pd90.0Au10.0,weight fraction,foil,Pd94.34Au5.66,25,,,0.3901,fcc,450,,,arc melting/cold rolling,178.9993,0.5,,,,,,1.26E-08,0.090005373,,,,,,,The pressure gradient is given in cmHg^0.5 . Make the right conversion. The thickness of the alloy is 25 um. The Au content is 10%,"(Gade et al, 2010) ",https://doi.org/10.1007/BF03214998,
Pd90.0Au10.0,weight fraction,foil,Pd94.34Au5.66,25,,,0.3901,fcc,450,,,arc melting/cold rolling,309.8899,0.5,,,,,,1.27E-08,0.157173563,,,,,,,The pressure gradient is given in cmHg^0.5 . Make the right conversion. The thickness of the alloy is 25 um. The Au content is 10%,"(Gade et al, 2010) ",https://doi.org/10.1007/BF03214998,
Pd90.0Au10.0,weight fraction,foil,Pd94.34Au5.66,25,,,0.3901,fcc,450,,,arc melting/cold rolling,418.243,0.5,,,,,,1.46E-08,0.244492208,,,,,,,The pressure gradient is given in cmHg^0.5 . Make the right conversion. The thickness of the alloy is 25 um. The Au content is 10%,"(Gade et al, 2010) ",https://doi.org/10.1007/BF03214998,
Pd90.0Au10.0,weight fraction,foil,Pd94.34Au5.66,25,,,0.3901,fcc,450,,,arc melting/cold rolling,510.5599,0.5,,,,,,1.41E-08,0.288823213,,,,,,,The pressure gradient is given in cmHg^0.5 . Make the right conversion. The thickness of the alloy is 25 um. The Au content is 10%,"(Gade et al, 2010) ",https://doi.org/10.1007/BF03214998,
Pd90.0Au10.0,weight fraction,foil,Pd94.34Au5.66,25,,,0.3901,fcc,450,,,arc melting/cold rolling,594.6419,0.5,,,,,,1.45E-08,0.345244492,,,,,,,The pressure gradient is given in cmHg^0.5 . Make the right conversion. The thickness of the alloy is 25 um. The Au content is 10%,"(Gade et al, 2010) ",https://doi.org/10.1007/BF03214998,
,,,,,,,,,,,,,,,,,,,,,,,,,,,,,,,
Pd90.0Au10.0,weight fraction,foil,Pd94.34Au5.66,25,,,0.3901,fcc,500,,,arc melting/cold rolling,47.6754,0.5,,,,,,1.34E-08,0.025523912,,,,,,,The pressure gradient is given in cmHg^0.5 . Make the right conversion. The thickness of the alloy is 25 um. The Au content is 10%,"(Gade et al, 2010) ",https://doi.org/10.1007/BF03214998,
Pd90.0Au10.0,weight fraction,foil,Pd94.34Au5.66,25,,,0.3901,fcc,500,,,arc melting/cold rolling,96.651,0.5,,,,,,1.36E-08,0.052391188,,,,,,,The pressure gradient is given in cmHg^0.5 . Make the right conversion. The thickness of the alloy is 25 um. The Au content is 10%,"(Gade et al, 2010) ",https://doi.org/10.1007/BF03214998,
Pd90.0Au10.0,weight fraction,foil,Pd94.34Au5.66,25,,,0.3901,fcc,500,,,arc melting/cold rolling,140.8591,0.5,,,,,,1.41E-08,0.079258463,,,,,,,The pressure gradient is given in cmHg^0.5 . Make the right conversion. The thickness of the alloy is 25 um. The Au content is 10%,"(Gade et al, 2010) ",https://doi.org/10.1007/BF03214998,
Pd90.0Au10.0,weight fraction,foil,Pd94.34Au5.66,25,,,0.3901,fcc,500,,,arc melting/cold rolling,177.6991,0.5,,,,,,1.51E-08,0.107469103,,,,,,,The pressure gradient is given in cmHg^0.5 . Make the right conversion. The thickness of the alloy is 25 um. The Au content is 10%,"(Gade et al, 2010) ",https://doi.org/10.1007/BF03214998,
Pd90.0Au10.0,weight fraction,foil,Pd94.34Au5.66,25,,,0.3901,fcc,500,,,arc melting/cold rolling,309.8899,0.5,,,,,,1.50E-08,0.185384202,,,,,,,The pressure gradient is given in cmHg^0.5 . Make the right conversion. The thickness of the alloy is 25 um. The Au content is 10%,"(Gade et al, 2010) ",https://doi.org/10.1007/BF03214998,
Pd90.0Au10.0,weight fraction,foil,Pd94.34Au5.66,25,,,0.3901,fcc,500,,,arc melting/cold rolling,417.3762,0.5,,,,,,1.61E-08,0.268672757,,,,,,,The pressure gradient is given in cmHg^0.5 . Make the right conversion. The thickness of the alloy is 25 um. The Au content is 10%,"(Gade et al, 2010) ",https://doi.org/10.1007/BF03214998,
Pd90.0Au10.0,weight fraction,foil,Pd94.34Au5.66,25,,,0.3901,fcc,500,,,arc melting/cold rolling,509.2596,0.5,,,,,,1.76E-08,0.35867813,,,,,,,The pressure gradient is given in cmHg^0.5 . Make the right conversion. The thickness of the alloy is 25 um. The Au content is 10%,"(Gade et al, 2010) ",https://doi.org/10.1007/BF03214998,
Pd90.0Au10.0,weight fraction,foil,Pd94.34Au5.66,25,,,0.3901,fcc,500,,,arc melting/cold rolling,593.7751,0.5,,,,,,1.78E-08,0.421816228,,,,,,,The pressure gradient is given in cmHg^0.5 . Make the right conversion. The thickness of the alloy is 25 um. The Au content is 10%,"(Gade et al, 2010) ",https://doi.org/10.1007/BF03214998,
,,,,,,,,,,,,,,,,,,,,,,,,,,,,,,,
Pd93.0Au7.0,weight fraction,foil,Pd96.09Au3.91,8,,,0.3898,fcc,200,,,magnetron sputtering,509.2566,0.5,,,,,,8.50E-09,,,,,,,,The feed pressure is 633 kPa and the permeate pressure is 82 kPa.  The membranes are sputtered.,"(Gade et al, 2010) ",https://doi.org/10.1007/BF03214998,
Pd93.0Au7.0,weight fraction,foil,Pd96.09Au3.91,8,,,0.3898,fcc,250,,,magnetron sputtering,509.2566,0.5,,,,,,8.93E-09,,,,,,,,The feed pressure is 633 kPa and the permeate pressure is 82 kPa.  The membranes are sputtered.,"(Gade et al, 2010) ",https://doi.org/10.1007/BF03214998,
Pd93.0Au7.0,weight fraction,foil,Pd96.09Au3.91,8,,,0.3898,fcc,300,,,magnetron sputtering,509.2566,0.5,,,,,,1.05E-08,,,,,,,,The feed pressure is 633 kPa and the permeate pressure is 82 kPa.  The membranes are sputtered.,"(Gade et al, 2010) ",https://doi.org/10.1007/BF03214998,
Pd93.0Au7.0,weight fraction,foil,Pd96.09Au3.91,8,,,0.3898,fcc,350,,,magnetron sputtering,509.2566,0.5,,,,,,1.35E-08,,,,,,,,The feed pressure is 633 kPa and the permeate pressure is 82 kPa.  The membranes are sputtered.,"(Gade et al, 2010) ",https://doi.org/10.1007/BF03214998,
Pd93.0Au7.0,weight fraction,foil,Pd96.09Au3.91,8,,,0.3898,fcc,400,,,magnetron sputtering,509.2566,0.5,,,,,,1.68E-08,,,,,,,,The feed pressure is 633 kPa and the permeate pressure is 82 kPa.  The membranes are sputtered.,"(Gade et al, 2010) ",https://doi.org/10.1007/BF03214998,
Pd93.0Au7.0,weight fraction,foil,Pd96.09Au3.91,8,,,0.3898,fcc,450,,,magnetron sputtering,509.2566,0.5,,,,,,1.85E-08,,,,,,,,The feed pressure is 633 kPa and the permeate pressure is 82 kPa.  The membranes are sputtered.,"(Gade et al, 2010) ",https://doi.org/10.1007/BF03214998,
Pd93.0Au7.0,weight fraction,foil,Pd96.09Au3.91,8,,,0.3898,fcc,500,,,magnetron sputtering,509.2566,0.5,,,,,,2.32E-08,,,,,,,,The feed pressure is 633 kPa and the permeate pressure is 82 kPa.  The membranes are sputtered.,"(Gade et al, 2010) ",https://doi.org/10.1007/BF03214998,
,,,,,,,,,,,,,,,,,,,,,,,,,,,,,,,
Pd90.8Au9.2,weight fraction ,foil,Pd94.81Au5.19,12,,,0.39,fcc,200,,,magnetron sputtering,509.2566,0.5,,,,,,8.04E-09,,,,,,,,The feed pressure is 633 kPa and the permeate pressure is 82 kPa.  The membranes are sputtered.,"(Gade et al, 2010) ",https://doi.org/10.1007/BF03214998,
Pd90.8Au9.2,weight fraction ,foil,Pd94.81Au5.19,12,,,0.39,fcc,250,,,magnetron sputtering,509.2566,0.5,,,,,,8.57E-09,,,,,,,,The feed pressure is 633 kPa and the permeate pressure is 82 kPa.  The membranes are sputtered.,"(Gade et al, 2010) ",https://doi.org/10.1007/BF03214998,
Pd90.8Au9.2,weight fraction ,foil,Pd94.81Au5.19,12,,,0.39,fcc,300,,,magnetron sputtering,509.2566,0.5,,,,,,1.12E-08,,,,,,,,The feed pressure is 633 kPa and the permeate pressure is 82 kPa.  The membranes are sputtered.,"(Gade et al, 2010) ",https://doi.org/10.1007/BF03214998,
Pd90.8Au9.2,weight fraction ,foil,Pd94.81Au5.19,12,,,0.39,fcc,350,,,magnetron sputtering,509.2566,0.5,,,,,,1.37E-08,,,,,,,,The feed pressure is 633 kPa and the permeate pressure is 82 kPa.  The membranes are sputtered.,"(Gade et al, 2010) ",https://doi.org/10.1007/BF03214998,
Pd90.8Au9.2,weight fraction ,foil,Pd94.81Au5.19,12,,,0.39,fcc,400,,,magnetron sputtering,509.2566,0.5,,,,,,1.67E-08,,,,,,,,The feed pressure is 633 kPa and the permeate pressure is 82 kPa.  The membranes are sputtered.,"(Gade et al, 2010) ",https://doi.org/10.1007/BF03214998,
Pd90.8Au9.2,weight fraction ,foil,Pd94.81Au5.19,12,,,0.39,fcc,450,,,magnetron sputtering,509.2566,0.5,,,,,,1.99E-08,,,,,,,,The feed pressure is 633 kPa and the permeate pressure is 82 kPa.  The membranes are sputtered.,"(Gade et al, 2010) ",https://doi.org/10.1007/BF03214998,
Pd90.8Au9.2,weight fraction ,foil,Pd94.81Au5.19,12,,,0.39,fcc,500,,,magnetron sputtering,509.2566,0.5,,,,,,2.32E-08,,,,,,,,The feed pressure is 633 kPa and the permeate pressure is 82 kPa.  The membranes are sputtered.,"(Gade et al, 2010) ",https://doi.org/10.1007/BF03214998,
,,,,,,,,,,,,,,,,,,,,,,,,,,,,,,,
Pd89.9Au10.1,weight fraction ,foil,Pd94.28Au5.72,31,,,0.3901,fcc,200,,,magnetron sputtering,509.2566,0.5,,,,,,7.44E-09,,,,,,,,The feed pressure is 633 kPa and the permeate pressure is 82 kPa.  The membranes are sputtered.,"(Gade et al, 2010) ",https://doi.org/10.1007/BF03214998,
Pd89.9Au10.1,weight fraction ,foil,Pd94.28Au5.72,31,,,0.3901,fcc,250,,,magnetron sputtering,509.2566,0.5,,,,,,8.20E-09,,,,,,,,The feed pressure is 633 kPa and the permeate pressure is 82 kPa.  The membranes are sputtered.,"(Gade et al, 2010) ",https://doi.org/10.1007/BF03214998,
Pd89.9Au10.1,weight fraction ,foil,Pd94.28Au5.72,31,,,0.3901,fcc,300,,,magnetron sputtering,509.2566,0.5,,,,,,9.30E-09,,,,,,,,The feed pressure is 633 kPa and the permeate pressure is 82 kPa.  The membranes are sputtered.,"(Gade et al, 2010) ",https://doi.org/10.1007/BF03214998,
Pd89.9Au10.1,weight fraction ,foil,Pd94.28Au5.72,31,,,0.3901,fcc,350,,,magnetron sputtering,509.2566,0.5,,,,,,1.04E-08,,,,,,,,The feed pressure is 633 kPa and the permeate pressure is 82 kPa.  The membranes are sputtered.,"(Gade et al, 2010) ",https://doi.org/10.1007/BF03214998,
Pd89.9Au10.1,weight fraction ,foil,Pd94.28Au5.72,31,,,0.3901,fcc,400,,,magnetron sputtering,509.2566,0.5,,,,,,1.22E-08,,,,,,,,The feed pressure is 633 kPa and the permeate pressure is 82 kPa.  The membranes are sputtered.,"(Gade et al, 2010) ",https://doi.org/10.1007/BF03214998,
Pd89.9Au10.1,weight fraction ,foil,Pd94.28Au5.72,31,,,0.3901,fcc,450,,,magnetron sputtering,509.2566,0.5,,,,,,1.40E-08,,,,,,,,The feed pressure is 633 kPa and the permeate pressure is 82 kPa.  The membranes are sputtered.,"(Gade et al, 2010) ",https://doi.org/10.1007/BF03214998,
Pd89.9Au10.1,weight fraction ,foil,Pd94.28Au5.72,31,,,0.3901,fcc,500,,,magnetron sputtering,509.2566,0.5,,,,,,1.60E-08,,,,,,,,The feed pressure is 633 kPa and the permeate pressure is 82 kPa.  The membranes are sputtered.,"(Gade et al, 2010) ",https://doi.org/10.1007/BF03214998,
,,,,,,,,,,,,,,,,,,,,,,,,,,,,,,,
Pd,mole fraction,foil,Pd,250,,,0.3887,fcc,464,,,commercial Alfa Aesar,240.2878,0.5,,,,,,8.37E-09,0.008044169,,,,,,,Membrane A see the supplementary materials in the word document. Same for the rest. The flux is given in 10^-2 mol.s-1.m-2. All the data are extracted from the supplementary file. The lattice parameter are present in text.,"(Guerreiro  et al., 2016)",https://doi.org/10.1016/j.memsci.2016.02.040,
Pd,mole fraction,foil,Pd,250,,,0.3887,fcc,464,,,commercial Alfa Aesar,325.7194,0.5,,,,,,9.24E-09,0.012040199,,,,,,,Membrane A see the supplementary materials in the word document. Same for the rest. The flux is given in 10^-2 mol.s-1.m-2. All the data are extracted from the supplementary file. The lattice parameter are present in text.,"(Guerreiro  et al., 2016)",https://doi.org/10.1016/j.memsci.2016.02.040,
Pd,mole fraction,foil,Pd,250,,,0.3887,fcc,464,,,commercial Alfa Aesar,402.1583,0.5,,,,,,9.96E-09,0.016019851,,,,,,,Membrane A see the supplementary materials in the word document. Same for the rest. The flux is given in 10^-2 mol.s-1.m-2. All the data are extracted from the supplementary file. The lattice parameter are present in text.,"(Guerreiro  et al., 2016)",https://doi.org/10.1016/j.memsci.2016.02.040,
,,,,,,,,,,,,,,,,,,,,,,,,,,,,,,,
Pd,mole fraction,foil,Pd,250,,,0.3887,fcc,464,,,Pellet from commercial Pd powder/cold rolling,237.083,0.5,,,,,,1.73E-08,0.016363772,,,,,,,Membrane B.  see the supplementary materials in the word document. Same for the rest. The flux is given in 10^-2 mol.s-1.m-2. All the data are extracted from the supplementary file. The lattice parameter are present in text.,"(Guerreiro  et al., 2016)",https://doi.org/10.1016/j.memsci.2016.02.040,
Pd,mole fraction,foil,Pd,250,,,0.3887,fcc,464,,,Pellet from commercial Pd powder/cold rolling,328.6722,0.5,,,,,,1.82E-08,0.023913648,,,,,,,Membrane B.  see the supplementary materials in the word document. Same for the rest. The flux is given in 10^-2 mol.s-1.m-2. All the data are extracted from the supplementary file. The lattice parameter are present in text.,"(Guerreiro  et al., 2016)",https://doi.org/10.1016/j.memsci.2016.02.040,
