Repository: AldoKwamibar/Pd-membranes-permeability

# Palladium alloy Membranes Permeability Prediction with CatBoost & Virtual Screening

This repository contains Python notebooks (`.ipynb`) and datasets related to hydrogen permeability prediction in palladium-based alloy membranes.

All datasets are provided in flat file formats (CSV/XLSX), compatible with Microsoft Excel (tested on Version 2508).

---

## 🚀 Project Structure

PhD. Project organization

## Dataset (Folder)
     ___Lattice parameters.xlsx ----> Vegard's law
    |
    |___Palladium_Alloy_Membranes dataset_QSPR_ML.csv ----> Pd alloy dataset for modelling
    |
    |___oliynyk_extended_std_unit.csv ----> Property dataset for CBFV

File: Palladium_Alloy_Membranes dataset_QSPR_ML.csv (part 19 of 25)
Alloy Formula,"Composition
Pd,mole fraction,foil,Pd,250,,,0.3887,fcc,464,,,Pellet from commercial Pd powder/cold rolling,412.0054,0.5,,,,,,2.12E-08,0.034951861,,,,,,,Membrane B.  see the supplementary materials in the word document. Same for the rest. The flux is given in 10^-2 mol.s-1.m-2. All the data are extracted from the supplementary file. The lattice parameter are present in text.,"(Guerreiro  et al., 2016)",https://doi.org/10.1016/j.memsci.2016.02.040,
,,,,,,,,,,,,,,,,,,,,,,,,,,,,,,,
Pd40.0Cu60.0,mole fraction,foil,Pd40.00Cu60.00,327,,,0.3743,bcc,464,,,Mechanical alloying (ball milling) and pressing/cold rolling,235.3501,0.5,,,,,,1.08E-08,0.007798511,,,,,,,Membrane C.  see the supplementary materials in the word document. Same for the rest. The flux is given in 10^-2 mol.s-1.m-2. All the data are extracted from the supplementary file. The lattice parameter are present in text.,"(Guerreiro  et al., 2016)",https://doi.org/10.1016/j.memsci.2016.02.040,
Pd40.0Cu60.0,mole fraction,foil,Pd40.00Cu60.00,327,,,0.3743,bcc,464,,,Mechanical alloying and pressing/cold rolling,329.3567,0.5,,,,,,1.13E-08,0.011417866,,,,,,,Membrane C.  see the supplementary materials in the word document. Same for the rest. The flux is given in 10^-2 mol.s-1.m-2. All the data are extracted from the supplementary file. The lattice parameter are present in text.,"(Guerreiro  et al., 2016)",https://doi.org/10.1016/j.memsci.2016.02.040,
Pd40.0Cu60.0,mole fraction,foil,Pd40.00Cu60.00,327,,,0.3743,bcc,464,,,Mechanical alloying and pressing/cold rolling,413.2879,0.5,,,,,,1.28E-08,0.016134491,,,,,,,Membrane C.  see the supplementary materials in the word document. Same for the rest. The flux is given in 10^-2 mol.s-1.m-2. All the data are extracted from the supplementary file. The lattice parameter are present in text.,"(Guerreiro  et al., 2016)",https://doi.org/10.1016/j.memsci.2016.02.040,
,,,,,,,,,,,,,,,,,,,,,,,,,,,,,,,
Pd40.0Cu57.0Au3.0,mole fraction,foil,Pd40.00Cu57.00Au3.00,300,,,0.3757,bcc,464,,,Mechanical alloying and pressing/cold rolling,242.647,0.5,,,,,,1.10E-08,0.008912159,,,,,,,Membrane D. see the supplementary materials in the word document. Same for the rest. The flux is given in 10^-2 mol.s-1.m-2. All the data are extracted from the supplementary file. The lattice parameter are present in text.,"(Guerreiro  et al., 2016)",https://doi.org/10.1016/j.memsci.2016.02.040,
Pd40.0Cu57.0Au3.0,mole fraction,foil,Pd40.00Cu57.00Au3.00,300,,,0.3757,bcc,464,,,Mechanical alloying and pressing/cold rolling,336.651,0.5,,,,,,1.22E-08,0.013677916,,,,,,,Membrane D. see the supplementary materials in the word document. Same for the rest. The flux is given in 10^-2 mol.s-1.m-2. All the data are extracted from the supplementary file. The lattice parameter are present in text.,"(Guerreiro  et al., 2016)",https://doi.org/10.1016/j.memsci.2016.02.040,
Pd40.0Cu57.0Au3.0,mole fraction,foil,Pd40.00Cu57.00Au3.00,300,,,0.3757,bcc,464,,,Mechanical alloying and pressing/cold rolling,412.8462,0.5,,,,,,1.30E-08,0.017854094,,,,,,,Membrane D. see the supplementary materials in the word document. Same for the rest. The flux is given in 10^-2 mol.s-1.m-2. All the data are extracted from the supplementary file. The lattice parameter are present in text.,"(Guerreiro  et al., 2016)",https://doi.org/10.1016/j.memsci.2016.02.040,
,,,,,,,,,,,,,,,,,,,,,,,,,,,,,,,
Pd40.0Cu53.0Au7.0,mole fraction,foil,Pd40.00Cu53.00Au7.00,277,,,0.3777,bcc,464,,,Mechanical alloying and pressing/cold rolling,236.288,0.5,,,,,,1.50E-08,0.012793548,10,,,,,,Membrane E. see the supplementary materials in the word document. Same for the rest. The flux is given in 10^-2 mol.s-1.m-2. All the data are extracted from the supplementary file. The lattice parameter are present in text.,"(Guerreiro  et al., 2016)",https://doi.org/10.1016/j.memsci.2016.02.040,
Pd40.0Cu53.0Au7.0,mole fraction,foil,Pd40.00Cu53.00Au7.00,277,,,0.3777,bcc,464,,,Mechanical alloying and pressing/cold rolling,316.9291,0.5,,,,,,1.75E-08,0.019966749,,,,,,,Membrane E. see the supplementary materials in the word document. Same for the rest. The flux is given in 10^-2 mol.s-1.m-2. All the data are extracted from the supplementary file. The lattice parameter are present in text.,"(Guerreiro  et al., 2016)",https://doi.org/10.1016/j.memsci.2016.02.040,
Pd40.0Cu53.0Au7.0,mole fraction,foil,Pd40.00Cu53.00Au7.00,277,,,0.3777,bcc,464,,,Mechanical alloying and pressing/cold rolling,398.6673,0.5,,,,,,1.82E-08,0.026124566,,,,,,,Membrane E. see the supplementary materials in the word document. Same for the rest. The flux is given in 10^-2 mol.s-1.m-2. All the data are extracted from the supplementary file. The lattice parameter are present in text.,"(Guerreiro  et al., 2016)",https://doi.org/10.1016/j.memsci.2016.02.040,
,,,,,,,,,,,,,,,,,,,,,,,,,,,,,,,
Pd40.0Cu49.0Au11.0,mole fraction,foil,Pd40.00Cu49.00Au11.00,304,,,0.3794,bcc,464,,,Mechanical alloying and pressing/cold rolling,240.9066,0.5,,,,,,4.70E-09,0.003720596,,,,,,,Membrane F. see the supplementary materials in the word document. Same for the rest. The flux is given in 10^-2 mol.s-1.m-2. All the data are extracted from the supplementary file. The lattice parameter are present in text.,"(Guerreiro  et al., 2016)",https://doi.org/10.1016/j.memsci.2016.02.040,
Pd40.0Cu49.0Au11.0,mole fraction,foil,Pd40.00Cu49.00Au11.00,304,,,0.3794,bcc,464,,,Mechanical alloying and pressing/cold rolling,326.8146,0.5,,,,,,5.32E-09,0.00571861,,,,,,,Membrane F. see the supplementary materials in the word document. Same for the rest. The flux is given in 10^-2 mol.s-1.m-2. All the data are extracted from the supplementary file. The lattice parameter are present in text.,"(Guerreiro  et al., 2016)",https://doi.org/10.1016/j.memsci.2016.02.040,
Pd40.0Cu49.0Au11.0,mole fraction,foil,Pd40.00Cu49.00Au11.00,304,,,0.3794,bcc,464,,,Mechanical alloying and pressing/cold rolling,403.4533,0.5,"""",,,,,5.56E-09,0.007372705,,,,,,,Membrane F. see the supplementary materials in the word document. Same for the rest. The flux is given in 10^-2 mol.s-1.m-2. All the data are extracted from the supplementary file. The lattice parameter are present in text.,"(Guerreiro  et al., 2016)",https://doi.org/10.1016/j.memsci.2016.02.040,
,,,,,,,,,,,,,,,,,,,,,,,,,,,,,,,
Pd77.0Ag10.0 Cu13.0 ,mole fraction,foil,Pd77.00Ag10.00Cu13.00,100,,,0.3874,fcc,250,,,arc melting/metallurgical,223.6923,0.5,,,,,,3.51E-09,0.007856115,15.6,,,,,,The membrane was used for H2 and D2 separation.,"(Pati et al., 2016)",http://dx.doi.org/10.1016/j.memsci.2016.09.025,
Pd77.0Ag10.0 Cu13.0 ,mole fraction,foil,Pd77.00Ag10.00Cu13.00,100,,,0.3874,fcc,250,,,arc melting/metallurgical,316.3077,0.5,,,,,,3.85E-09,0.01218705,15.6,,,,,,The membrane was used for H2 and D2 separation.,"(Pati et al., 2016)",http://dx.doi.org/10.1016/j.memsci.2016.09.025,
Pd77.0Ag10.0 Cu13.0 ,mole fraction,foil,Pd77.00Ag10.00Cu13.00,100,,,0.3874,fcc,250,,,arc melting/metallurgical,387.3231,0.5,,,,,,4.13E-09,0.015985612,15.6,,,,,,The membrane was used for H2 and D2 separation.,"(Pati et al., 2016)",http://dx.doi.org/10.1016/j.memsci.2016.09.025,
,,,,,,,,,,,,,,,,,,,,,,,,,,,,,,,
Pd77.0Ag10.0 Cu13.0 ,mole fraction,foil,Pd77.00Ag10.00Cu13.00,100,,,0.3874,fcc,300,,,arc melting/metallurgical,223.5077,0.5,,,,,,4.91E-09,0.010978417,15.6,,,,,,The membrane was used for H2 and D2 separation.,"(Pati et al., 2016)",http://dx.doi.org/10.1016/j.memsci.2016.09.025,
Pd77.0Ag10.0 Cu13.0 ,mole fraction,foil,Pd77.00Ag10.00Cu13.00,100,,,0.3874,fcc,300,,,arc melting/metallurgical,316.1846,0.5,,,,,,5.33E-09,0.016848921,15.6,,,,,,The membrane was used for H2 and D2 separation.,"(Pati et al., 2016)",http://dx.doi.org/10.1016/j.memsci.2016.09.025,
Pd77.0Ag10.0 Cu13.0 ,mole fraction,foil,Pd77.00Ag10.00Cu13.00,100,,,0.3874,fcc,300,,,arc melting/metallurgical,387.4462,0.5,,,,,,5.64E-09,0.021870504,15.6,,,,,,The membrane was used for H2 and D2 separation.,"(Pati et al., 2016)",http://dx.doi.org/10.1016/j.memsci.2016.09.025,
,,,,,,,,,,,,,,,,,,,,,,,,,,,,,,,
Pd77.0Ag10.0 Cu13.0 ,mole fraction,foil,Pd77.00Ag10.00Cu13.00,100,,,0.3874,fcc,350,,,arc melting/metallurgical,223.6308,0.5,,,,,,6.25E-09,0.013985612,15.6,,,,,,The membrane was used for H2 and D2 separation.,"(Pati et al., 2016)",http://dx.doi.org/10.1016/j.memsci.2016.09.025,
Pd77.0Ag10.0 Cu13.0 ,mole fraction,foil,Pd77.00Ag10.00Cu13.00,100,,,0.3874,fcc,350,,,arc melting/metallurgical,316.1846,0.5,,,,,,6.79E-09,0.021453237,15.6,,,,,,The membrane was used for H2 and D2 separation.,"(Pati et al., 2016)",http://dx.doi.org/10.1016/j.memsci.2016.09.025,
Pd77.0Ag10.0 Cu13.0 ,mole fraction,foil,Pd77.00Ag10.00Cu13.00,100,,,0.3874,fcc,350,,,arc melting/metallurgical,387.3846,0.5,,,,,,7.36E-09,0.028517986,15.6,,,,,,The membrane was used for H2 and D2 separation.,"(Pati et al., 2016)",http://dx.doi.org/10.1016/j.memsci.2016.09.025,
,,,,,,,,,,,,,,,,,,,,,,,,,,,,,,,
Pd77.0Ag10.0Cu13.0 ,mole fraction,foil,Pd77.00Ag10.00Cu13.00,100,,,0.3874,fcc,400,,,arc melting/metallurgical,223.6923,0.5,,,,,,7.76E-09,0.017366906,15.6,,,,,,The membrane was used for H2 and D2 separation.,"(Pati et al., 2016)",http://dx.doi.org/10.1016/j.memsci.2016.09.025,
Pd77.0Ag10.0Cu13.0 ,mole fraction,foil,Pd77.00Ag10.00Cu13.00,100,,,0.3874,fcc,400,,,arc melting/metallurgical,316.3077,0.5,,,,,,8.54E-09,0.027007194,15.6,,,,,,The membrane was used for H2 and D2 separation.,"(Pati et al., 2016)",http://dx.doi.org/10.1016/j.memsci.2016.09.025,
Pd77.0Ag10.0Cu13.0 ,mole fraction,foil,Pd77.00Ag10.00Cu13.00,100,,,0.3874,fcc,400,,,arc melting/metallurgical,387.1385,0.5,,,,,,9.07E-09,0.035122302,15.6,,,,,,The membrane was used for H2 and D2 separation.,"(Pati et al., 2016)",http://dx.doi.org/10.1016/j.memsci.2016.09.025,
,,,,,,,,,,,,,,,,,,,,,,,,,,,,,,,
Pd77.0Ag23.0,mole fraction,foil,Pd77.00Ag23.00,100,,,0.3931,fcc,250,,,arc melting/metallurgical,223.3835,0.5,,,,,,2.77E-09,0.006198507,13.1,,,,,,The membrane was used for H2 and D2 separation.,"(Pati et al., 2016)",http://dx.doi.org/10.1016/j.memsci.2016.09.025,
Pd77.0Ag23.0,mole fraction,foil,Pd77.00Ag23.00,100,,,0.3931,fcc,250,,,arc melting/metallurgical,315.9549,0.5,,,,,,3.14E-09,0.009907463,13.1,,,,,,The membrane was used for H2 and D2 separation.,"(Pati et al., 2016)",http://dx.doi.org/10.1016/j.memsci.2016.09.025,
Pd77.0Ag23.0,mole fraction,foil,Pd77.00Ag23.00,100,,,0.3931,fcc,250,,,arc melting/metallurgical,387.2782,0.5,,,,,,3.39E-09,0.013114925,13.1,,,,,,The membrane was used for H2 and D2 separation.,"(Pati et al., 2016)",http://dx.doi.org/10.1016/j.memsci.2016.09.025,
,,,,,,,,,,,,,,,,,,,,,,,,,,,,,,,
Pd77.0Ag23.0,mole fraction,foil,Pd77.00Ag23.00,100,,,0.3931,fcc,300,,,arc melting/metallurgical,223.2481,0.5,,,,,,3.59E-09,0.00800597,13.1,,,,,,The membrane was used for H2 and D2 separation.,"(Pati et al., 2016)",http://dx.doi.org/10.1016/j.memsci.2016.09.025,
Pd77.0Ag23.0,mole fraction,foil,Pd77.00Ag23.00,100,,,0.3931,fcc,300,,,arc melting/metallurgical,316.0226,0.5,,,,,,4.08E-09,0.012895522,13.1,,,,,,The membrane was used for H2 and D2 separation.,"(Pati et al., 2016)",http://dx.doi.org/10.1016/j.memsci.2016.09.025,
Pd77.0Ag23.0,mole fraction,foil,Pd77.00Ag23.00,100,,,0.3931,fcc,300,,,arc melting/metallurgical,387.2105,0.5,,,,,,4.36E-09,0.016865672,13.1,,,,,,The membrane was used for H2 and D2 separation.,"(Pati et al., 2016)",http://dx.doi.org/10.1016/j.memsci.2016.09.025,
,,,,,,,,,,,,,,,,,,,,,,,,,,,,,,,
Pd77.0Ag23.0,mole fraction,foil,Pd77.00Ag23.00,100,,,0.3931,fcc,350,,,arc melting/metallurgical,223.2481,0.5,,,,,,4.50E-09,0.010043284,13.1,,,,,,The membrane was used for H2 and D2 separation.,"(Pati et al., 2016)",http://dx.doi.org/10.1016/j.memsci.2016.09.025,
Pd77.0Ag23.0,mole fraction,foil,Pd77.00Ag23.00,100,,,0.3931,fcc,350,,,arc melting/metallurgical,316.0902,0.5,,,,,,5.09E-09,0.016102985,13.1,,,,,,The membrane was used for H2 and D2 separation.,"(Pati et al., 2016)",http://dx.doi.org/10.1016/j.memsci.2016.09.025,
Pd77.0Ag23.0,mole fraction,foil,Pd77.00Ag23.00,100,,,0.3931,fcc,350,,,arc melting/metallurgical,387.2782,0.5,,,,,,5.47E-09,0.021170149,13.1,,,,,,The membrane was used for H2 and D2 separation.,"(Pati et al., 2016)",http://dx.doi.org/10.1016/j.memsci.2016.09.025,
,,,,,,,,,,,,,,,,,,,,,,,,,,,,,,,
Pd77.0Ag23.0,mole fraction,foil,Pd77.00Ag23.00,100,,,0.3931,fcc,400,,,arc melting/metallurgical,223.2481,0.5,,,,,,5.33E-09,0.011902985,13.1,,,,,,The membrane was used for H2 and D2 separation.,"(Pati et al., 2016)",http://dx.doi.org/10.1016/j.memsci.2016.09.025,
Pd77.0Ag23.0,mole fraction,foil,Pd77.00Ag23.00,100,,,0.3931,fcc,400,,,arc melting/metallurgical,316.0902,0.5,,,,,,6.08E-09,0.019216418,13.1,,,,,,The membrane was used for H2 and D2 separation.,"(Pati et al., 2016)",http://dx.doi.org/10.1016/j.memsci.2016.09.025,
Pd77.0Ag23.0,mole fraction,foil,Pd77.00Ag23.00,100,,,0.3931,fcc,400,,,arc melting/metallurgical,387.2105,0.5,,,,,,6.53E-09,0.025276119,13.1,,,,,,The membrane was used for H2 and D2 separation.,"(Pati et al., 2016)",http://dx.doi.org/10.1016/j.memsci.2016.09.025,
,,,,,,,,,,,,,,,,,,,,,,,,,,,,,,,
Pd,mole fraction,foil,Pd,100,,,0.389,fcc,200,,,arc-melting in argon/rolling,318.2766,0.5,,,,,,1.16E-08,37.0 ×10?9 (mol H/s cm2)-cm,,,,,,,"The thickness was not given. The specific permeability was given  in unit  (mol H/s cm2)-cm which corresponds to flux multiplied by thickness (it is a normalized value). Do the best adjustment to derive the permeability.
The thickness was not given in by the author, therefor we handle it as missing value assuming it is 100 um because from the paper no thickness exceed 100 um","(Flanagan et al., 2009)",doi:10.1016/j.jallcom.2009.08.113,
Pd,mole fraction,foil,Pd,100,,,0.389,fcc,150,,,arc-melting in argon/rolling,318.2766,0.5,,,,,,7.60E-09,24.2 ×10?9,,,,,,,"The thickness is not given so use filling method to bbfill or ffill. Instead of the permeability they gave the permeability in unit  (mol H/s cm2)-cm which corresponds to flux multiplied by thickness. Do the best adjustment to derive the permeability.
The thickness was not given in by the author, therefor we handle it as missing value assuming it is 100 um because from the paper no thickness exceed 100 um","(Flanagan et al., 2009)",doi:10.1016/j.jallcom.2009.08.113,
Pd,mole fraction,foil,Pd,100,,,0.389,fcc,150,,,arc-melting in argon/rolling,225.1666,0.5,,,,,,7.37E-09,16.6 ×10?9,,,,,,,"The thickness is not given so use filling method to bbfill or ffill. Instead of the permeability they gave the permeability in unit  (mol H/s cm2)-cm which corresponds to flux multiplied by thickness. Do the best adjustment to derive the permeability.
The thickness was not given in by the author, therefor we handle it as missing value assuming it is 100 um because from the paper no thickness exceed 100 um","(Flanagan et al., 2009)",doi:10.1016/j.jallcom.2009.08.113,
Pd98.1Fe1.9 ,mole fraction,foil,Pd98.10Fe1.90,100,,,0.389,fcc,200,,,arc-melting in argon/rolling,318.2766,0.5,,,,,,8.29E-09,26.4 ×10?9,,,,,,,"The thickness is not given so use filling method to bbfill or ffill. Instead of the permeability they gave the permeability in unit  (mol H/s cm2)-cm which corresponds to flux multiplied by thickness. Do the best adjustment to derive the permeability.
The thickness was not given in by the author, therefor we handle it as missing value assuming it is 100 um because from the paper no thickness exceed 100 um","(Flanagan et al., 2009)",doi:10.1016/j.jallcom.2009.08.113,
Pd98.1Fe1.9 ,mole fraction,foil,Pd98.10Fe1.90,100,,,0.389,fcc,150,,,arc-melting in argon/rolling,318.2766,0.5,,,,,,5.66E-09,18.0 ×10?9,,,,,,,"The thickness is not given so use filling method to bbfill or ffill. Instead of the permeability they gave the permeability in unit  (mol H/s cm2)-cm which corresponds to flux multiplied by thickness. Do the best adjustment to derive the permeability.
The thickness was not given in by the author, therefor we handle it as missing value assuming it is 100 um because from the paper no thickness exceed 100 um","(Flanagan et al., 2009)",doi:10.1016/j.jallcom.2009.08.113,
Pd98.1Fe1.9 ,mole fraction,foil,Pd98.10Fe1.90,100,,,0.389,fcc,150,,,arc-melting in argon/rolling,225.1666,0.5,,,,,,5.28E-09,11.9 ×10?9,,,,,,,"The thickness is not given so use filling method to bbfill or ffill. Instead of the permeability they gave the permeability in unit  (mol H/s cm2)-cm which corresponds to flux multiplied by thickness. Do the best adjustment to derive the permeability.
The thickness was not given in by the author, therefor we handle it as missing value assuming it is 100 um because from the paper no thickness exceed 100 um","(Flanagan et al., 2009)",doi:10.1016/j.jallcom.2009.08.113,
Pd96.3Fe3.7,mole fraction,foil,Pd96.30Fe3.70,100,,,0.3887,fcc,200,,,arc-melting in argon/rolling,318.2766,0.5,,,,,,6.32E-09,20.1 ×10?9,,,,,,,"The thickness is not given so use filling method to bbfill or ffill. Instead of the permeability they gave the permeability in unit  (mol H/s cm2)-cm which corresponds to flux multiplied by thickness. Do the best adjustment to derive the permeability.
The thickness was not given in by the author, therefor we handle it as missing value assuming it is 100 um because from the paper no thickness exceed 100 um","(Flanagan et al., 2009)",doi:10.1016/j.jallcom.2009.08.113,
Pd96.3Fe3.7,mole fraction,foil,Pd96.30Fe3.70,100,,,0.3887,fcc,150,,,arc-melting in argon/rolling,318.2766,0.5,,,,,,4.30E-09,13.7 ×10?9,,,,,,,"The thickness is not given so use filling method to bbfill or ffill. Instead of the permeability they gave the permeability in unit  (mol H/s cm2)-cm which corresponds to flux multiplied by thickness. Do the best adjustment to derive the permeability.
The thickness was not given in by the author, therefor we handle it as missing value assuming it is 100 um because from the paper no thickness exceed 100 um","(Flanagan et al., 2009)",doi:10.1016/j.jallcom.2009.08.113,
Pd96.3Fe3.7,mole fraction,foil,Pd96.30Fe3.70,100,,,0.3887,fcc,150,,,arc-melting in argon/rolling,225.1666,0.5,,,,,,4.09E-09,9.2 × 10?9,,,,,,,"The thickness is not given so use filling method to bbfill or ffill. Instead of the permeability they gave the permeability in unit  (mol H/s cm2)-cm which corresponds to flux multiplied by thickness. Do the best adjustment to derive the permeability.
The thickness was not given in by the author, therefor we handle it as missing value assuming it is 100 um because from the paper no thickness exceed 100 um","(Flanagan et al., 2009)",doi:10.1016/j.jallcom.2009.08.113,
Pd92.6Fe7.4,mole fraction,foil,Pd92.60Fe7.40,100,,,0.3879,fcc,200,,,arc-melting in argon/rolling,318.2766,0.5,,,,,,3.20E-09,10.2 ×10?9,,,,,,,"The thickness is not given so use filling method to bbfill or ffill. Instead of the permeability they gave the permeability in unit  (mol H/s cm2)-cm which corresponds to flux multiplied by thickness. Do the best adjustment to derive the permeability.
The thickness was not given in by the author, therefor we handle it as missing value assuming it is 100 um because from the paper no thickness exceed 100 um","(Flanagan et al., 2009)",doi:10.1016/j.jallcom.2009.08.113,
Pd92.6Fe7.4,mole fraction,foil,Pd92.60Fe7.40,100,,,0.3879,fcc,150,,,arc-melting in argon/rolling,318.2766,0.5,,,,,,2.04E-09,6.5 ×10?9,,,,,,,"The thickness is not given so use filling method to bbfill or ffill. Instead of the permeability they gave the permeability in unit  (mol H/s cm2)-cm which corresponds to flux multiplied by thickness. Do the best adjustment to derive the permeability.
The thickness was not given in by the author, therefor we handle it as missing value assuming it is 100 um because from the paper no thickness exceed 100 um","(Flanagan et al., 2009)",doi:10.1016/j.jallcom.2009.08.113,
Pd92.6Fe7.4,mole fraction,foil,Pd92.60Fe7.40,100,,,0.3879,fcc,150,,,arc-melting in argon/rolling,225.1666,0.5,,,,,,1.91E-09,4.3 ×10?9,,,,,,,"The thickness is not given so use filling method to bbfill or ffill. Instead of the permeability they gave the permeability in unit  (mol H/s cm2)-cm which corresponds to flux multiplied by thickness. Do the best adjustment to derive the permeability.
The thickness was not given in by the author, therefor we handle it as missing value assuming it is 100 um because from the paper no thickness exceed 100 um","(Flanagan et al., 2009)",doi:10.1016/j.jallcom.2009.08.113,
Pd90.3Fe9.7,mole fraction,foil,Pd90.30Fe9.70,100,,,0.3875,fcc,200,,,arc-melting in argon/rolling,318.2766,0.5,,,,,,1.70E-09,5.4 ×10?9,,,,,,,"The thickness is not given so use filling method to bbfill or ffill. Instead of the permeability they gave the permeability in unit  (mol H/s cm2)-cm which corresponds to flux multiplied by thickness. Do the best adjustment to derive the permeability.
The thickness was not given in by the author, therefor we handle it as missing value assuming it is 100 um because from the paper no thickness exceed 100 um","(Flanagan et al., 2009)",doi:10.1016/j.jallcom.2009.08.113,
Pd90.3Fe9.7,mole fraction,foil,Pd90.30Fe9.70,100,,,0.3875,fcc,150,,,arc-melting in argon/rolling,318.2766,0.5,,,,,,9.74E-10,3.1 ×10?9,,,,,,,"The thickness is not given so use filling method to bbfill or ffill. Instead of the permeability they gave the permeability in unit  (mol H/s cm2)-cm which corresponds to flux multiplied by thickness. Do the best adjustment to derive the permeability.
The thickness was not given in by the author, therefor we handle it as missing value assuming it is 100 um because from the paper no thickness exceed 100 um","(Flanagan et al., 2009)",doi:10.1016/j.jallcom.2009.08.113,
Pd90.3Fe9.7,mole fraction,foil,Pd90.30Fe9.70,100,,,0.3875,fcc,150,,,arc-melting in argon/rolling,225.1666,0.5,,,,,,9.77E-10,2.2 ×10?9,,,,,,,"The thickness is not given so use filling method to bbfill or ffill. Instead of the permeability they gave the permeability in unit  (mol H/s cm2)-cm which corresponds to flux multiplied by thickness. Do the best adjustment to derive the permeability.
The thickness was not given in by the author, therefor we handle it as missing value assuming it is 100 um because from the paper no thickness exceed 100 um","(Flanagan et al., 2009)",doi:10.1016/j.jallcom.2009.08.113,
Pd87.5Fe12.5,mole fraction,foil,Pd87.50Fe12.50,100,,,0.3869,fcc,200,,,arc-melting in argon/rolling,318.2766,0.5,,,,,,1.07E-09,3.4 ×10?9,,,,,,,"The thickness is not given so use filling method to bbfill or ffill. Instead of the permeability they gave the permeability in unit  (mol H/s cm2)-cm which corresponds to flux multiplied by thickness. Do the best adjustment to derive the permeability.
The thickness was not given in by the author, therefor we handle it as missing value assuming it is 100 um because from the paper no thickness exceed 100 um","(Flanagan et al., 2009)",doi:10.1016/j.jallcom.2009.08.113,
Pd87.5Fe12.5,mole fraction,foil,Pd87.50Fe12.50,100,,,0.3869,fcc,150,,,arc-melting in argon/rolling,318.2766,0.5,,,,,,5.97E-10,1.9 ×10?9,,,,,,,"The thickness is not given so use filling method to bbfill or ffill. Instead of the permeability they gave the permeability in unit  (mol H/s cm2)-cm which corresponds to flux multiplied by thickness. Do the best adjustment to derive the permeability.
The thickness was not given in by the author, therefor we handle it as missing value assuming it is 100 um because from the paper no thickness exceed 100 um","(Flanagan et al., 2009)",doi:10.1016/j.jallcom.2009.08.113,
Pd87.5Fe12.5,mole fraction,foil,Pd87.50Fe12.50,100,,,0.3869,fcc,150,,,arc-melting in argon/rolling,225.1666,0.5,,,,,,7.55E-10,1.7 ×10?9,,,,,,,"The thickness is not given so use filling method to bbfill or ffill. Instead of the permeability they gave the permeability in unit  (mol H/s cm2)-cm which corresponds to flux multiplied by thickness. Do the best adjustment to derive the permeability.
The thickness was not given in by the author, therefor we handle it as missing value assuming it is 100 um because from the paper no thickness exceed 100 um","(Flanagan et al., 2009)",doi:10.1016/j.jallcom.2009.08.113,
Pd85.0Fe15.0,mole fraction,foil,Pd85.00Fe15.00,100,,,0.3864,fcc,200,,,arc-melting in argon/rolling,318.2766,0.5,,,,,,2.83E-10,0.9 ×10?9,,,,,,,"The thickness is not given so use filling method to bbfill or ffill. Instead of the permeability they gave the permeability in unit  (mol H/s cm2)-cm which corresponds to flux multiplied by thickness. Do the best adjustment to derive the permeability.
The thickness was not given in by the author, therefor we handle it as missing value assuming it is 100 um because from the paper no thickness exceed 100 um","(Flanagan et al., 2009)",doi:10.1016/j.jallcom.2009.08.113,
Pd85.0Fe15.0,mole fraction,foil,Pd85.00Fe15.00,100,,,0.3864,fcc,150,,,arc-melting in argon/rolling,318.2766,0.5,,,,,,3.14E-10,1.0 ×10?9 (mol H/s cm2)-cm,,,,,,,"The thickness is not given so use filling method to bbfill or ffill. Instead of the permeability they gave the permeability in unit  (mol H/s cm2)-cm which corresponds to flux multiplied by thickness. Do the best adjustment to derive the permeability.
The thickness was not given in by the author, therefor we handle it as missing value assuming it is 100 um because from the paper no thickness exceed 100 um","(Flanagan et al., 2009)",doi:10.1016/j.jallcom.2009.08.113,
,,,,,,,,,,,,,,,,,,,,,,,,,,,,,,,
Pd74.69Ag22.31Fe3.0,mole fraction,foil,Pd74.69Ag22.31Fe3.00,15.38,,,0.3899,fcc,150,,,arc-melting in argon/rolling,224.9444,0.5,,,,,,2.48E-13,3.62E-06,,,,,,,"Data from Figure 13 and Figure 14. The thickness is not given so use filling method to bbfill or ffill. Instead of the permeability they gave the permeability in unit  (mol H/s cm2)-cm which corresponds to flux multiplied by thickness. Do the best adjustment to derive the permeability.
The thickness was not given in by the author, therefor we handle it as missing value assuming it is 100 um because from the paper no thickness exceed 100 um.","(Flanagan et al., 2009)",doi:10.1016/j.jallcom.2009.08.113,
Pd74.69Ag22.31Fe3.0,mole fraction,foil,Pd74.69Ag22.31Fe3.00,25.69,,,0.3899,fcc,150,,,arc-melting in argon/rolling,224.9444,0.5,,,,,,5.27E-13,4.61E-06,,,,,,,"Data from Figure 13 and Figure 14. The thickness is not given so use filling method to bbfill or ffill. Instead of the permeability they gave the permeability in unit  (mol H/s cm2)-cm which corresponds to flux multiplied by thickness. Do the best adjustment to derive the permeability.
The thickness was not given in by the author, therefor we handle it as missing value assuming it is 100 um because from the paper no thickness exceed 100 um.","(Flanagan et al., 2009)",doi:10.1016/j.jallcom.2009.08.113,
Pd74.69Ag22.31Fe3.0,mole fraction,foil,Pd74.69Ag22.31Fe3.00,32.71,,,0.3899,fcc,150,,,arc-melting in argon/rolling,224.9444,0.5,,,,,,7.57E-13,5.21E-06,,,,,,,"Data from Figure 13 and Figure 14. The thickness is not given so use filling method to bbfill or ffill. Instead of the permeability they gave the permeability in unit  (mol H/s cm2)-cm which corresponds to flux multiplied by thickness. Do the best adjustment to derive the permeability.
The thickness was not given in by the author, therefor we handle it as missing value assuming it is 100 um because from the paper no thickness exceed 100 um.","(Flanagan et al., 2009)",doi:10.1016/j.jallcom.2009.08.113,
Pd74.69Ag22.31Fe3.0,mole fraction,foil,Pd74.69Ag22.31Fe3.00,50,,,0.3899,fcc,150,,,arc-melting in argon/rolling,224.9444,0.5,,,,,,2.28E-12,1.03E-05,,,,,,,"Data from Figure 13 and Figure 14. The thickness is not given so use filling method to bbfill or ffill. Instead of the permeability they gave the permeability in unit  (mol H/s cm2)-cm which corresponds to flux multiplied by thickness. Do the best adjustment to derive the permeability.
The thickness was not given in by the author, therefor we handle it as missing value assuming it is 100 um because from the paper no thickness exceed 100 um.","(Flanagan et al., 2009)",doi:10.1016/j.jallcom.2009.08.113,
,,,,,,,,,,,,,,,,,,,,,,,,,,,,,,,
Pd74.69Ag22.31Fe3.0,mole fraction,foil,Pd74.69Ag22.31Fe3.00,15.33,,,0.3899,fcc,200,,,arc-melting in argon/rolling,224.9444,0.5,,,,,,2.78E-13,4.08E-06,,,,,,,"Data from Figure 13 and Figure 14. The thickness is not given so use filling method to bbfill or ffill. Instead of the permeability they gave the permeability in unit  (mol H/s cm2)-cm which corresponds to flux multiplied by thickness. Do the best adjustment to derive the permeability.
The thickness was not given in by the author, therefor we handle it as missing value assuming it is 100 um because from the paper no thickness exceed 100 um.","(Flanagan et al., 2009)",doi:10.1016/j.jallcom.2009.08.113,
Pd74.69Ag22.31Fe3.0,mole fraction,foil,Pd74.69Ag22.31Fe3.00,25.64,,,0.3899,fcc,200,,,arc-melting in argon/rolling,224.9444,0.5,,,,,,5.65E-13,4.95E-06,,,,,,,"Data from Figure 13 and Figure 14. The thickness is not given so use filling method to bbfill or ffill. Instead of the permeability they gave the permeability in unit  (mol H/s cm2)-cm which corresponds to flux multiplied by thickness. Do the best adjustment to derive the permeability.
The thickness was not given in by the author, therefor we handle it as missing value assuming it is 100 um because from the paper no thickness exceed 100 um.","(Flanagan et al., 2009)",doi:10.1016/j.jallcom.2009.08.113,
Pd74.69Ag22.31Fe3.0,mole fraction,foil,Pd74.69Ag22.31Fe3.00,32.71,,,0.3899,fcc,200,,,arc-melting in argon/rolling,224.9444,0.5,,,,,,7.95E-13,5.47E-06,,,,,,,"Data from Figure 13 and Figure 14. The thickness is not given so use filling method to bbfill or ffill. Instead of the permeability they gave the permeability in unit  (mol H/s cm2)-cm which corresponds to flux multiplied by thickness. Do the best adjustment to derive the permeability.
The thickness was not given in by the author, therefor we handle it as missing value assuming it is 100 um because from the paper no thickness exceed 100 um.","(Flanagan et al., 2009)",doi:10.1016/j.jallcom.2009.08.113,
Pd74.69Ag22.31Fe3.0,mole fraction,foil,Pd74.69Ag22.31Fe3.00,50,,,0.3899,fcc,200,,,arc-melting in argon/rolling,224.9444,0.5,,,,,,2.11E-12,9.51E-06,,,,,,,"Data from Figure 13 and Figure 14. The thickness is not given so use filling method to bbfill or ffill. Instead of the permeability they gave the permeability in unit  (mol H/s cm2)-cm which corresponds to flux multiplied by thickness. Do the best adjustment to derive the permeability.
The thickness was not given in by the author, therefor we handle it as missing value assuming it is 100 um because from the paper no thickness exceed 100 um.","(Flanagan et al., 2009)",doi:10.1016/j.jallcom.2009.08.113,
,,,,,,,,,,,,,,,,,,,,,,,,,,,,,,,
Pd74.69Ag22.31Fe3.0,mole fraction,foil,Pd74.69Ag22.31Fe3.00,15.38,,,0.3899,fcc,250,,,arc-melting in argon/rolling,224.9444,0.5,,,,,,3.12E-13,4.56E-06,,,,,,,"Data from Figure 13 and Figure 14. The thickness is not given so use filling method to bbfill or ffill. Instead of the permeability they gave the permeability in unit  (mol H/s cm2)-cm which corresponds to flux multiplied by thickness. Do the best adjustment to derive the permeability.
The thickness was not given in by the author, therefor we handle it as missing value assuming it is 100 um because from the paper no thickness exceed 100 um.","(Flanagan et al., 2009)",doi:10.1016/j.jallcom.2009.08.113,
Pd74.69Ag22.31Fe3.0,mole fraction,foil,Pd74.69Ag22.31Fe3.00,25.6,,,0.3899,fcc,250,,,arc-melting in argon/rolling,224.9444,0.5,,,,,,6.23E-13,5.48E-06,,,,,,,"Data from Figure 13 and Figure 14. The thickness is not given so use filling method to bbfill or ffill. Instead of the permeability they gave the permeability in unit  (mol H/s cm2)-cm which corresponds to flux multiplied by thickness. Do the best adjustment to derive the permeability.
The thickness was not given in by the author, therefor we handle it as missing value assuming it is 100 um because from the paper no thickness exceed 100 um.","(Flanagan et al., 2009)",doi:10.1016/j.jallcom.2009.08.113,
Pd74.69Ag22.31Fe3.0,mole fraction,foil,Pd74.69Ag22.31Fe3.00,32.71,,,0.3899,fcc,250,,,arc-melting in argon/rolling,224.9444,0.5,,,,,,8.97E-13,6.17E-06,,,,,,,"Data from Figure 13 and Figure 14. The thickness is not given so use filling method to bbfill or ffill. Instead of the permeability they gave the permeability in unit  (mol H/s cm2)-cm which corresponds to flux multiplied by thickness. Do the best adjustment to derive the permeability.
The thickness was not given in by the author, therefor we handle it as missing value assuming it is 100 um because from the paper no thickness exceed 100 um.","(Flanagan et al., 2009)",doi:10.1016/j.jallcom.2009.08.113,
Pd74.69Ag22.31Fe3.0,mole fraction,foil,Pd74.69Ag22.31Fe3.00,50,,,0.3899,fcc,250,,,arc-melting in argon/rolling,224.9444,0.5,,,,,,2.14E-12,9.62E-06,,,,,,,"Data from Figure 13 and Figure 14. The thickness is not given so use filling method to bbfill or ffill. Instead of the permeability they gave the permeability in unit  (mol H/s cm2)-cm which corresponds to flux multiplied by thickness. Do the best adjustment to derive the permeability.
The thickness was not given in by the author, therefor we handle it as missing value assuming it is 100 um because from the paper no thickness exceed 100 um.","(Flanagan et al., 2009)",doi:10.1016/j.jallcom.2009.08.113,
,,,,,,,,,,,,,,,,,,,,,,,,,,,,,,,
Pd73.92Ag22.08Fe4.0,mole fraction,foil,Pd73.92Ag22.08Fe4.00,3.78,,,0.3888,fcc,150,,,arc-melting in argon/rolling,224.9444,0.5,,,,,,2.85E-14,1.70E-06,,,,,,,"Data from Figure 13 and Figure 14. The thickness is not given so use filling method to bbfill or ffill. Instead of the permeability they gave the permeability in unit  (mol H/s cm2)-cm which corresponds to flux multiplied by thickness. Do the best adjustment to derive the permeability.
The thickness was not given in by the author, therefor we handle it as missing value assuming it is 100 um because from the paper no thickness exceed 100 um.","(Flanagan et al., 2009)",doi:10.1016/j.jallcom.2009.08.113,
Pd73.92Ag22.08Fe4.0,mole fraction,foil,Pd73.92Ag22.08Fe4.00,16.46,,,0.3888,fcc,150,,,arc-melting in argon/rolling,224.9444,0.5,,,,,,1.51E-13,2.06E-06,,,,,,,"Data from Figure 13 and Figure 14. The thickness is not given so use filling method to bbfill or ffill. Instead of the permeability they gave the permeability in unit  (mol H/s cm2)-cm which corresponds to flux multiplied by thickness. Do the best adjustment to derive the permeability.
The thickness was not given in by the author, therefor we handle it as missing value assuming it is 100 um because from the paper no thickness exceed 100 um.","(Flanagan et al., 2009)",doi:10.1016/j.jallcom.2009.08.113,
Pd73.92Ag22.08Fe4.0,mole fraction,foil,Pd73.92Ag22.08Fe4.00,25.49,,,0.3888,fcc,150,,,arc-melting in argon/rolling,224.9444,0.5,,,,,,2.99E-13,2.64E-06,,,,,,,"Data from Figure 13 and Figure 14. The thickness is not given so use filling method to bbfill or ffill. Instead of the permeability they gave the permeability in unit  (mol H/s cm2)-cm which corresponds to flux multiplied by thickness. Do the best adjustment to derive the permeability.
The thickness was not given in by the author, therefor we handle it as missing value assuming it is 100 um because from the paper no thickness exceed 100 um.","(Flanagan et al., 2009)",doi:10.1016/j.jallcom.2009.08.113,
Pd73.92Ag22.08Fe4.0,mole fraction,foil,Pd73.92Ag22.08Fe4.00,33.02,,,0.3888,fcc,150,,,arc-melting in argon/rolling,224.9444,0.5,,,,,,4.78E-13,3.25E-06,,,,,,,"Data from Figure 13 and Figure 14. The thickness is not given so use filling method to bbfill or ffill. Instead of the permeability they gave the permeability in unit  (mol H/s cm2)-cm which corresponds to flux multiplied by thickness. Do the best adjustment to derive the permeability.
The thickness was not given in by the author, therefor we handle it as missing value assuming it is 100 um because from the paper no thickness exceed 100 um.","(Flanagan et al., 2009)",doi:10.1016/j.jallcom.2009.08.113,
Pd73.92Ag22.08Fe4.0,mole fraction,foil,Pd73.92Ag22.08Fe4.00,50,,,0.3888,fcc,150,,,arc-melting in argon/rolling,224.9444,0.5,,,,,,1.57E-12,7.05E-06,,,,,,,"Data from Figure 13 and Figure 14. The thickness is not given so use filling method to bbfill or ffill. Instead of the permeability they gave the permeability in unit  (mol H/s cm2)-cm which corresponds to flux multiplied by thickness. Do the best adjustment to derive the permeability.
The thickness was not given in by the author, therefor we handle it as missing value assuming it is 100 um because from the paper no thickness exceed 100 um.","(Flanagan et al., 2009)",doi:10.1016/j.jallcom.2009.08.113,
,,,,,,,,,,,,,,,,,,,,,,,,,,,,"Data from Figure 13 and Figure 14. The thickness is not given so use filling method to bbfill or ffill. Instead of the permeability they gave the permeability in unit  (mol H/s cm2)-cm which corresponds to flux multiplied by thickness. Do the best adjustment to derive the permeability.
The thickness was not given in by the author, therefor we handle it as missing value assuming it is 100 um because from the paper no thickness exceed 100 um.","(Flanagan et al., 2009)",doi:10.1016/j.jallcom.2009.08.113,
Pd73.92Ag22.08Fe4.0,mole fraction,foil,Pd73.92Ag22.08Fe4.00,3.78,,,0.3888,fcc,200,,,arc-melting in argon/rolling,224.9444,0.5,,,,,,3.43E-14,2.04E-06,,,,,,,"Data from Figure 13 and Figure 14. The thickness is not given so use filling method to bbfill or ffill. Instead of the permeability they gave the permeability in unit  (mol H/s cm2)-cm which corresponds to flux multiplied by thickness. Do the best adjustment to derive the permeability.
The thickness was not given in by the author, therefor we handle it as missing value assuming it is 100 um because from the paper no thickness exceed 100 um.","(Flanagan et al., 2009)",doi:10.1016/j.jallcom.2009.08.113,
Pd73.92Ag22.08Fe4.0,mole fraction,foil,Pd73.92Ag22.08Fe4.00,16.46,,,0.3888,fcc,200,,,arc-melting in argon/rolling,224.9444,0.5,,,,,,1.77E-13,2.42E-06,,,,,,,"Data from Figure 13 and Figure 14. The thickness is not given so use filling method to bbfill or ffill. Instead of the permeability they gave the permeability in unit  (mol H/s cm2)-cm which corresponds to flux multiplied by thickness. Do the best adjustment to derive the permeability.
The thickness was not given in by the author, therefor we handle it as missing value assuming it is 100 um because from the paper no thickness exceed 100 um.","(Flanagan et al., 2009)",doi:10.1016/j.jallcom.2009.08.113,
Pd73.92Ag22.08Fe4.0,mole fraction,foil,Pd73.92Ag22.08Fe4.00,25.46,,,0.3888,fcc,200,,,arc-melting in argon/rolling,224.9444,0.5,,,,,,3.50E-13,3.09E-06,,,,,,,"Data from Figure 13 and Figure 14. The thickness is not given so use filling method to bbfill or ffill. Instead of the permeability they gave the permeability in unit  (mol H/s cm2)-cm which corresponds to flux multiplied by thickness. Do the best adjustment to derive the permeability.
The thickness was not given in by the author, therefor we handle it as missing value assuming it is 100 um because from the paper no thickness exceed 100 um.","(Flanagan et al., 2009)",doi:10.1016/j.jallcom.2009.08.113,
Pd73.92Ag22.08Fe4.0,mole fraction,foil,Pd73.92Ag22.08Fe4.00,33.02,,,0.3888,fcc,200,,,arc-melting in argon/rolling,224.9444,0.5,,,,,,5.34E-13,3.64E-06,,,,,,,"Data from Figure 13 and Figure 14. The thickness is not given so use filling method to bbfill or ffill. Instead of the permeability they gave the permeability in unit  (mol H/s cm2)-cm which corresponds to flux multiplied by thickness. Do the best adjustment to derive the permeability.
The thickness was not given in by the author, therefor we handle it as missing value assuming it is 100 um because from the paper no thickness exceed 100 um.","(Flanagan et al., 2009)",doi:10.1016/j.jallcom.2009.08.113,
