Repository: AldoKwamibar/Pd-membranes-permeability

# Palladium alloy Membranes Permeability Prediction with CatBoost & Virtual Screening

This repository contains Python notebooks (`.ipynb`) and datasets related to hydrogen permeability prediction in palladium-based alloy membranes.

All datasets are provided in flat file formats (CSV/XLSX), compatible with Microsoft Excel (tested on Version 2508).

---

## 🚀 Project Structure

PhD. Project organization

## Dataset (Folder)
     ___Lattice parameters.xlsx ----> Vegard's law
    |
    |___Palladium_Alloy_Membranes dataset_QSPR_ML.csv ----> Pd alloy dataset for modelling
    |
    |___oliynyk_extended_std_unit.csv ----> Property dataset for CBFV

File: Palladium_Alloy_Membranes dataset_QSPR_ML.csv (part 20 of 25)
Alloy Formula,"Composition
Pd73.92Ag22.08Fe4.0,mole fraction,foil,Pd73.92Ag22.08Fe4.00,50,,,0.3888,fcc,200,,,arc-melting in argon/rolling,224.9444,0.5,,,,,,1.49E-12,6.72E-06,,,,,,,"Data from Figure 13 and Figure 14. The thickness is not given so use filling method to bbfill or ffill. Instead of the permeability they gave the permeability in unit  (mol H/s cm2)-cm which corresponds to flux multiplied by thickness. Do the best adjustment to derive the permeability.
The thickness was not given in by the author, therefor we handle it as missing value assuming it is 100 um because from the paper no thickness exceed 100 um.","(Flanagan et al., 2009)",doi:10.1016/j.jallcom.2009.08.113,
,,,,,,,,,,,,,,,,,,,,,,,,,,,,,,,
Pd73.92Ag22.08Fe4.0,mole fraction,foil,Pd73.92Ag22.08Fe4.00,3.8,,,0.3888,fcc,250,,,arc-melting in argon/rolling,224.9444,0.5,,,,,,4.07E-14,2.41E-06,,,,,,,"Data from Figure 13 and Figure 14. The thickness is not given so use filling method to bbfill or ffill. Instead of the permeability they gave the permeability in unit  (mol H/s cm2)-cm which corresponds to flux multiplied by thickness. Do the best adjustment to derive the permeability.
The thickness was not given in by the author, therefor we handle it as missing value assuming it is 100 um because from the paper no thickness exceed 100 um.","(Flanagan et al., 2009)",doi:10.1016/j.jallcom.2009.08.113,
Pd73.92Ag22.08Fe4.0,mole fraction,foil,Pd73.92Ag22.08Fe4.00,16.41,,,0.3888,fcc,250,,,arc-melting in argon/rolling,224.9444,0.5,,,,,,2.04E-13,2.80E-06,,,,,,,"Data from Figure 13 and Figure 14. The thickness is not given so use filling method to bbfill or ffill. Instead of the permeability they gave the permeability in unit  (mol H/s cm2)-cm which corresponds to flux multiplied by thickness. Do the best adjustment to derive the permeability.
The thickness was not given in by the author, therefor we handle it as missing value assuming it is 100 um because from the paper no thickness exceed 100 um.","(Flanagan et al., 2009)",doi:10.1016/j.jallcom.2009.08.113,
Pd73.92Ag22.08Fe4.0,mole fraction,foil,Pd73.92Ag22.08Fe4.00,25.48,,,0.3888,fcc,250,,,arc-melting in argon/rolling,224.9444,0.5,,,,,,3.95E-13,3.49E-06,,,,,,,"Data from Figure 13 and Figure 14. The thickness is not given so use filling method to bbfill or ffill. Instead of the permeability they gave the permeability in unit  (mol H/s cm2)-cm which corresponds to flux multiplied by thickness. Do the best adjustment to derive the permeability.
The thickness was not given in by the author, therefor we handle it as missing value assuming it is 100 um because from the paper no thickness exceed 100 um.","(Flanagan et al., 2009)",doi:10.1016/j.jallcom.2009.08.113,
Pd73.92Ag22.08Fe4.0,mole fraction,foil,Pd73.92Ag22.08Fe4.00,33.04,,,0.3888,fcc,250,,,arc-melting in argon/rolling,224.9444,0.5,,,,,,5.92E-13,4.03E-06,,,,,,,"Data from Figure 13 and Figure 14. The thickness is not given so use filling method to bbfill or ffill. Instead of the permeability they gave the permeability in unit  (mol H/s cm2)-cm which corresponds to flux multiplied by thickness. Do the best adjustment to derive the permeability.
The thickness was not given in by the author, therefor we handle it as missing value assuming it is 100 um because from the paper no thickness exceed 100 um.","(Flanagan et al., 2009)",doi:10.1016/j.jallcom.2009.08.113,
Pd73.92Ag22.08Fe4.0,mole fraction,foil,Pd73.92Ag22.08Fe4.00,42.12,,,0.3888,fcc,250,,,arc-melting in argon/rolling,224.9444,0.5,,,,,,9.65E-13,5.16E-06,,,,,,,"Data from Figure 13 and Figure 14. The thickness is not given so use filling method to bbfill or ffill. Instead of the permeability they gave the permeability in unit  (mol H/s cm2)-cm which corresponds to flux multiplied by thickness. Do the best adjustment to derive the permeability.
The thickness was not given in by the author, therefor we handle it as missing value assuming it is 100 um because from the paper no thickness exceed 100 um.","(Flanagan et al., 2009)",doi:10.1016/j.jallcom.2009.08.113,
Pd73.92Ag22.08Fe4.0,mole fraction,foil,Pd73.92Ag22.08Fe4.00,50,,,0.3888,fcc,250,,,arc-melting in argon/rolling,224.9444,0.5,,,,,,1.53E-12,6.90E-06,,,,,,,"Data from Figure 13 and Figure 14. The thickness is not given so use filling method to bbfill or ffill. Instead of the permeability they gave the permeability in unit  (mol H/s cm2)-cm which corresponds to flux multiplied by thickness. Do the best adjustment to derive the permeability.
The thickness was not given in by the author, therefor we handle it as missing value assuming it is 100 um because from the paper no thickness exceed 100 um.","(Flanagan et al., 2009)",doi:10.1016/j.jallcom.2009.08.113,
,,,,,,,,,,,,,,,,,,,,,,,,,,,,,,,
 Pd82.0Ag15.0Y3.0,weight fraction,foil,Pd81.69Ag14.74Y3.58,38,,,0.3903,fcc,400,,,Cold rolling,41580.1227,0.9,,,,,,2.54E-11,0.027842814,,,,,,,"The conversion of the pressure was made by considering ?P = Pret-Pperm given by the authors. To derive Pret value, we should consider ?P and the Pret which is 1 bar as given by the authors. Since n=0.9, We need to calculate (Pret)^n and (Pperm)^n. 
The obtained average permeability is consistent with the 9.1*10^-11 value reported by the authors. The lattice parameter given by us was calculated using UnitCell software based on the data of 2theta and hkl plane given in the paper.","(Jazani et al., 2024)",https://doi.org/10.1016/j.ijhydene.2023.08.152,
 Pd82.0Ag15.0Y3.0,weight fraction,foil,Pd81.69Ag14.74Y3.58,38,,,0.3903,fcc,400,,,Cold rolling,19335.4436,0.9,,,,,,1.05E-10,0.053490372,,,,,,,"The conversion of the pressure was made by considering ?P = Pret-Pperm given by the authors. To derive Pret value, we should consider ?P and the Pret which is 1 bar as given by the authors. Since n=0.9, We need to calculate (Pret)^n and (Pperm)^n. 
The obtained average permeability is consistent with the 9.1*10^-11 value reported by the authors. The lattice parameter given by us was calculated using UnitCell software based on the data of 2theta and hkl plane given in the paper.","(Jazani et al., 2024)",https://doi.org/10.1016/j.ijhydene.2023.08.152,
 Pd82.0Ag15.0Y3.0,weight fraction,foil,Pd81.69Ag14.74Y3.58,38,,,0.3903,fcc,400,,,Cold rolling,28332.585,0.9,,,,,,1.05E-10,0.078448276,,,,,,,"The conversion of the pressure was made by considering ?P = Pret-Pperm given by the authors. To derive Pret value, we should consider ?P and the Pret which is 1 bar as given by the authors. Since n=0.9, We need to calculate (Pret)^n and (Pperm)^n. 
The obtained average permeability is consistent with the 9.1*10^-11 value reported by the authors. The lattice parameter given by us was calculated using UnitCell software based on the data of 2theta and hkl plane given in the paper.","(Jazani et al., 2024)",https://doi.org/10.1016/j.ijhydene.2023.08.152,
 Pd82.0Ag15.0Y3.0,weight fraction,foil,Pd81.69Ag14.74Y3.58,38,,,0.3903,fcc,400,,,Cold rolling,36966.5325,0.9,,,,,,1.07E-10,0.104007614,,,,,,,"The conversion of the pressure was made by considering ?P = Pret-Pperm given by the authors. To derive Pret value, we should consider ?P and the Pret which is 1 bar as given by the authors. Since n=0.9, We need to calculate (Pret)^n and (Pperm)^n. 
The obtained average permeability is consistent with the 9.1*10^-11 value reported by the authors. The lattice parameter given by us was calculated using UnitCell software based on the data of 2theta and hkl plane given in the paper.","(Jazani et al., 2024)",https://doi.org/10.1016/j.ijhydene.2023.08.152,
 Pd82.0Ag15.0Y3.0,weight fraction,foil,Pd81.69Ag14.74Y3.58,38,,,0.3903,fcc,400,,,Cold rolling,45405.2547,0.9,,,,,,1.07E-10,0.127753159,,,,,,,"The conversion of the pressure was made by considering ?P = Pret-Pperm given by the authors. To derive Pret value, we should consider ?P and the Pret which is 1 bar as given by the authors. Since n=0.9, We need to calculate (Pret)^n and (Pperm)^n. 
The obtained average permeability is consistent with the 9.1*10^-11 value reported by the authors. The lattice parameter given by us was calculated using UnitCell software based on the data of 2theta and hkl plane given in the paper.","(Jazani et al., 2024)",https://doi.org/10.1016/j.ijhydene.2023.08.152,
,,,,,,,,,,,,,,,,,,,,,,,,,,,,,,,
Pd77.0Ag23.0,weight fraction,foil,Pd77.25Ag22.75,2.2,,,0.3931,fcc,300,,,DC-magnetron sputtering,231.4948,0.5,0.91,,,,,1.10E-08,,,,,,,,The maximum differential pressure is 200 kPa and the permeate side is left at atmospheric pressure (assuming 100 kPa). Therefore Pf^0.5 -Pp^0.5 can be easily calculated,"(Vicinanza et al., 2015)",http://dx.doi.org/10.1016/j.memsci.2014.11.031,
Pd77.0Ag23.0,weight fraction,foil,Pd77.25Ag22.75,2.2,,,0.3931,fcc,350,,,DC-magnetron sputtering,231.4948,0.5,0.91,,,,,1.20E-08,,,,,,,,The maximum differential pressure is 200 kPa and the permeate side is left at atmospheric pressure (assuming 100 kPa). Therefore Pf^0.5 -Pp^0.5 can be easily calculated,"(Vicinanza et al., 2015)",http://dx.doi.org/10.1016/j.memsci.2014.11.031,
Pd77.0Ag23.0,weight fraction,foil,Pd77.25Ag22.75,2.2,,,0.3931,fcc,400,,,DC-magnetron sputtering,231.4948,0.5,0.91,,,,,1.50E-08,,,,,,,,The maximum differential pressure is 200 kPa and the permeate side is left at atmospheric pressure (assuming 100 kPa). Therefore Pf^0.5 -Pp^0.5 can be easily calculated,"(Vicinanza et al., 2015)",http://dx.doi.org/10.1016/j.memsci.2014.11.031,
Pd77.0Ag23.0,weight fraction,foil,Pd77.25Ag22.75,4.7,,,0.3931,fcc,300,,,DC-magnetron sputtering,231.4948,0.5,0.91,,,,,1.70E-08,,,,,,,,The maximum differential pressure is 200 kPa and the permeate side is left at atmospheric pressure (assuming 100 kPa). Therefore Pf^0.5 -Pp^0.5 can be easily calculated,"(Vicinanza et al., 2015)",http://dx.doi.org/10.1016/j.memsci.2014.11.031,
Pd77.0Ag23.0,weight fraction,foil,Pd77.25Ag22.75,4.7,,,0.3931,fcc,350,,,DC-magnetron sputtering,231.4948,0.5,0.91,,,,,1.70E-08,,,,,,,,The maximum differential pressure is 200 kPa and the permeate side is left at atmospheric pressure (assuming 100 kPa). Therefore Pf^0.5 -Pp^0.5 can be easily calculated,"(Vicinanza et al., 2015)",http://dx.doi.org/10.1016/j.memsci.2014.11.031,
Pd77.0Ag23.0,weight fraction,foil,Pd77.25Ag22.75,4.7,,,0.3931,fcc,400,,,DC-magnetron sputtering,231.4948,0.5,0.91,,,,,1.80E-08,,,,,,,,The maximum differential pressure is 200 kPa and the permeate side is left at atmospheric pressure (assuming 100 kPa). Therefore Pf^0.5 -Pp^0.5 can be easily calculated,"(Vicinanza et al., 2015)",http://dx.doi.org/10.1016/j.memsci.2014.11.031,
Pd77.0Ag23.0,weight fraction,foil,Pd77.25Ag22.75,6.9,,,0.3931,fcc,300,,,DC-magnetron sputtering,231.4948,0.5,0.91,,,,,2.20E-08,,,,,,,,The maximum differential pressure is 200 kPa and the permeate side is left at atmospheric pressure (assuming 100 kPa). Therefore Pf^0.5 -Pp^0.5 can be easily calculated,"(Vicinanza et al., 2015)",http://dx.doi.org/10.1016/j.memsci.2014.11.031,
Pd77.0Ag23.0,weight fraction,foil,Pd77.25Ag22.75,6.9,,,0.3931,fcc,350,,,DC-magnetron sputtering,231.4948,0.5,0.91,,,,,2.20E-08,,,,,,,,The maximum differential pressure is 200 kPa and the permeate side is left at atmospheric pressure (assuming 100 kPa). Therefore Pf^0.5 -Pp^0.5 can be easily calculated,"(Vicinanza et al., 2015)",http://dx.doi.org/10.1016/j.memsci.2014.11.031,
Pd77.0Ag23.0,weight fraction,foil,Pd77.25Ag22.75,6.9,,,0.3931,fcc,400,,,DC-magnetron sputtering,231.4948,0.5,0.91,,,,,2.30E-08,,,,,,,,The maximum differential pressure is 200 kPa and the permeate side is left at atmospheric pressure (assuming 100 kPa). Therefore Pf^0.5 -Pp^0.5 can be easily calculated,"(Vicinanza et al., 2015)",http://dx.doi.org/10.1016/j.memsci.2014.11.031,
Pd77.0Ag23.0,weight fraction,foil,Pd77.25Ag22.75,8.5,,,0.3931,fcc,300,,,DC-magnetron sputtering,231.4948,0.5,0.91,,,,,2.10E-08,,,,,,,,The maximum differential pressure is 200 kPa and the permeate side is left at atmospheric pressure (assuming 100 kPa). Therefore Pf^0.5 -Pp^0.5 can be easily calculated,"(Vicinanza et al., 2015)",http://dx.doi.org/10.1016/j.memsci.2014.11.031,
Pd77.0Ag23.0,weight fraction,foil,Pd77.25Ag22.75,8.5,,,0.3931,fcc,350,,,DC-magnetron sputtering,231.4948,0.5,0.91,,,,,2.10E-08,,,,,,,,The maximum differential pressure is 200 kPa and the permeate side is left at atmospheric pressure (assuming 100 kPa). Therefore Pf^0.5 -Pp^0.5 can be easily calculated,"(Vicinanza et al., 2015)",http://dx.doi.org/10.1016/j.memsci.2014.11.031,
Pd77.0Ag23.0,weight fraction,foil,Pd77.25Ag22.75,8.5,,,0.3931,fcc,400,,,DC-magnetron sputtering,231.4948,0.5,0.91,,,,,2.20E-08,,,,,,,,The maximum differential pressure is 200 kPa and the permeate side is left at atmospheric pressure (assuming 100 kPa). Therefore Pf^0.5 -Pp^0.5 can be easily calculated,"(Vicinanza et al., 2015)",http://dx.doi.org/10.1016/j.memsci.2014.11.031,
Pd77.0Ag23.0,weight fraction,foil,Pd77.25Ag22.75,11.2,,,0.3931,fcc,300,,,DC-magnetron sputtering,231.4948,0.5,0.91,,,,,2.00E-08,,,,,,,,The maximum differential pressure is 200 kPa and the permeate side is left at atmospheric pressure (assuming 100 kPa). Therefore Pf^0.5 -Pp^0.5 can be easily calculated,"(Vicinanza et al., 2015)",http://dx.doi.org/10.1016/j.memsci.2014.11.031,
Pd77.0Ag23.0,weight fraction,foil,Pd77.25Ag22.75,11.2,,,0.3931,fcc,350,,,DC-magnetron sputtering,231.4948,0.5,0.91,,,,,2.00E-08,,,,,,,,The maximum differential pressure is 200 kPa and the permeate side is left at atmospheric pressure (assuming 100 kPa). Therefore Pf^0.5 -Pp^0.5 can be easily calculated,"(Vicinanza et al., 2015)",http://dx.doi.org/10.1016/j.memsci.2014.11.031,
Pd77.0Ag23.0,weight fraction,foil,Pd77.25Ag22.75,11.2,,,0.3931,fcc,400,,,DC-magnetron sputtering,231.4948,0.5,0.91,,,,,2.10E-08,,,,,,,,The maximum differential pressure is 200 kPa and the permeate side is left at atmospheric pressure (assuming 100 kPa). Therefore Pf^0.5 -Pp^0.5 can be easily calculated,"(Vicinanza et al., 2015)",http://dx.doi.org/10.1016/j.memsci.2014.11.031,
,,,,,,,,,,,,,,,,,,,,,,,,,,,,,,,
Pd60.0Cu40.0,weight fraction,foil,Pd47.25Cu52.75,15,,,,fcc+bcc,300,,,cold rolling,269.0051,0.5,25,,,,,1.38E-09,0.024674556,13.9332014,,1,,,,The heating only data are collected. The feed side is at atmospheric pressure and the permeate side is under vacuum,"(El Shafie et al., 2020) ",https://doi.org/10.1016/j.ijhydene.2019.08.138,
Pd60.0Cu40.0,weight fraction,foil,Pd47.25Cu52.75,15,,,,fcc+bcc,250,,,cold rolling,279.258,0.5,25,,,,,1.21E-09,0.022492604,13.9332014,,1,,,,The heating only data are collected. The feed side is at atmospheric pressure and the permeate side is under vacuum,"(El Shafie et al., 2020) ",https://doi.org/10.1016/j.ijhydene.2019.08.138,
Pd60.0Cu40.0,weight fraction,foil,Pd47.25Cu52.75,15,,,,fcc+bcc,200,,,cold rolling,283.3727,0.5,25,,,,,6.74E-10,0.01272929,13.9332014,,1,,,,The heating only data are collected. The feed side is at atmospheric pressure and the permeate side is under vacuum,"(El Shafie et al., 2020) ",https://doi.org/10.1016/j.ijhydene.2019.08.138,
Pd60.0Cu40.0,weight fraction,foil,Pd47.25Cu52.75,15,,,,fcc+bcc,150,,,cold rolling,291.5346,0.5,25,,,,,5.22E-10,0.010140533,13.9332014,,1,,,,The heating only data are collected. The feed side is at atmospheric pressure and the permeate side is under vacuum,"(El Shafie et al., 2020) ",https://doi.org/10.1016/j.ijhydene.2019.08.138,
Pd60.0Cu40.0,weight fraction,foil,Pd47.25Cu52.75,15,,,,fcc+bcc,300,,,cold rolling,267.9933,0.5,25,,,,,1.55E-09,0.027633136,15.61005669,,0.5,,,,The heating only data are collected. The feed side is at atmospheric pressure and the permeate side is under vacuum,"(El Shafie et al., 2020) ",https://doi.org/10.1016/j.ijhydene.2019.08.138,
Pd60.0Cu40.0,weight fraction,foil,Pd47.25Cu52.75,15,,,,fcc+bcc,250,,,cold rolling,280.6071,0.5,25,,,,,1.38E-09,0.025784024,15.61005669,,0.5,,,,The heating only data are collected. The feed side is at atmospheric pressure and the permeate side is under vacuum,"(El Shafie et al., 2020) ",https://doi.org/10.1016/j.ijhydene.2019.08.138,
Pd60.0Cu40.0,weight fraction,foil,Pd47.25Cu52.75,15,,,,fcc+bcc,200,,,cold rolling,283.3052,0.5,25,,,,,7.31E-10,0.013801775,15.61005669,,0.5,,,,The heating only data are collected. The feed side is at atmospheric pressure and the permeate side is under vacuum,"(El Shafie et al., 2020) ",https://doi.org/10.1016/j.ijhydene.2019.08.138,
Pd60.0Cu40.0,weight fraction,foil,Pd47.25Cu52.75,15,,,,fcc+bcc,150,,,cold rolling,291.4671,0.5,25,,,,,5.24E-10,0.010177515,15.61005669,,0.5,,,,The heating only data are collected. The feed side is at atmospheric pressure and the permeate side is under vacuum,"(El Shafie et al., 2020) ",https://doi.org/10.1016/j.ijhydene.2019.08.138,
Pd60.0Cu40.0,weight fraction,foil,Pd47.25Cu52.75,15,,,,fcc+bcc,300,,,cold rolling,283.339,0.5,25,,,,,1.58E-09,0.029889053,20.54541379,,0.1,,,,The heating only data are collected. The feed side is at atmospheric pressure and the permeate side is under vacuum,"(El Shafie et al., 2020) ",https://doi.org/10.1016/j.ijhydene.2019.08.138,
Pd60.0Cu40.0,weight fraction,foil,Pd47.25Cu52.75,15,,,,fcc+bcc,250,,,cold rolling,287.9933,0.5,25,,,,,1.53E-09,0.029463757,20.54541379,,0.1,,,,The heating only data are collected. The feed side is at atmospheric pressure and the permeate side is under vacuum,"(El Shafie et al., 2020) ",https://doi.org/10.1016/j.ijhydene.2019.08.138,
Pd60.0Cu40.0,weight fraction,foil,Pd47.25Cu52.75,15,,,,fcc+bcc,200,,,cold rolling,284.8229,0.5,25,,,,,4.78E-10,0.009068047,20.54541379,,0.1,,,,The heating only data are collected. The feed side is at atmospheric pressure and the permeate side is under vacuum,"(El Shafie et al., 2020) ",https://doi.org/10.1016/j.ijhydene.2019.08.138,
Pd60.0Cu40.0,weight fraction,foil,Pd47.25Cu52.75,15,,,,fcc+bcc,150,,,cold rolling,293.4233,0.5,25,,,,,4.15E-10,0.008125,20.54541379,,0.1,,,,The heating only data are collected. The feed side is at atmospheric pressure and the permeate side is under vacuum,"(El Shafie et al., 2020) ",https://doi.org/10.1016/j.ijhydene.2019.08.138,
,,,,,,,,,,,,,,,,,,,,,,,,,,,,,,,
Pd60.0Cu40.0,weight fraction,foil,Pd47.25Cu52.75,20,,,,fcc+bcc,300,,,cold rolling,268.9177,0.5,25,,,,,1.71E-09,0.022975234,37.17550314,,1,,,,The heating only data are collected. The feed side is at atmospheric pressure and the permeate side is under vacuum,"(El Shafie et al., 2020) ",https://doi.org/10.1016/j.ijhydene.2019.08.138,
Pd60.0Cu40.0,weight fraction,foil,Pd47.25Cu52.75,20,,,,fcc+bcc,250,,,cold rolling,295.3247,0.5,25,,,,,4.68E-10,0.006910977,37.17550314,,1,,,,The heating only data are collected. The feed side is at atmospheric pressure and the permeate side is under vacuum,"(El Shafie et al., 2020) ",https://doi.org/10.1016/j.ijhydene.2019.08.138,
Pd60.0Cu40.0,weight fraction,foil,Pd47.25Cu52.75,20,,,,fcc+bcc,200,,,cold rolling,307.316,0.5,25,,,,,1.27E-10,0.001957831,37.17550314,,1,,,,The heating only data are collected. The feed side is at atmospheric pressure and the permeate side is under vacuum,"(El Shafie et al., 2020) ",https://doi.org/10.1016/j.ijhydene.2019.08.138,
Pd60.0Cu40.0,weight fraction,foil,Pd47.25Cu52.75,20,,,,fcc+bcc,150,,,cold rolling,313.5065,0.5,25,,,,,1.06E-10,0.001656627,37.17550314,,1,,,,The heating only data are collected. The feed side is at atmospheric pressure and the permeate side is under vacuum,"(El Shafie et al., 2020) ",https://doi.org/10.1016/j.ijhydene.2019.08.138,
Pd60.0Cu40.0,weight fraction,foil,Pd47.25Cu52.75,20,,,,fcc+bcc,300,,,cold rolling,267.8788,0.5,25,,,,,1.68E-09,0.022506693,37.53217028,,0.5,,,,The heating only data are collected. The feed side is at atmospheric pressure and the permeate side is under vacuum,"(El Shafie et al., 2020) ",https://doi.org/10.1016/j.ijhydene.2019.08.138,
Pd60.0Cu40.0,weight fraction,foil,Pd47.25Cu52.75,20,,,,fcc+bcc,250,,,cold rolling,295.4113,0.5,25,,,,,4.36E-10,0.006442436,37.53217028,,0.5,,,,The heating only data are collected. The feed side is at atmospheric pressure and the permeate side is under vacuum,"(El Shafie et al., 2020) ",https://doi.org/10.1016/j.ijhydene.2019.08.138,
Pd60.0Cu40.0,weight fraction,foil,Pd47.25Cu52.75,20,,,,fcc+bcc,200,,,cold rolling,307.2727,0.5,25,,,,,1.19E-10,0.001823963,37.53217028,,0.5,,,,The heating only data are collected. The feed side is at atmospheric pressure and the permeate side is under vacuum,"(El Shafie et al., 2020) ",https://doi.org/10.1016/j.ijhydene.2019.08.138,
Pd60.0Cu40.0,weight fraction,foil,Pd47.25Cu52.75,20,,,,fcc+bcc,150,,,cold rolling,313.5065,0.5,25,,,,,9.93E-11,0.001556225,37.53217028,,0.5,,,,The heating only data are collected. The feed side is at atmospheric pressure and the permeate side is under vacuum,"(El Shafie et al., 2020) ",https://doi.org/10.1016/j.ijhydene.2019.08.138,
Pd60.0Cu40.0,weight fraction,foil,Pd47.25Cu52.75,20,,,,fcc+bcc,300,,,cold rolling,283.2468,0.5,25,,,,,1.46E-09,0.020665997,37.65024341,,0.1,,,,The heating only data are collected. The feed side is at atmospheric pressure and the permeate side is under vacuum,"(El Shafie et al., 2020) ",https://doi.org/10.1016/j.ijhydene.2019.08.138,
Pd60.0Cu40.0,weight fraction,foil,Pd47.25Cu52.75,20,,,,fcc+bcc,250,,,cold rolling,297.7922,0.5,25,,,,,3.75E-10,0.005589023,37.65024341,,0.1,,,,The heating only data are collected. The feed side is at atmospheric pressure and the permeate side is under vacuum,"(El Shafie et al., 2020) ",https://doi.org/10.1016/j.ijhydene.2019.08.138,
Pd60.0Cu40.0,weight fraction,foil,Pd47.25Cu52.75,20,,,,fcc+bcc,200,,,cold rolling,307.316,0.5,25,,,,,1.13E-10,0.001740295,37.65024341,,0.1,,,,The heating only data are collected. The feed side is at atmospheric pressure and the permeate side is under vacuum,"(El Shafie et al., 2020) ",https://doi.org/10.1016/j.ijhydene.2019.08.138,
Pd60.0Cu40.0,weight fraction,foil,Pd47.25Cu52.75,20,,,,fcc+bcc,150,,,cold rolling,313.5065,0.5,25,,,,,8.11E-11,0.001271754,37.65024341,,0.1,,,,The heating only data are collected. The feed side is at atmospheric pressure and the permeate side is under vacuum,"(El Shafie et al., 2020) ",https://doi.org/10.1016/j.ijhydene.2019.08.138,
,,,,,,,,,,,,,,,,,,,,,,,,,,,,,,,
Pd77.0Ag23.0,weight fraction,tube,Pd77.25Ag22.75,50,,,0.3931,fcc,450,,,cold rolling and diffusion welding,44.1105,0.5,145 mm x 10 mm,,,,,4.22E-09,0.003722816,,,,,, ,The pressure differential was given in kPa^n. Therofore I convert p kPa^n to p x (1000 Pa)^0.5,"(Basile et al.,  2011)",http://dx.doi.org/10.1016/j.ijhydene.2010.10.101,
Pd77.0Ag23.0,weight fraction,tube,Pd77.25Ag22.75,50,,,0.3931,fcc,450,,,cold rolling and diffusion welding,85.2545,0.5,145 mm x 10 mm,,,,,3.74E-09,0.006369514,,,,,,,The pressure differential was given in kPa^n. Therofore I convert p kPa^n to p x (1000 Pa)^0.5,"(Basile et al.,  2011)",http://dx.doi.org/10.1016/j.ijhydene.2010.10.101,
Pd77.0Ag23.0,weight fraction,tube,Pd77.25Ag22.75,50,,,0.3931,fcc,450,,,cold rolling and diffusion welding,119.9301,0.5,145 mm x 10 mm,,,,,3.76E-09,0.009028378,,,,,,,The pressure differential was given in kPa^n. Therofore I convert p kPa^n to p x (1000 Pa)^0.5,"(Basile et al.,  2011)",http://dx.doi.org/10.1016/j.ijhydene.2010.10.101,
,,,,,,,,,,,,,,,,,,,,,,,,,,,,,,,
Pd47.15Cu52.85,mole fraction,foil,Pd47.15Cu52.85,61,,,,fcc,350,,,cold rolling,183.8893,0.5,1 cm2,,,,,1.74E-08,0.052325581,6.5,,,,,,The permeate and feed side were kept at atmospherique pressure. The permeation system is a microreactor system. The activation energy in KJ/mol was determined in the range 300C - 400C,"(Boeltken et al., 2011)",https://doi.org/10.1016/j.cep.2012.06.009,
Pd47.15Cu52.85,mole fraction,foil,Pd47.15Cu52.85,61,,,,fcc,350,,,cold rolling,276.6477,0.5,,,,,,1.85E-08,0.08372093,6.5,,,,,,The permeate and feed side were kept at atmospherique pressure. The permeation system is a microreactor system. The activation energy in KJ/mol was determined in the range 300C - 400C,"(Boeltken et al., 2011)",https://doi.org/10.1016/j.cep.2012.06.009,
Pd47.15Cu52.85,mole fraction,foil,Pd47.15Cu52.85,61,,,,fcc,350,,,cold rolling,353.9463,0.5,,,,,,1.80E-08,0.104651163,6.5,,,,,,The permeate and feed side were kept at atmospherique pressure. The permeation system is a microreactor system. The activation energy in KJ/mol was determined in the range 300C - 400C,"(Boeltken et al., 2011)",https://doi.org/10.1016/j.cep.2012.06.009,
Pd47.15Cu52.85,mole fraction,foil,Pd47.15Cu52.85,61,,,,fcc,350,,,cold rolling,425.5492,0.5,,,,,,1.85E-08,0.129069767,6.5,,,,,,The permeate and feed side were kept at atmospherique pressure. The permeation system is a microreactor system. The activation energy in KJ/mol was determined in the range 300C - 400C,"(Boeltken et al., 2011)",https://doi.org/10.1016/j.cep.2012.06.009,
Pd47.15Cu52.85,mole fraction,foil,Pd47.15Cu52.85,61,,,,fcc,350,,,cold rolling,490.6428,0.5,,,,,,1.86E-08,0.15,6.5,,,,,,The permeate and feed side were kept at atmospherique pressure. The permeation system is a microreactor system. The activation energy in KJ/mol was determined in the range 300C - 400C,"(Boeltken et al., 2011)",https://doi.org/10.1016/j.cep.2012.06.009,
,,,,,,,,,,,,,,,,,,,,,,,,,,,,,,,
Pd,mole fraction,foil,Pd,12.5,,,0.389,fcc,350,,,cold rolling,185.5167,0.5,,,,,,1.22E-08,0.181395349,14.6,,,,,,The permeate and feed side were kept at atmospherique pressure. The permeation system is a microreactor system. The activation energy in KJ/mol was determined in the range 300C - 400C,"(Boeltken et al., 2011)",https://doi.org/10.1016/j.cep.2012.06.009,
Pd,mole fraction,foil,Pd,12.5,,,0.389,fcc,350,,,cold rolling,233.5232,0.5,,,,,,1.25E-08,0.23372093,14.6,,,,,,The permeate and feed side were kept at atmospherique pressure. The permeation system is a microreactor system. The activation energy in KJ/mol was determined in the range 300C - 400C,"(Boeltken et al., 2011)",https://doi.org/10.1016/j.cep.2012.06.009,
Pd,mole fraction,foil,Pd,12.5,,,0.389,fcc,350,,,cold rolling,275.834,0.5,,,,,,1.25E-08,0.275581395,14.6,,,,,,The permeate and feed side were kept at atmospherique pressure. The permeation system is a microreactor system. The activation energy in KJ/mol was determined in the range 300C - 400C,"(Boeltken et al., 2011)",https://doi.org/10.1016/j.cep.2012.06.009,
Pd,mole fraction,foil,Pd,12.5,,,0.389,fcc,350,,,cold rolling,315.7038,0.5,,,,,,1.27E-08,0.320930233,14.6,,,,,,The permeate and feed side were kept at atmospherique pressure. The permeation system is a microreactor system. The activation energy in KJ/mol was determined in the range 300C - 400C,"(Boeltken et al., 2011)",https://doi.org/10.1016/j.cep.2012.06.009,
Pd,mole fraction,foil,Pd,12.5,,,0.389,fcc,350,,,cold rolling,353.9463,0.5,,,,,,1.31E-08,0.369767442,14.6,,,,,,The permeate and feed side were kept at atmospherique pressure. The permeation system is a microreactor system. The activation energy in KJ/mol was determined in the range 300C - 400C,"(Boeltken et al., 2011)",https://doi.org/10.1016/j.cep.2012.06.009,
,,,,,,,,,,,,,,,,,,,,,,,,,,,,,,,
Pd80.025Ag19.975,mole fraction,foil,Pd80.025Ag19.975,13,,,0.3926,fcc,350,,,Magnetron sputtering,181.0415,0.5,,,,,,3.46E-08,0.481395349,13,,,,,,The permeate and feed side were kept at atmospherique pressure. The permeation system is a microreactor system. The activation energy in KJ/mol was determined in the range 300C - 400C,"(Boeltken et al., 2011)",https://doi.org/10.1016/j.cep.2012.06.009,
Pd80.025Ag19.975,mole fraction,foil,Pd80.025Ag19.975,13,,,0.3926,fcc,350,,,Magnetron sputtering,229.048,0.5,,,,,,3.54E-08,0.624418605,13,,,,,,The permeate and feed side were kept at atmospherique pressure. The permeation system is a microreactor system. The activation energy in KJ/mol was determined in the range 300C - 400C,"(Boeltken et al., 2011)",https://doi.org/10.1016/j.cep.2012.06.009,
Pd80.025Ag19.975,mole fraction,foil,Pd80.025Ag19.975,13,,,0.3926,fcc,350,,,Magnetron sputtering,272.5793,0.5,,,,,,3.55E-08,0.744767442,13,,,,,,The permeate and feed side were kept at atmospherique pressure. The permeation system is a microreactor system. The activation energy in KJ/mol was determined in the range 300C - 400C,"(Boeltken et al., 2011)",https://doi.org/10.1016/j.cep.2012.06.009,
Pd80.025Ag19.975,mole fraction,foil,Pd80.025Ag19.975,13,,,0.3926,fcc,350,,,Magnetron sputtering,313.2628,0.5,,,,,,3.59E-08,0.865116279,13,,,,,,The permeate and feed side were kept at atmospherique pressure. The permeation system is a microreactor system. The activation energy in KJ/mol was determined in the range 300C - 400C,"(Boeltken et al., 2011)",https://doi.org/10.1016/j.cep.2012.06.009,
Pd80.025Ag19.975,mole fraction,foil,Pd80.025Ag19.975,13,,,0.3926,fcc,350,,,Magnetron sputtering,349.4711,0.5,,,,,,3.62E-08,0.973255814,13,,,,,,The permeate and feed side were kept at atmospherique pressure. The permeation system is a microreactor system. The activation energy in KJ/mol was determined in the range 300C - 400C,"(Boeltken et al., 2011)",https://doi.org/10.1016/j.cep.2012.06.009,
,,,,,,,,,,,,,,,,,,,,,,,,,,,,,,,
Pd80.48Ag19.52,mole fraction,foil,Pd80.48Ag19.52,4.7,,,0.3925,fcc,350,,,Magnetron sputtering,78.1123,0.5,,,,,,2.38E-08,0.395930233,11.3,,,,,,The permeate and feed side were kept at atmospherique pressure. The permeation system is a microreactor system. The activation energy in KJ/mol was determined in the range 300C - 400C,"(Boeltken et al., 2011)",https://doi.org/10.1016/j.cep.2012.06.013,
Pd80.48Ag19.52,mole fraction,foil,Pd80.48Ag19.52,4.7,,,0.3925,fcc,350,,,Magnetron sputtering,138.7307,0.5,,,,,,2.42E-08,0.715116279,11.3,,,,,,The permeate and feed side were kept at atmospherique pressure. The permeation system is a microreactor system. The activation energy in KJ/mol was determined in the range 300C - 400C,"(Boeltken et al., 2011)",https://doi.org/10.1016/j.cep.2012.06.013,
Pd80.48Ag19.52,mole fraction,foil,Pd80.48Ag19.52,4.7,,,0.3925,fcc,350,,,Magnetron sputtering,182.6688,0.5,,,,,,2.54E-08,0.987209302,11.3,,,,,,The permeate and feed side were kept at atmospherique pressure. The permeation system is a microreactor system. The activation energy in KJ/mol was determined in the range 300C - 400C,"(Boeltken et al., 2011)",https://doi.org/10.1016/j.cep.2012.06.013,
Pd80.48Ag19.52,mole fraction,foil,Pd80.48Ag19.52,4.7,,,0.3925,fcc,350,,,Magnetron sputtering,226.607,0.5,,,,,,2.60E-08,1.255813953,11.3,,,,,,The permeate and feed side were kept at atmospherique pressure. The permeation system is a microreactor system. The activation energy in KJ/mol was determined in the range 300C - 400C,"(Boeltken et al., 2011)",https://doi.org/10.1016/j.cep.2012.06.013,
,,,,,,,,,,,,,,,,,,,,,,,,,,,,,,,
Pd60.0Cu40.0,weight fraction,foil,Pd47.25Cu52.75,50,,,,fcc,150,,,cold rolling,404.8426,0.5,,,,,,3.03E-11,0.000245257,16.1,,,,,,The system used is a microreactor with channels. The pressure in the reactor is 1 bar. N2 sweep gas was used. The activation energy was determined within 423K - 523K,"(Bortolotto & Dittmeyer, 2010)",https://doi.org/10.1016/j.seppur.2009.10.019,
Pd60.0Cu40.0,weight fraction,foil,Pd47.25Cu52.75,50,,,,fcc,150,,,cold rolling,439.0753,0.5,,,,,,3.10E-11,0.000271851,16.1,,,,,,The system used is a microreactor with channels. The pressure in the reactor is 1 bar. N2 sweep gas was used.  The activation energy was determined within 423K - 523K,"(Bortolotto & Dittmeyer, 2010)",https://doi.org/10.1016/j.seppur.2009.10.019,
Pd60.0Cu40.0,weight fraction,foil,Pd47.25Cu52.75,50,,,,fcc,150,,,cold rolling,470.3313,0.5,,,,,,3.22E-11,0.000303194,16.1,,,,,,The system used is a microreactor with channels. The pressure in the reactor is 1 bar. N2 sweep gas was used. The activation energy was determined within 423K - 523K,"(Bortolotto & Dittmeyer, 2010)",https://doi.org/10.1016/j.seppur.2009.10.019,
Pd60.0Cu40.0,weight fraction,foil,Pd47.25Cu52.75,50,,,,fcc,150,,,cold rolling,500.0989,0.5,,,,,,3.30E-11,0.000329788,16.1,,,,,,The system used is a microreactor with channels. The pressure in the reactor is 1 bar. N2 sweep gas was used. The activation energy was determined within 423K - 523K,"(Bortolotto & Dittmeyer, 2010)",https://doi.org/10.1016/j.seppur.2009.10.019,
Pd60.0Cu40.0,weight fraction,foil,Pd47.25Cu52.75,50,,,,fcc,150,,,cold rolling,528.0346,0.5,,,,,,3.39E-11,0.000358281,16.1,,,,,,The system used is a microreactor with channels. The pressure in the reactor is 1 bar. N2 sweep gas was used. The activation energy was determined within 423K - 523K,"(Bortolotto & Dittmeyer, 2010)",https://doi.org/10.1016/j.seppur.2009.10.019,
,,,,,,,,,,,,,,,,,,,,,,,,,,,,,,,
Pd60.0Cu40.0,weight fraction,foil,Pd47.25Cu52.75,50,,,,fcc,160,,,cold rolling,402.0948,0.5,,,,,,3.98E-11,0.00032029,16.1,,,,,,The system used is a microreactor with channels. The pressure in the reactor is 1 bar. N2 sweep gas was used. The activation energy was determined within 423K - 523K,"(Bortolotto & Dittmeyer, 2010)",https://doi.org/10.1016/j.seppur.2009.10.019,
Pd60.0Cu40.0,weight fraction,foil,Pd47.25Cu52.75,50,,,,fcc,160,,,cold rolling,435.8696,0.5,,,,,,4.08E-11,0.000355432,16.1,,,,,,The system used is a microreactor with channels. The pressure in the reactor is 1 bar. N2 sweep gas was used.  The activation energy was determined within 423K - 523K,"(Bortolotto & Dittmeyer, 2010)",https://doi.org/10.1016/j.seppur.2009.10.019,
Pd60.0Cu40.0,weight fraction,foil,Pd47.25Cu52.75,50,,,,fcc,160,,,cold rolling,467.1255,0.5,,,,,,4.20E-11,0.000392474,16.1,,,,,,The system used is a microreactor with channels. The pressure in the reactor is 1 bar. N2 sweep gas was used. The activation energy was determined within 423K - 523K,"(Bortolotto & Dittmeyer, 2010)",https://doi.org/10.1016/j.seppur.2009.10.019,
Pd60.0Cu40.0,weight fraction,foil,Pd47.25Cu52.75,50,,,,fcc,160,,,cold rolling,496.7786,0.5,,,,,,4.25E-11,0.000421917,16.1,,,,,,The system used is a microreactor with channels. The pressure in the reactor is 1 bar. N2 sweep gas was used. The activation energy was determined within 423K - 523K,"(Bortolotto & Dittmeyer, 2010)",https://doi.org/10.1016/j.seppur.2009.10.019,
Pd60.0Cu40.0,weight fraction,foil,Pd47.25Cu52.75,50,,,,fcc,160,,,cold rolling,525.0578,0.5,,,,,,4.20E-11,0.000440912,16.1,,,,,,The system used is a microreactor with channels. The pressure in the reactor is 1 bar. N2 sweep gas was used. The activation energy was determined within 423K - 523K,"(Bortolotto & Dittmeyer, 2010)",https://doi.org/10.1016/j.seppur.2009.10.019,
,,,,,,,,,,,,,,,,,,,,,,,,,,,,,,,
Pd60.0Cu40.0,weight fraction,foil,Pd47.25Cu52.75,50,,,,fcc,180,,,cold rolling,396.4847,0.5,,,,,,6.14E-11,0.000486502,16.1,,,,,,The system used is a microreactor with channels. The pressure in the reactor is 1 bar. N2 sweep gas was used. The activation energy was determined within 423K - 523K,"(Bortolotto & Dittmeyer, 2010)",https://doi.org/10.1016/j.seppur.2009.10.019,
Pd60.0Cu40.0,weight fraction,foil,Pd47.25Cu52.75,50,,,,fcc,180,,,cold rolling,430.145,0.5,,,,,,6.27E-11,0.00053969,16.1,,,,,,The system used is a microreactor with channels. The pressure in the reactor is 1 bar. N2 sweep gas was used.  The activation energy was determined within 423K - 523K,"(Bortolotto & Dittmeyer, 2010)",https://doi.org/10.1016/j.seppur.2009.10.019,
Pd60.0Cu40.0,weight fraction,foil,Pd47.25Cu52.75,50,,,,fcc,180,,,cold rolling,484.8716,0.5,,,,,,6.05E-11,0.000587179,16.1,,,,,,The system used is a microreactor with channels. The pressure in the reactor is 1 bar. N2 sweep gas was used. The activation energy was determined within 423K - 523K,"(Bortolotto & Dittmeyer, 2010)",https://doi.org/10.1016/j.seppur.2009.10.019,
Pd60.0Cu40.0,weight fraction,foil,Pd47.25Cu52.75,50,,,,fcc,180,,,cold rolling,514.6392,0.5,,,,,,6.15E-11,0.000632768,16.1,,,,,,The system used is a microreactor with channels. The pressure in the reactor is 1 bar. N2 sweep gas was used. The activation energy was determined within 423K - 523K,"(Bortolotto & Dittmeyer, 2010)",https://doi.org/10.1016/j.seppur.2009.10.019,
Pd60.0Cu40.0,weight fraction,foil,Pd47.25Cu52.75,50,,,,fcc,180,,,cold rolling,543.2619,0.5,,,,,,6.14E-11,0.00066696,16.1,,,,,,The system used is a microreactor with channels. The pressure in the reactor is 1 bar. N2 sweep gas was used. The activation energy was determined within 423K - 523K,"(Bortolotto & Dittmeyer, 2010)",https://doi.org/10.1016/j.seppur.2009.10.019,
,,,,,,,,,,,,,,,,,,,,,,,,,,,,,,,
Pd60.0Cu40.0,weight fraction,foil,Pd47.25Cu52.75,50,,,,fcc,170,,,cold rolling,399.6905,0.5,,,,,,4.73E-11,0.000378227,16.1,,,,,,The system used is a microreactor with channels. The pressure in the reactor is 1 bar. N2 sweep gas was used. The activation energy was determined within 423K - 523K,"(Bortolotto & Dittmeyer, 2010)",https://doi.org/10.1016/j.seppur.2009.10.019,
Pd60.0Cu40.0,weight fraction,foil,Pd47.25Cu52.75,50,,,,fcc,170,,,cold rolling,433.1218,0.5,,,,,,4.96E-11,0.000429515,16.1,,,,,,The system used is a microreactor with channels. The pressure in the reactor is 1 bar. N2 sweep gas was used.  The activation energy was determined within 423K - 523K,"(Bortolotto & Dittmeyer, 2010)",https://doi.org/10.1016/j.seppur.2009.10.019,
Pd60.0Cu40.0,weight fraction,foil,Pd47.25Cu52.75,50,,,,fcc,170,,,cold rolling,464.4922,0.5,,,,,,5.06E-11,0.000470356,16.1,,,,,,The system used is a microreactor with channels. The pressure in the reactor is 1 bar. N2 sweep gas was used. The activation energy was determined within 423K - 523K,"(Bortolotto & Dittmeyer, 2010)",https://doi.org/10.1016/j.seppur.2009.10.019,
Pd60.0Cu40.0,weight fraction,foil,Pd47.25Cu52.75,50,,,,fcc,170,,,cold rolling,493.8019,0.5,,,,,,5.14E-11,0.000507397,16.1,,,,,,The system used is a microreactor with channels. The pressure in the reactor is 1 bar. N2 sweep gas was used. The activation energy was determined within 423K - 523K,"(Bortolotto & Dittmeyer, 2010)",https://doi.org/10.1016/j.seppur.2009.10.019,
Pd60.0Cu40.0,weight fraction,foil,Pd47.25Cu52.75,50,,,,fcc,170,,,cold rolling,544.2923,0.5,,,,,,5.06E-11,0.000551087,16.1,,,,,,The system used is a microreactor with channels. The pressure in the reactor is 1 bar. N2 sweep gas was used. The activation energy was determined within 423K - 523K,"(Bortolotto & Dittmeyer, 2010)",https://doi.org/10.1016/j.seppur.2009.10.019,
,,,,,,,,,,,,,,,,,,,,,,,,,,,,,,,
Pd92.5In6.0Ru0.5Co1.0,weight fraction,foil,Pd92.14In5.54Ru0.52Co1.80,20,,,0.39,fcc,278.55,,,cold rolling and intermediate vacuum annealing,132.4555,0.5,,,,,,8.77E-09,,,,,,,,Data on first heating and fifth heating are collected. Data on cooling is not collected. Data on Figure 1 is collected. Specific permeability = f(T). Specific permeability is in nm3 mm/(m2hMPa0.5). The conversion was made  considering hydrogen has a density of 0.8988 g/l and molecular mass of 2.01594 g/mol at 0? C. Ref(https://arxiv.org/pdf/1702.06015). The input pressure is selected to be 0.4 MPa while the output is 0.25 MPa. The lattice parameter is given by the author at the (420) hkl miller index.,"(Burkhanov et al., 2021)",https://doi.org/10.1134/S003602952103006X,
Pd92.5In6.0Ru0.5Co1.0,weight fraction,foil,Pd92.14In5.54Ru0.52Co1.80,20,,,0.39,fcc,329.22,,,cold rolling and intermediate vacuum annealing,132.4555,0.5,,,,,,1.09E-08,,,,,,,,Data on first heating and fifth heating are collected. Data on cooling is not collected. Data on Figure 1 is collected. Specific permeability = f(T). Specific permeability is in nm3 mm/(m2hMPa0.5). The conversion was made  considering hydrogen has a density of .08988 g/l and molecular mass of 2.01594 g/mol at 0? C. Ref(https://arxiv.org/pdf/1702.06015). The input pressure is selected to be 0.4 MPa while the output is 0.25 MPa.,"(Burkhanov et al., 2021)",https://doi.org/10.1134/S003602952103006X,
