Repository: AldoKwamibar/Pd-membranes-permeability

# Palladium alloy Membranes Permeability Prediction with CatBoost & Virtual Screening

This repository contains Python notebooks (`.ipynb`) and datasets related to hydrogen permeability prediction in palladium-based alloy membranes.

All datasets are provided in flat file formats (CSV/XLSX), compatible with Microsoft Excel (tested on Version 2508).

---

## 🚀 Project Structure

PhD. Project organization

## Dataset (Folder)
     ___Lattice parameters.xlsx ----> Vegard's law
    |
    |___Palladium_Alloy_Membranes dataset_QSPR_ML.csv ----> Pd alloy dataset for modelling
    |
    |___oliynyk_extended_std_unit.csv ----> Property dataset for CBFV

File: Palladium_Alloy_Membranes dataset_QSPR_ML.csv (part 22 of 25)
Alloy Formula,"Composition
Pd83.2Cu16.8,mole fraction,foil,Pd83.20Cu16.80,1.7,,,0.385,fcc,400,,,magnetron sputtering,130.9858,0.5,0.91,,,,,7.50E-09,,39,,,,,,The permeate side is at atmospheric pressure. The pressure differential was given in Pascal. Therefere scale it. Data extracted from Table 4.3,"( Lindgren et al., 2014)",https://ntnuopen.ntnu.no/ntnu-xmlui/handle/11250/2351779?show=full,
Pd83.2Cu16.8,mole fraction,foil,Pd83.20Cu16.80,1.7,,,0.385,fcc,400,,,magnetron sputtering,183.7722,0.5,0.91,,,,,7.90E-09,,39,,,,,,The permeate side is at atmospheric pressure. The pressure differential was given in Pascal. Therefere scale it. Data extracted from Table 4.3,"( Lindgren et al., 2014)",https://ntnuopen.ntnu.no/ntnu-xmlui/handle/11250/2351779?show=full,
,,,,,,,,,,,,,,,,,,,,,,,,,,,,,,,
Pd59.5Cu40.5 ,mole fraction,foil,Pd59.50Cu40.50,2.1,,,0.38,fcc,400,,,magnetron sputtering,183.7722,0.5,0.91,,,,,2.00E-09,,47,,,,,,The permeate side is at atmospheric pressure. The pressure differential was given in Pascal. Therefere scale it. Data extracted from Table 4.3,"( Lindgren et al., 2014)",https://ntnuopen.ntnu.no/ntnu-xmlui/handle/11250/2351779?show=full,
Pd59.5Cu40.5 ,mole fraction,foil,Pd59.50Cu40.50,2.1,,,0.38,fcc,400,,,magnetron sputtering,203.3875,0.5,0.91,,,,,2.60E-09,,47,,,,,,The permeate side is at atmospheric pressure. The pressure differential was given in Pascal. Therefere scale it. Data extracted from Table 4.3,"( Lindgren et al., 2014)",https://ntnuopen.ntnu.no/ntnu-xmlui/handle/11250/2351779?show=full,
Pd59.5Cu40.5 ,mole fraction,foil,Pd59.50Cu40.50,2.1,,,0.38,fcc,400,,,magnetron sputtering,231.4948,0.5,0.91,,,,,2.60E-09,,47,,,,,,The permeate side is at atmospheric pressure. The pressure differential was given in Pascal. Therefere scale it. Data extracted from Table 4.3,"( Lindgren et al., 2014)",https://ntnuopen.ntnu.no/ntnu-xmlui/handle/11250/2351779?show=full,
,,,,,,,,,,,,,,,,,,,,,,,,,,,,,,,
Pd44.9Cu55.1,mole fraction,foil,Pd44.90Cu55.10,2.2,,,,fcc,400,,,magnetron sputtering,183.7722,0.5,0.91,,,,,1.60E-09,,,,,,,,The permeate side is at atmospheric pressure. The pressure differential was given in Pascal. Therefere scale it. Data extracted from Table 4.3,"( Lindgren et al., 2014)",https://ntnuopen.ntnu.no/ntnu-xmlui/handle/11250/2351779?show=full,
Pd44.9Cu55.1,mole fraction,foil,Pd44.90Cu55.10,2.2,,,,fcc,400,,,magnetron sputtering,203.3875,0.5,0.91,,,,,3.20E-09,,,,,,,,The permeate side is at atmospheric pressure. The pressure differential was given in Pascal. Therefere scale it. Data extracted from Table 4.3,"( Lindgren et al., 2014)",https://ntnuopen.ntnu.no/ntnu-xmlui/handle/11250/2351779?show=full,
Pd44.9Cu55.1,mole fraction,foil,Pd44.90Cu55.10,2.2,,,,fcc,400,,,magnetron sputtering,231.4948,0.5,0.91,,,,,4.30E-09,,,,,,,,The permeate side is at atmospheric pressure. The pressure differential was given in Pascal. Therefere scale it. Data extracted from Table 4.3,"( Lindgren et al., 2014)",https://ntnuopen.ntnu.no/ntnu-xmlui/handle/11250/2351779?show=full,
,,,,,,,,,,,,,,,,,,,,,,,,,,,,,,,
Pd48.0Cu52.0,mole fraction,foil,Pd48.00Cu52.00,20,,,,bcc,197.13,,,cold rolling,318.3159,0.5,1.1,,,,,0.00E+00,,,,,,,,"The permeate  side was under sweep gas argon and extrapure hydrogen was used in the retentate side.  The gas flow rates on permeate and retentate were 20 sccm. The permeability coefficient is given as J*10¨5 cm^2/s.atm^0.5. To calculate the permeability coefficient, use  0.089886 g/L (at 0 °C and 1 bar) and M= 2.01594 g/mol . 1 atm = 1.01325*10^5 Pa. The pressure is taken to be 1 atm.","(Mironova et al., 2021)",10.1134/S0020168521080057,
Pd48.0Cu52.0,mole fraction,foil,Pd48.00Cu52.00,20,,,,bcc,230.35,,,cold rolling,318.3159,0.5,1.1,,,,,0.00E+00,,,,,,,,"The permeate  side was under sweep gas argon and extrapure hydrogen was used in the retentate side.  The gas flow rates on permeate and retentate were 20 sccm. The permeability coefficient is given as J*10¨5 cm^2/s.atm^0.5. To calculate the permeability coefficient, use  0.089886 g/L (at 0 °C and 1 bar) and M= 2.01594 g/mol . 1 atm = 1.01325*10^5 Pa. The pressure is taken to be 1 atm.","(Mironova et al., 2021)",10.1134/S0020168521080057,
Pd48.0Cu52.0,mole fraction,foil,Pd48.00Cu52.00,20,,,,bcc,260.61,,,cold rolling,318.3159,0.5,1.1,,,,,2.25E-10,,,,,,,,"The permeate  side was under sweep gas argon and extrapure hydrogen was used in the retentate side.  The gas flow rates on permeate and retentate were 20 sccm. The permeability coefficient is given as J*10¨5 cm^2/s.atm^0.5. To calculate the permeability coefficient, use  0.089886 g/L (at 0 °C and 1 bar) and M= 2.01594 g/mol . 1 atm = 1.01325*10^5 Pa. The pressure is taken to be 1 atm.","(Mironova et al., 2021)",10.1134/S0020168521080057,
Pd48.0Cu52.0,mole fraction,foil,Pd48.00Cu52.00,20,,,,bcc,279.57,,,cold rolling,318.3159,0.5,1.1,,,,,7.20E-10,,,,,,,,"The permeate  side was under sweep gas argon and extrapure hydrogen was used in the retentate side.  The gas flow rates on permeate and retentate were 20 sccm. The permeability coefficient is given as J*10¨5 cm^2/s.atm^0.5. To calculate the permeability coefficient, use  0.089886 g/L (at 0 °C and 1 bar) and M= 2.01594 g/mol . 1 atm = 1.01325*10^5 Pa. The pressure is taken to be 1 atm.","(Mironova et al., 2021)",10.1134/S0020168521080057,
Pd48.0Cu52.0,mole fraction,foil,Pd48.00Cu52.00,20,,,,bcc,300.96,,,cold rolling,318.3159,0.5,1.1,,,,,1.45E-09,,,,,,,,"The permeate  side was under sweep gas argon and extrapure hydrogen was used in the retentate side.  The gas flow rates on permeate and retentate were 20 sccm. The permeability coefficient is given as J*10¨5 cm^2/s.atm^0.5. To calculate the permeability coefficient, use  0.089886 g/L (at 0 °C and 1 bar) and M= 2.01594 g/mol . 1 atm = 1.01325*10^5 Pa. The pressure is taken to be 1 atm.","(Mironova et al., 2021)",10.1134/S0020168521080057,
Pd48.0Cu52.0,mole fraction,foil,Pd48.00Cu52.00,20,,,,bcc,322,,,cold rolling,318.3159,0.5,1.1,,,,,2.33E-09,,,,,,,,"The permeate  side was under sweep gas argon and extrapure hydrogen was used in the retentate side.  The gas flow rates on permeate and retentate were 20 sccm. The permeability coefficient is given as J*10¨5 cm^2/s.atm^0.5. To calculate the permeability coefficient, use  0.089886 g/L (at 0 °C and 1 bar) and M= 2.01594 g/mol . 1 atm = 1.01325*10^5 Pa. The pressure is taken to be 1 atm.","(Mironova et al., 2021)",10.1134/S0020168521080057,
Pd48.0Cu52.0,mole fraction,foil,Pd48.00Cu52.00,20,,,,bcc,350.35,,,cold rolling,318.3159,0.5,1.1,,,,,3.29E-09,,,,,,,,"The permeate  side was under sweep gas argon and extrapure hydrogen was used in the retentate side.  The gas flow rates on permeate and retentate were 20 sccm. The permeability coefficient is given as J*10¨5 cm^2/s.atm^0.5. To calculate the permeability coefficient, use  0.089886 g/L (at 0 °C and 1 bar) and M= 2.01594 g/mol . 1 atm = 1.01325*10^5 Pa. The pressure is taken to be 1 atm.","(Mironova et al., 2021)",10.1134/S0020168521080057,
Pd48.0Cu52.0,mole fraction,foil,Pd48.00Cu52.00,20,,,,bcc,364.43,,,cold rolling,318.3159,0.5,1.1,,,,,3.80E-09,,,,,,,,"The permeate  side was under sweep gas argon and extrapure hydrogen was used in the retentate side.  The gas flow rates on permeate and retentate were 20 sccm. The permeability coefficient is given as J*10¨5 cm^2/s.atm^0.5. To calculate the permeability coefficient, use  0.089886 g/L (at 0 °C and 1 bar) and M= 2.01594 g/mol . 1 atm = 1.01325*10^5 Pa. The pressure is taken to be 1 atm.","(Mironova et al., 2021)",10.1134/S0020168521080057,
Pd48.0Cu52.0,mole fraction,foil,Pd48.00Cu52.00,20,,,,bcc,380.96,,,cold rolling,318.3159,0.5,1.1,,,,,4.28E-09,,,,,,,,"The permeate  side was under sweep gas argon and extrapure hydrogen was used in the retentate side.  The gas flow rates on permeate and retentate were 20 sccm. The permeability coefficient is given as J*10¨5 cm^2/s.atm^0.5. To calculate the permeability coefficient, use  0.089886 g/L (at 0 °C and 1 bar) and M= 2.01594 g/mol . 1 atm = 1.01325*10^5 Pa. The pressure is taken to be 1 atm.","(Mironova et al., 2021)",10.1134/S0020168521080057,
Pd48.0Cu52.0,mole fraction,foil,Pd48.00Cu52.00,20,,,,bcc,398.7,,,cold rolling,318.3159,0.5,1.1,,,,,4.75E-09,,,,,,,,"The permeate  side was under sweep gas argon and extrapure hydrogen was used in the retentate side.  The gas flow rates on permeate and retentate were 20 sccm. The permeability coefficient is given as J*10¨5 cm^2/s.atm^0.5. To calculate the permeability coefficient, use  0.089886 g/L (at 0 °C and 1 bar) and M= 2.01594 g/mol . 1 atm = 1.01325*10^5 Pa. The pressure is taken to be 1 atm.","(Mironova et al., 2021)",10.1134/S0020168521080057,
,,,,,,,,,,,,,,,,,,,,,,,,,,,,,,,
Pd97.47Cu2.53,weight fraction,foil,Pd95.84Cu4.16,100,,,,fcc,300,,,cold rolling,318.3159,0.5,0.58,,,,,8.29E-09,,,,,,,,"The permeate and retentate pressure are not given. The permeability coefficient is given in P, 
cm2. 10^4)/(s.atm0.5). 0.1 MPa is taken to fill the missing value of pressure","(Mishchenko et al., 1976)",https://doi.org/10.1007/BF00928535,
Pd95.57Cu4.43,weight fraction,foil,Pd92.80Cu7.20,100,,,,fcc,300,,,cold rolling,318.3159,0.5,0.58,,,,,7.82E-09,,,,,,,,"The permeate and retentate pressure are not given. The permeability coefficient is given in P, 
cm2. 10^4)/(s.atm0.5). 0.1 MPa is taken to fill the missing value of pressure","(Mishchenko et al., 1976)",https://doi.org/10.1007/BF00928535,
Pd94.0Cu6.0,weight fraction,foil,Pd90.34Cu9.66,100,,,,fcc,300,,,cold rolling,318.3159,0.5,0.58,,,,,6.34E-09,,,,,,,,"The permeate and retentate pressure are not given. The permeability coefficient is given in P, 
cm2. 10^4)/(s.atm0.5). 0.1 MPa is taken to fill the missing value of pressure","(Mishchenko et al., 1976)",https://doi.org/10.1007/BF00928535,
Pd91.54Cu8.46,weight fraction,foil,Pd86.60Cu13.40,100,,,,fcc,300,,,cold rolling,318.3159,0.5,0.58,,,,,4.52E-09,,,,,,,,"The permeate and retentate pressure are not given. The permeability coefficient is given in P, 
cm2. 10^4)/(s.atm0.5). 0.1 MPa is taken to fill the missing value of pressure","(Mishchenko et al., 1976)",https://doi.org/10.1007/BF00928535,
Pd89.72Cu10.28,weight fraction,foil,Pd83.90Cu16.10,100,,,,fcc,300,,,cold rolling,318.3159,0.5,0.58,,,,,4.50E-09,,,,,,,,"The permeate and retentate pressure are not given. The permeability coefficient is given in P, 
cm2. 10^4)/(s.atm0.5). 0.1 MPa is taken to fill the missing value of pressure","(Mishchenko et al., 1976)",https://doi.org/10.1007/BF00928535,
Pd86.88Cu13.12,weight fraction,foil,Pd79.82Cu20.18,100,,,,fcc,300,,,cold rolling,318.3159,0.5,0.58,,,,,2.52E-09,,,,,,,,"The permeate and retentate pressure are not given. The permeability coefficient is given in P, 
cm2. 10^4)/(s.atm0.5). 0.1 MPa is taken to fill the missing value of pressure","(Mishchenko et al., 1976)",https://doi.org/10.1007/BF00928535,
,,,,,,,,,,,,,,,,,,,,,,,,,,,,,,,
Pd63.79Cu36.21,weight fraction,foil,Pd51.27Cu48.73,100,,,,,300,,,cold rolling,318.3159,0.5,0.58,,,,,1.01E-09,,,,,,,,"The permeate and retentate pressure are not given. The permeability coefficient is given in P, 
cm2. 10^4)/(s.atm0.5). 0.1 MPa is taken to fill the missing value of pressure","(Mishchenko et al., 1976)",https://doi.org/10.1007/BF00928535,
Pd61.66Cu38.34,weight fraction,foil,Pd48.99Cu51.01,100,,,,,300,,,cold rolling,318.3159,0.5,0.58,,,,,2.09E-09,,,,,,,,"The permeate and retentate pressure are not given. The permeability coefficient is given in P, 
cm2. 10^4)/(s.atm0.5). 0.1 MPa is taken to fill the missing value of pressure","(Mishchenko et al., 1976)",https://doi.org/10.1007/BF00928535,
Pd59.29Cu40.71,weight fraction,foil,Pd46.52Cu53.48,100,,,,,300,,,cold rolling,318.3159,0.5,0.58,,,,,4.73E-09,,,,,,,,"The permeate and retentate pressure are not given. The permeability coefficient is given in P, 
cm2. 10^4)/(s.atm0.5). 0.1 MPa is taken to fill the missing value of pressure","(Mishchenko et al., 1976)",https://doi.org/10.1007/BF00928535,
Pd57.47Cu42.53,weight fraction,foil,Pd44.66Cu55.34,100,,,,,300,,,cold rolling,318.3159,0.5,0.58,,,,,2.70E-09,,,,,,,,"The permeate and retentate pressure are not given. The permeability coefficient is given in P, 
cm2. 10^4)/(s.atm0.5). 0.1 MPa is taken to fill the missing value of pressure","(Mishchenko et al., 1976)",https://doi.org/10.1007/BF00928535,
Pd55.81Cu44.19,weight fraction,foil,Pd43.00Cu57.00,100,,,,,300,,,cold rolling,318.3159,0.5,0.58,,,,,1.37E-09,,,,,,,,"The permeate and retentate pressure are not given. The permeability coefficient is given in P, 
cm2. 10^4)/(s.atm0.5). 0.1 MPa is taken to fill the missing value of pressure","(Mishchenko et al., 1976)",https://doi.org/10.1007/BF00928535,
,,,,,,,,,,,,,,,,,,,,,,,,,,,,,,,
Pd97.94Cu2.06,weight fraction,foil,Pd96.60Cu3.40,100,,,,,150,,,cold rolling,318.3159,0.5,0.58,,,,,1.29E-09,,,,,,,,"The permeate and retentate pressure are not given. The permeability coefficient is given in P, 
cm2. 10^4)/(s.atm0.5)","(Mishchenko et al., 1976)",https://doi.org/10.1007/BF00928535,
Pd96.36Cu3.64,weight fraction,foil,Pd94.05Cu5.95,100,,,,,150,,,cold rolling,318.3159,0.5,0.58,,,,,1.24E-09,,,,,,,,"The permeate and retentate pressure are not given. The permeability coefficient is given in P, 
cm2. 10^4)/(s.atm0.5)","(Mishchenko et al., 1976)",https://doi.org/10.1007/BF00928535,
Pd94.23Cu5.77,weight fraction,foil,Pd90.70Cu9.30,100,,,,,150,,,cold rolling,318.3159,0.5,0.58,,,,,1.21E-09,,,,,,,,"The permeate and retentate pressure are not given. The permeability coefficient is given in P, 
cm2. 10^4)/(s.atm0.5)","(Mishchenko et al., 1976)",https://doi.org/10.1007/BF00928535,
Pd92.09Cu7.91,weight fraction,foil,Pd87.43Cu12.57,100,,,,,150,,,cold rolling,318.3159,0.5,0.58,,,,,1.16E-09,,,,,,,,"The permeate and retentate pressure are not given. The permeability coefficient is given in P, 
cm2. 10^4)/(s.atm0.5)","(Mishchenko et al., 1976)",https://doi.org/10.1007/BF00928535,
Pd89.96Cu10.04,weight fraction,foil,Pd84.26Cu15.74,100,,,,,150,,,cold rolling,318.3159,0.5,0.58,,,,,1.07E-09,,,,,,,,"The permeate and retentate pressure are not given. The permeability coefficient is given in P, 
cm2. 10^4)/(s.atm0.5)","(Mishchenko et al., 1976)",https://doi.org/10.1007/BF00928535,
Pd88.46Cu11.54,weight fraction,foil,Pd82.07Cu17.93,100,,,,,150,,,cold rolling,318.3159,0.5,0.58,,,,,9.43E-10,,,,,,,,"The permeate and retentate pressure are not given. The permeability coefficient is given in P, 
cm2. 10^4)/(s.atm0.5)","(Mishchenko et al., 1976)",https://doi.org/10.1007/BF00928535,
,,,,,,,,,,,,,,,,,,,,,,,,,,,,,,,
Pd64.11Cu35.89,weight fraction,foil,Pd51.62Cu48.38,100,,,,,150,,,cold rolling,318.3159,0.5,0.58,,,,,2.23E-10,,,,,,,,"The permeate and retentate pressure are not given. The permeability coefficient is given in P, 
cm2. 10^4)/(s.atm0.5)","(Mishchenko et al., 1976)",https://doi.org/10.1007/BF00928535,
Pd62.21Cu37.79,weight fraction,foil,Pd49.58Cu50.42,100,,,,,150,,,cold rolling,318.3159,0.5,0.58,,,,,6.39E-10,,,,,,,,"The permeate and retentate pressure are not given. The permeability coefficient is given in P, 
cm2. 10^4)/(s.atm0.5)","(Mishchenko et al., 1976)",https://doi.org/10.1007/BF00928535,
Pd59.6Cu40.4,weight fraction,foil,Pd46.84Cu53.16,100,,,,,150,,,cold rolling,318.3159,0.5,0.58,,,,,1.94E-09,,,,,,,,"The permeate and retentate pressure are not given. The permeability coefficient is given in P, 
cm2. 10^4)/(s.atm0.5)","(Mishchenko et al., 1976)",https://doi.org/10.1007/BF00928535,
Pd57.79Cu42.21,weight fraction,foil,Pd44.99Cu55.01,100,,,,,150,,,cold rolling,318.3159,0.5,0.58,,,,,7.60E-10,,,,,,,,"The permeate and retentate pressure are not given. The permeability coefficient is given in P, 
cm2. 10^4)/(s.atm0.5)","(Mishchenko et al., 1976)",https://doi.org/10.1007/BF00928535,
Pd56.05Cu43.95,weight fraction,foil,Pd43.24Cu56.76,100,,,,,150,,,cold rolling,318.3159,0.5,0.58,,,,,3.24E-10,,,,,,,,"The permeate and retentate pressure are not given. The permeability coefficient is given in P, 
(cm2. 10^4)/(s.atm^0.5)","(Mishchenko et al., 1976)",https://doi.org/10.1007/BF00928535,
,,,,,,,,,,,,,,,,,,,,,,,,,,,,,,,
Pd60.0Cu40.0,weight fraction,foil,Pd47.25Cu52.75,20,,,,,250,,,cold rolling,578.4449,0.5,70,,,,,9.94E-09,0.287564518,,,,,,,The pressure difference was given in kPa^0.5 and the Flux waas given in mL/cm2.s. ,"(Moon et al., 2019)",DOI: 10.1007/s11814-019-0237-7,
Pd60.0Cu40.0,weight fraction,foil,Pd47.25Cu52.75,20,,,,,250,,,cold rolling,683.7236,0.5,70,,,,,9.73E-09,0.332771167,,,,,,,The pressure difference was given in kPa^0.5 and the Flux waas given in mL/cm2.s. ,"(Moon et al., 2019)",DOI: 10.1007/s11814-019-0237-7,
Pd60.0Cu40.0,weight fraction,foil,Pd47.25Cu52.75,20,,,,,250,,,cold rolling,779.0957,0.5,70,,,,,9.49E-09,0.369863802,,,,,,,The pressure difference was given in kPa^0.5 and the Flux waas given in mL/cm2.s. ,"(Moon et al., 2019)",DOI: 10.1007/s11814-019-0237-7,
,,,,,,,,,,,,,,,,,,,,,,,,,,,,,,,
Pd60.0Cu40.0,weight fraction,foil,Pd47.25Cu52.75,20,,,,,300,,,cold rolling,578.4449,0.5,70,,,,,1.08E-08,0.312679323,,,,,,,The pressure difference was given in kPa^0.5 and the Flux waas given in mL/cm2.s. ,"(Moon et al., 2019)",DOI: 10.1007/s11814-019-0237-7,
Pd60.0Cu40.0,weight fraction,foil,Pd47.25Cu52.75,20,,,,,300,,,cold rolling,683.7236,0.5,70,,,,,1.08E-08,0.368318276,,,,,,,The pressure difference was given in kPa^0.5 and the Flux waas given in mL/cm2.s. ,"(Moon et al., 2019)",DOI: 10.1007/s11814-019-0237-7,
Pd60.0Cu40.0,weight fraction,foil,Pd47.25Cu52.75,20,,,,,300,,,cold rolling,779.0957,0.5,70,,,,,1.04E-08,0.403865385,,,,,,,The pressure difference was given in kPa^0.5 and the Flux waas given in mL/cm2.s. ,"(Moon et al., 2019)",DOI: 10.1007/s11814-019-0237-7,
,,,,,,,,,,,,,,,,,,,,,,,,,,,,,,,
Pd60.0Cu40.0,weight fraction,foil,Pd47.25Cu52.75,20,,,,,350,,,cold rolling,578.4449,0.5,70,,,,,1.22E-08,0.351703866,,,,,,,The pressure difference was given in kPa^0.5 and the Flux waas given in mL/cm2.s. ,"(Moon et al., 2019)",DOI: 10.1007/s11814-019-0237-7,
Pd60.0Cu40.0,weight fraction,foil,Pd47.25Cu52.75,20,,,,,350,,,cold rolling,683.8915,0.5,70,,,,,1.18E-08,0.403479003,,,,,,,The pressure difference was given in kPa^0.5 and the Flux waas given in mL/cm2.s. ,"(Moon et al., 2019)",DOI: 10.1007/s11814-019-0237-7,
Pd60.0Cu40.0,weight fraction,foil,Pd47.25Cu52.75,20,,,,,350,,,cold rolling,779.2636,0.5,70,,,,,1.16E-08,0.45061756,,,,,,,The pressure difference was given in kPa^0.5 and the Flux waas given in mL/cm2.s. ,"(Moon et al., 2019)",DOI: 10.1007/s11814-019-0237-7,
,,,,,,,,,,,,,,,,,,,,,,,,,,,,,,,
Pd60.0Cu40.0,weight fraction,foil,Pd47.25Cu52.75,30,,,0.376,fcc,100,,,arc melting and rolling,200758.7253,1,,,,,,3.92E-13,,,,,,,,The permeability coefficeint has been calculated considering the pressure exponent being n =1,"(Petriev et al., 2023)",10.1134/S2517751623050074,
Pd60.0Cu40.0,weight fraction,foil,Pd47.25Cu52.75,30,,,0.376,fcc,100,,,arc melting and rolling,300455.2352,1,,,,,,3.66E-13,,,,,,,,The permeability coefficeint has been calculated considering the pressure exponent being n =1,"(Petriev et al., 2023)",10.1134/S2517751623050074,
Pd60.0Cu40.0,weight fraction,foil,Pd47.25Cu52.75,30,,,0.376,fcc,100,,,arc melting and rolling,400151.7451,1,,,,,,4.32E-13,,,,,,,,The permeability coefficeint has been calculated considering the pressure exponent being n =1,"(Petriev et al., 2023)",10.1134/S2517751623050074,
Pd60.0Cu40.0,weight fraction,foil,Pd47.25Cu52.75,30,,,0.376,fcc,100,,,arc melting and rolling,500303.4901,1,,,,,,4.09E-13,,,,,,,,The permeability coefficeint has been calculated considering the pressure exponent being n =1,"(Petriev et al., 2023)",10.1134/S2517751623050074,
,,,,,,,,,,,,,,,,,,,,,,,,,,,,,,,
Pd60.0Cu40.0,weight fraction,foil,Pd47.25Cu52.75,30,,,0.376,fcc,200,,,arc melting and rolling,58978.3282,1,,,,,,2.42E-13,,,,,,,,The temperature was 473 K. The data were extarcted from the Figure 6b.,"(Petriev et al., 2024)",https://doi.org/10.3390/ijms252312564,
Pd60.0Cu40.0,weight fraction,foil,Pd47.25Cu52.75,30,,,0.376,fcc,200,,,arc melting and rolling,118885.4489,1,,,,,,1.80E-13,,,,,,,,The temperature was 473 K. The data were extarcted from the Figure 6b.,"(Petriev et al., 2024)",https://doi.org/10.3390/ijms252312564,
Pd60.0Cu40.0,weight fraction,foil,Pd47.25Cu52.75,30,,,0.376,fcc,200,,,arc melting and rolling,178328.1734,1,,,,,,1.60E-13,,,,,,,,The temperature was 473 K. The data were extarcted from the Figure 6b.,"(Petriev et al., 2024)",https://doi.org/10.3390/ijms252312564,
Pd60.0Cu40.0,weight fraction,foil,Pd47.25Cu52.75,30,,,0.376,fcc,200,,,arc melting and rolling,237770.8978,1,,,,,,1.60E-13,,,,,,,,The temperature was 473 K. The data were extarcted from the Figure 6b.,"(Petriev et al., 2024)",https://doi.org/10.3390/ijms252312564,
Pd60.0Cu40.0,weight fraction,foil,Pd47.25Cu52.75,30,,,0.376,fcc,200,,,arc melting and rolling,300000,1,,,,,,1.98E-13,,,,,,,,The temperature was 473 K. The data were extarcted from the Figure 6b.,"(Petriev et al., 2024)",https://doi.org/10.3390/ijms252312564,
Pd60.0Cu40.0,weight fraction,foil,Pd47.25Cu52.75,30,,,0.376,fcc,200,,,arc melting and rolling,358513.9319,1,,,,,,2.13E-13,,,,,,,,The temperature was 473 K. The data were extarcted from the Figure 6b.,"(Petriev et al., 2024)",https://doi.org/10.3390/ijms252312564,
Pd60.0Cu40.0,weight fraction,foil,Pd47.25Cu52.75,30,,,0.376,fcc,200,,,arc melting and rolling,417956.6563,1,,,,,,2.28E-13,,,,,,,,The temperature was 473 K. The data were extarcted from the Figure 6b.,"(Petriev et al., 2024)",https://doi.org/10.3390/ijms252312564,
Pd60.0Cu40.0,weight fraction,foil,Pd47.25Cu52.75,30,,,0.376,fcc,200,,,arc melting and rolling,479256.9659,1,,,,,,2.29E-13,,,,,,,,The temperature was 473 K. The data were extarcted from the Figure 6b.,"(Petriev et al., 2024)",https://doi.org/10.3390/ijms252312564,
Pd60.0Cu40.0,weight fraction,foil,Pd47.25Cu52.75,30,,,0.376,fcc,200,,,arc melting and rolling,537770.8978,1,,,,,,2.17E-13,,,,,,,,The temperature was 473 K. The data were extarcted from the Figure 6b.,"(Petriev et al., 2024)",https://doi.org/10.3390/ijms252312564,
Pd60.0Cu40.0,weight fraction,foil,Pd47.25Cu52.75,30,,,0.376,fcc,200,,,arc melting and rolling,598606.8111,1,,,,,,2.19E-13,,,,,,,,The temperature was 473 K. The data were extarcted from the Figure 6b.,"(Petriev et al., 2024)",https://doi.org/10.3390/ijms252312564,
,,,,,,,,,,,,,,,,,,,,,,,,,,,,,,,
Pd77.0Ag23.0,weight fraction,foil,Pd77.25Ag22.75,30,,,0.3931,fcc,200,,,arc melting and rolling,48586.5724,1,,,,,,2.89E-12,0.0046875,,,,,,,The temperature was 473 K. The data were extarcted from the Figure 6b.,"(Petriev et al., 2024)",https://doi.org/10.3390/ijms252312564,
Pd77.0Ag23.0,weight fraction,foil,Pd77.25Ag22.75,30,,,0.3931,fcc,200,,,arc melting and rolling,98939.9293,1,,,,,,1.96E-12,0.006453804,,,,,,,The temperature was 473 K. The data were extarcted from the Figure 6b.,"(Petriev et al., 2024)",https://doi.org/10.3390/ijms252312564,
Pd77.0Ag23.0,weight fraction,foil,Pd77.25Ag22.75,30,,,0.3931,fcc,200,,,arc melting and rolling,148851.5901,1,,,,,,1.47E-12,0.007269022,,,,,,,The temperature was 473 K. The data were extarcted from the Figure 6b.,"(Petriev et al., 2024)",https://doi.org/10.3390/ijms252312564,
Pd77.0Ag23.0,weight fraction,foil,Pd77.25Ag22.75,30,,,0.3931,fcc,200,,,arc melting and rolling,199204.947,1,,,,,,1.08E-12,0.007201087,,,,,,,The temperature was 473 K. The data were extarcted from the Figure 6b.,"(Petriev et al., 2024)",https://doi.org/10.3390/ijms252312564,
Pd77.0Ag23.0,weight fraction,foil,Pd77.25Ag22.75,30,,,0.3931,fcc,200,,,arc melting and rolling,249558.3039,1,,,,,,9.47E-13,0.007880435,,,,,,,The temperature was 473 K. The data were extarcted from the Figure 6b.,"(Petriev et al., 2024)",https://doi.org/10.3390/ijms252312564,
Pd77.0Ag23.0,weight fraction,foil,Pd77.25Ag22.75,30,,,0.3931,fcc,200,,,arc melting and rolling,299469.9647,1,,,,,,8.23E-13,0.008220109,,,,,,,The temperature was 473 K. The data were extarcted from the Figure 6b.,"(Petriev et al., 2024)",https://doi.org/10.3390/ijms252312564,
Pd77.0Ag23.0,weight fraction,foil,Pd77.25Ag22.75,30,,,0.3931,fcc,200,,,arc melting and rolling,350265.0177,1,,,,,,7.68E-13,0.008967391,,,,,,,The temperature was 473 K. The data were extarcted from the Figure 6b.,"(Petriev et al., 2024)",https://doi.org/10.3390/ijms252312564,
Pd77.0Ag23.0,weight fraction,foil,Pd77.25Ag22.75,30,,,0.3931,fcc,200,,,arc melting and rolling,398409.894,1,,,,,,7.01E-13,0.009307065,,,,,,,The temperature was 473 K. The data were extarcted from the Figure 6b.,"(Petriev et al., 2024)",https://doi.org/10.3390/ijms252312564,
Pd77.0Ag23.0,weight fraction,foil,Pd77.25Ag22.75,30,,,0.3931,fcc,200,,,arc melting and rolling,448763.2509,1,,,,,,6.63E-13,0.009918478,,,,,,,The temperature was 473 K. The data were extarcted from the Figure 6b.,"(Petriev et al., 2024)",https://doi.org/10.3390/ijms252312564,
Pd77.0Ag23.0,weight fraction,foil,Pd77.25Ag22.75,30,,,0.3931,fcc,200,,,arc melting and rolling,499116.6078,1,,,,,,6.08E-13,0.010122283,,,,,,,The temperature was 473 K. The data were extarcted from the Figure 6b.,"(Petriev et al., 2024)",https://doi.org/10.3390/ijms252312564,
,,,,,,,,,,,,,,,,,,,,,,,,,,,,,,,
Pd92.65In6.0Ru0.5Co0.85,weight fraction,foil,Pd92.40In5.55Ru0.52Co1.53,50,,,0.393,fcc,200,,,arc melting and rolling,552.7864,0.5,20 mm active diameter,,,,,6.19E-09,,,,,,,,The permeability was given as specific permeability in the unit (m^3.mm/(m^2.h.MPa^0.5)). Therefore conversion is needed. I also assumed that the pressure above the membrane is Pent=1MPa and under is Pex = 0.2 MPa. ,"(Roshan et al., 2020)",10.1134/S2075113320050287,
Pd92.65In6.0Ru0.5Co0.85,weight fraction,foil,Pd92.40In5.55Ru0.52Co1.53,50,,,0.393,fcc,300,,,arc melting and rolling,552.7864,0.5,20 mm active diameter,,,,,8.67E-09,,,,,,,,The permeability was given as specific permeability in the unit (m^3.mm/(m^2.h.MPa^0.5)). Therefore conversion is needed. I also assumed that the pressure above the membrane is Pent=1MPa and under is Pex = 0.2 MPa. ,"(Roshan et al., 2020)",10.1134/S2075113320050287,
Pd92.65In6.0Ru0.5Co0.85,weight fraction,foil,Pd92.40In5.55Ru0.52Co1.53,50,,,0.393,fcc,400,,,arc melting and rolling,552.7864,0.5,20 mm active diameter,,,,,1.36E-08,,,,,,,,The permeability was given as specific permeability in the unit (m^3.mm/(m^2.h.MPa^0.5)). Therefore conversion is needed. I also assumed that the pressure above the membrane is Pent=1MPa and under is Pex = 0.2 MPa. ,"(Roshan et al., 2020)",10.1134/S2075113320050287,
Pd92.65In6.0Ru0.5Co0.85,weight fraction,foil,Pd92.40In5.55Ru0.52Co1.53,50,,,0.393,fcc,500,,,arc melting and rolling,552.7864,0.5,20 mm active diameter,,,,,1.98E-08,,,,,,,,The permeability was given as specific permeability in the unit (m^3.mm/(m^2.h.MPa^0.5)). Therefore conversion is needed. I also assumed that the pressure above the membrane is Pent=1MPa and under is Pex = 0.2 MPa. ,"(Roshan et al., 2020)",10.1134/S2075113320050287,
Pd92.65In6.0Ru0.5Co0.85,weight fraction,foil,Pd92.40In5.55Ru0.52Co1.53,50,,,0.393,fcc,600,,,arc melting and rolling,552.7864,0.5,20 mm active diameter,,,,,2.60E-08,,,,,,,,The permeability was given as specific permeability in the unit (m^3.mm/(m^2.h.MPa^0.5)). Therefore conversion is needed. I also assumed that the pressure above the membrane is Pent=1MPa and under is Pex = 0.2 MPa. ,"(Roshan et al., 2020)",10.1134/S2075113320050287,
,,,,,,,,,,,,,,,,,,,,,,,,,,,,,,,
Pd92.25In6.0Ru0.5Co1.25,weight fraction,foil,Pd91.71In5.53Ru0.52Co2.24,50,,,0.3927,fcc,200,,,arc melting and rolling,552.7864,0.5,20 mm active diameter,,,,,6.19E-09,,,,,,,,The permeability was given as specific permeability in the unit (m^3.mm/(m^2.h.MPa^0.5)). Therefore conversion is needed. I also assumed that the pressure above the membrane is Pent=1MPa and under is Pex = 0.2 MPa. ,"(Roshan et al., 2020)",10.1134/S2075113320050287,
Pd92.25In6.0Ru0.5Co1.25,weight fraction,foil,Pd91.71In5.53Ru0.52Co2.24,50,,,0.3927,fcc,300,,,arc melting and rolling,552.7864,0.5,20 mm active diameter,,,,,8.67E-09,,,,,,,,The permeability was given as specific permeability in the unit (m^3.mm/(m^2.h.MPa^0.5)). Therefore conversion is needed. I also assumed that the pressure above the membrane is Pent=1MPa and under is Pex = 0.2 MPa. ,"(Roshan et al., 2020)",10.1134/S2075113320050287,
Pd92.25In6.0Ru0.5Co1.25,weight fraction,foil,Pd91.71In5.53Ru0.52Co2.24,50,,,0.3927,fcc,400,,,arc melting and rolling,552.7864,0.5,20 mm active diameter,,,,,1.49E-08,,,,,,,,The permeability was given as specific permeability in the unit (m^3.mm/(m^2.h.MPa^0.5)). Therefore conversion is needed. I also assumed that the pressure above the membrane is Pent=1MPa and under is Pex = 0.2 MPa. ,"(Roshan et al., 2020)",10.1134/S2075113320050287,
Pd92.25In6.0Ru0.5Co1.25,weight fraction,foil,Pd91.71In5.53Ru0.52Co2.24,50,,,0.3927,fcc,500,,,arc melting and rolling,552.7864,0.5,20 mm active diameter,,,,,2.11E-08,,,,,,,,The permeability was given as specific permeability in the unit (m^3.mm/(m^2.h.MPa^0.5)). Therefore conversion is needed. I also assumed that the pressure above the membrane is Pent=1MPa and under is Pex = 0.2 MPa. ,"(Roshan et al., 2020)",10.1134/S2075113320050287,
Pd92.25In6.0Ru0.5Co1.25,weight fraction,foil,Pd91.71In5.53Ru0.52Co2.24,50,,,0.3927,fcc,600,,,arc melting and rolling,552.7864,0.5,20 mm active diameter,,,,,2.66E-08,,,,,,,,The permeability was given as specific permeability in the unit (m^3.mm/(m^2.h.MPa^0.5)). Therefore conversion is needed. I also assumed that the pressure above the membrane is Pent=1MPa and under is Pex = 0.2 MPa. ,"(Roshan et al., 2020)",10.1134/S2075113320050287,
,,,,,,,,,,,,,,,,,,,,,,,,,,,,,,,
Pd93.5In6.0Ru0.5,weight fraction,foil,Pd93.89In5.58Ru0.53,10,,,0.3935,fcc,250,,,arc melting and rolling,552.7864,0.5,,,,,,9.29E-09,,,,,,,,The permeability was given as specific permeability in the unit (m^3.mm/(m^2.h.MPa^0.5)). Therefore conversion is needed. I also assumed that the pressure above the membrane is Pent=1MPa and under is Pex = 0.2 MPa. ,"(Roshan et al., 2020)",10.1134/S2075113320050287,
Pd93.5In6.0Ru0.5,weight fraction,foil,Pd93.89In5.58Ru0.53,10,,,0.3935,fcc,300,,,arc melting and rolling,552.7864,0.5,,,,,,1.11E-08,,,,,,,,The permeability was given as specific permeability in the unit (m^3.mm/(m^2.h.MPa^0.5)). Therefore conversion is needed. I also assumed that the pressure above the membrane is Pent=1MPa and under is Pex = 0.2 MPa. ,"(Roshan et al., 2020)",10.1134/S2075113320050287,
Pd93.5In6.0Ru0.5,weight fraction,foil,Pd93.89In5.58Ru0.53,10,,,0.3935,fcc,350,,,arc melting and rolling,552.7864,0.5,,,,,,1.36E-08,,,,,,,,The permeability was given as specific permeability in the unit (m^3.mm/(m^2.h.MPa^0.5)). Therefore conversion is needed. I also assumed that the pressure above the membrane is Pent=1MPa and under is Pex = 0.2 MPa. ,"(Roshan et al., 2020)",10.1134/S2075113320050287,
Pd93.5In6.0Ru0.5,weight fraction,foil,Pd93.89In5.58Ru0.53,10,,,0.3935,fcc,400,,,arc melting and rolling,552.7864,0.5,,,,,,1.54E-08,,,,,,,,The permeability was given as specific permeability in the unit (m^3.mm/(m^2.h.MPa^0.5)). Therefore conversion is needed. I also assumed that the pressure above the membrane is Pent=1MPa and under is Pex = 0.2 MPa. ,"(Roshan et al., 2020)",10.1134/S2075113320050287,
Pd93.5In6.0Ru0.5,weight fraction,foil,Pd93.89In5.58Ru0.53,10,,,0.3935,fcc,450,,,arc melting and rolling,552.7864,0.5,,,,,,1.92E-08,,,,,,,,The permeability was given as specific permeability in the unit (m^3.mm/(m^2.h.MPa^0.5)). Therefore conversion is needed. I also assumed that the pressure above the membrane is Pent=1MPa and under is Pex = 0.2 MPa. ,"(Roshan et al., 2020)",10.1134/S2075113320050287,
Pd93.5In6.0Ru0.5,weight fraction,foil,Pd93.89In5.58Ru0.53,10,,,0.3935,fcc,500,,,arc melting and rolling,552.7864,0.5,,,,,,2.23E-08,,,,,,,,The permeability was given as specific permeability in the unit (m^3.mm/(m^2.h.MPa^0.5)). Therefore conversion is needed. I also assumed that the pressure above the membrane is Pent=1MPa and under is Pex = 0.2 MPa. ,"(Roshan et al., 2020)",10.1134/S2075113320050287,
Pd93.5In6.0Ru0.5,weight fraction,foil,Pd93.89In5.58Ru0.53,10,,,0.3935,fcc,550,,,arc melting and rolling,552.7864,0.5,,,,,,2.48E-08,,,,,,,,The permeability was given as specific permeability in the unit (m^3.mm/(m^2.h.MPa^0.5)). Therefore conversion is needed. I also assumed that the pressure above the membrane is Pent=1MPa and under is Pex = 0.2 MPa. ,"(Roshan et al., 2020)",10.1134/S2075113320050287,
Pd93.5In6.0Ru0.5,weight fraction,foil,Pd93.89In5.58Ru0.53,10,,,0.3935,fcc,600,,,arc melting and rolling,552.7864,0.5,,,,,,2.97E-08,,,,,,,,The permeability was given as specific permeability in the unit (m^3.mm/(m^2.h.MPa^0.5)). Therefore conversion is needed. I also assumed that the pressure above the membrane is Pent=1MPa and under is Pex = 0.2 MPa. ,"(Roshan et al., 2020)",10.1134/S2075113320050287,
,,,,,,,,,,,,,,,,,,,,,,,,,,,,,,,
Pd93.5In6.0Ru0.5,weight fraction,foil,Pd93.89In5.58Ru0.53,50,,,0.3935,fcc,250,,,arc melting and rolling,552.7864,0.5,,,,,,8.67E-09,,,,,,,,The permeability was given as specific permeability in the unit (m^3.mm/(m^2.h.MPa^0.5)). Therefore conversion is needed. I also assumed that the pressure above the membrane is Pent=1MPa and under is Pex = 0.2 MPa. ,"(Roshan et al., 2020)",10.1134/S2075113320050287,
Pd93.5In6.0Ru0.5,weight fraction,foil,Pd93.89In5.58Ru0.53,50,,,0.3935,fcc,300,,,arc melting and rolling,552.7864,0.5,,,,,,1.05E-08,,,,,,,,The permeability was given as specific permeability in the unit (m^3.mm/(m^2.h.MPa^0.5)). Therefore conversion is needed. I also assumed that the pressure above the membrane is Pent=1MPa and under is Pex = 0.2 MPa. ,"(Roshan et al., 2020)",10.1134/S2075113320050287,
Pd93.5In6.0Ru0.5,weight fraction,foil,Pd93.89In5.58Ru0.53,50,,,0.3935,fcc,350,,,arc melting and rolling,552.7864,0.5,,,,,,1.24E-08,,,,,,,,The permeability was given as specific permeability in the unit (m^3.mm/(m^2.h.MPa^0.5)). Therefore conversion is needed. I also assumed that the pressure above the membrane is Pent=1MPa and under is Pex = 0.2 MPa. ,"(Roshan et al., 2020)",10.1134/S2075113320050287,
Pd93.5In6.0Ru0.5,weight fraction,foil,Pd93.89In5.58Ru0.53,50,,,0.3935,fcc,400,,,arc melting and rolling,552.7864,0.5,,,,,,1.49E-08,,,,,,,,The permeability was given as specific permeability in the unit (m^3.mm/(m^2.h.MPa^0.5)). Therefore conversion is needed. I also assumed that the pressure above the membrane is Pent=1MPa and under is Pex = 0.2 MPa. ,"(Roshan et al., 2020)",10.1134/S2075113320050287,
Pd93.5In6.0Ru0.5,weight fraction,foil,Pd93.89In5.58Ru0.53,50,,,0.3935,fcc,450,,,arc melting and rolling,552.7864,0.5,,,,,,1.86E-08,,,,,,,,The permeability was given as specific permeability in the unit (m^3.mm/(m^2.h.MPa^0.5)). Therefore conversion is needed. I also assumed that the pressure above the membrane is Pent=1MPa and under is Pex = 0.2 MPa. ,"(Roshan et al., 2020)",10.1134/S2075113320050287,
Pd93.5In6.0Ru0.5,weight fraction,foil,Pd93.89In5.58Ru0.53,50,,,0.3935,fcc,500,,,arc melting and rolling,552.7864,0.5,,,,,,2.11E-08,,,,,,,,The permeability was given as specific permeability in the unit (m^3.mm/(m^2.h.MPa^0.5)). Therefore conversion is needed. I also assumed that the pressure above the membrane is Pent=1MPa and under is Pex = 0.2 MPa. ,"(Roshan et al., 2020)",10.1134/S2075113320050287,
Pd93.5In6.0Ru0.5,weight fraction,foil,Pd93.89In5.58Ru0.53,50,,,0.3935,fcc,550,,,arc melting and rolling,552.7864,0.5,,,,,,2.35E-08,,,,,,,,The permeability was given as specific permeability in the unit (m^3.mm/(m^2.h.MPa^0.5)). Therefore conversion is needed. I also assumed that the pressure above the membrane is Pent=1MPa and under is Pex = 0.2 MPa. ,"(Roshan et al., 2020)",10.1134/S2075113320050287,
Pd93.5In6.0Ru0.5,weight fraction,foil,Pd93.89In5.58Ru0.53,50,,,0.3935,fcc,600,,,arc melting and rolling,552.7864,0.5,,,,,,2.72E-08,,,,,,,,The permeability was given as specific permeability in the unit (m^3.mm/(m^2.h.MPa^0.5)). Therefore conversion is needed. I also assumed that the pressure above the membrane is Pent=1MPa and under is Pex = 0.2 MPa. ,"(Roshan et al., 2020)",10.1134/S2075113320050287,
,,,,,,,,,,,,,,,,,,,,,,,,,,,,,,,
Pd94.0Ru6.0,weight fraction,foil,Pd93.71Ru6.29,10,,,0.3885,fcc,250,,,arc melting and rolling,552.7864,0.5,,,,,,5.08E-09,,,,,,,,The permeability was given as specific permeability in the unit (m^3.mm/(m^2.h.MPa^0.5)). Therefore conversion is needed. I also assumed that the pressure above the membrane is Pent=1MPa and under is Pex = 0.2 MPa. ,"(Roshan et al., 2020)",10.1134/S2075113320050287,
Pd94.0Ru6.0,weight fraction,foil,Pd93.71Ru6.29,10,,,0.3885,fcc,300,,,arc melting and rolling,552.7864,0.5,,,,,,6.44E-09,,,,,,,,The permeability was given as specific permeability in the unit (m^3.mm/(m^2.h.MPa^0.5)). Therefore conversion is needed. I also assumed that the pressure above the membrane is Pent=1MPa and under is Pex = 0.2 MPa. ,"(Roshan et al., 2020)",10.1134/S2075113320050287,
Pd94.0Ru6.0,weight fraction,foil,Pd93.71Ru6.29,10,,,0.3885,fcc,350,,,arc melting and rolling,552.7864,0.5,,,,,,8.17E-09,,,,,,,,The permeability was given as specific permeability in the unit (m^3.mm/(m^2.h.MPa^0.5)). Therefore conversion is needed. I also assumed that the pressure above the membrane is Pent=1MPa and under is Pex = 0.2 MPa. ,"(Roshan et al., 2020)",10.1134/S2075113320050287,
Pd94.0Ru6.0,weight fraction,foil,Pd93.71Ru6.29,10,,,0.3885,fcc,400,,,arc melting and rolling,552.7864,0.5,,,,,,1.15E-08,,,,,,,,The permeability was given as specific permeability in the unit (m^3.mm/(m^2.h.MPa^0.5)). Therefore conversion is needed. I also assumed that the pressure above the membrane is Pent=1MPa and under is Pex = 0.2 MPa. ,"(Roshan et al., 2020)",10.1134/S2075113320050287,
Pd94.0Ru6.0,weight fraction,foil,Pd93.71Ru6.29,10,,,0.3885,fcc,450,,,arc melting and rolling,552.7864,0.5,,,,,,1.40E-08,,,,,,,,The permeability was given as specific permeability in the unit (m^3.mm/(m^2.h.MPa^0.5)). Therefore conversion is needed. I also assumed that the pressure above the membrane is Pent=1MPa and under is Pex = 0.2 MPa. ,"(Roshan et al., 2020)",10.1134/S2075113320050287,
Pd94.0Ru6.0,weight fraction,foil,Pd93.71Ru6.29,10,,,0.3885,fcc,500,,,arc melting and rolling,552.7864,0.5,,,,,,1.67E-08,,,,,,,,The permeability was given as specific permeability in the unit (m^3.mm/(m^2.h.MPa^0.5)). Therefore conversion is needed. I also assumed that the pressure above the membrane is Pent=1MPa and under is Pex = 0.2 MPa. ,"(Roshan et al., 2020)",10.1134/S2075113320050287,
Pd94.0Ru6.0,weight fraction,foil,Pd93.71Ru6.29,10,,,0.3885,fcc,550,,,arc melting and rolling,552.7864,0.5,,,,,,1.94E-08,,,,,,,,The permeability was given as specific permeability in the unit (m^3.mm/(m^2.h.MPa^0.5)). Therefore conversion is needed. I also assumed that the pressure above the membrane is Pent=1MPa and under is Pex = 0.2 MPa. ,"(Roshan et al., 2020)",10.1134/S2075113320050287,
Pd94.0Ru6.0,weight fraction,foil,Pd93.71Ru6.29,10,,,0.3885,fcc,600,,,arc melting and rolling,552.7864,0.5,,,,,,2.35E-08,,,,,,,,The permeability was given as specific permeability in the unit (m^3.mm/(m^2.h.MPa^0.5)). Therefore conversion is needed. I also assumed that the pressure above the membrane is Pent=1MPa and under is Pex = 0.2 MPa. ,"(Roshan et al., 2020)",10.1134/S2075113320050287,
,,,,,,,,,,,,,,,,,,,,,,,,,,,,,,,
Pd94.0Ru6.0,weight fraction,foil,Pd93.71Ru6.29,50,,,0.3885,fcc,250,,,arc melting and rolling,552.7864,0.5,,,,,,4.95E-09,,,,,,,,The permeability was given as specific permeability in the unit (m^3.mm/(m^2.h.MPa^0.5)). Therefore conversion is needed. I also assumed that the pressure above the membrane is Pent=1MPa and under is Pex = 0.2 MPa. ,"(Roshan et al., 2020)",10.1134/S2075113320050287,
Pd94.0Ru6.0,weight fraction,foil,Pd93.71Ru6.29,50,,,0.3885,fcc,300,,,arc melting and rolling,552.7864,0.5,,,,,,6.81E-09,,,,,,,,The permeability was given as specific permeability in the unit (m^3.mm/(m^2.h.MPa^0.5)). Therefore conversion is needed. I also assumed that the pressure above the membrane is Pent=1MPa and under is Pex = 0.2 MPa. ,"(Roshan et al., 2020)",10.1134/S2075113320050287,
