Repository: AldoKwamibar/Pd-membranes-permeability

# Palladium alloy Membranes Permeability Prediction with CatBoost & Virtual Screening

This repository contains Python notebooks (`.ipynb`) and datasets related to hydrogen permeability prediction in palladium-based alloy membranes.

All datasets are provided in flat file formats (CSV/XLSX), compatible with Microsoft Excel (tested on Version 2508).

---

## 🚀 Project Structure

PhD. Project organization

## Dataset (Folder)
     ___Lattice parameters.xlsx ----> Vegard's law
    |
    |___Palladium_Alloy_Membranes dataset_QSPR_ML.csv ----> Pd alloy dataset for modelling
    |
    |___oliynyk_extended_std_unit.csv ----> Property dataset for CBFV

File: Palladium_Alloy_Membranes dataset_QSPR_ML.csv (part 23 of 25)
Alloy Formula,"Composition
Pd94.0Ru6.0,weight fraction,foil,Pd93.71Ru6.29,50,,,0.3885,fcc,350,,,arc melting and rolling,552.7864,0.5,,,,,,8.67E-09,,,,,,,,The permeability was given as specific permeability in the unit (m^3.mm/(m^2.h.MPa^0.5)). Therefore conversion is needed. I also assumed that the pressure above the membrane is Pent=1MPa and under is Pex = 0.2 MPa. ,"(Roshan et al., 2020)",10.1134/S2075113320050287,
Pd94.0Ru6.0,weight fraction,foil,Pd93.71Ru6.29,50,,,0.3885,fcc,400,,,arc melting and rolling,552.7864,0.5,,,,,,1.11E-08,,,,,,,,The permeability was given as specific permeability in the unit (m^3.mm/(m^2.h.MPa^0.5)). Therefore conversion is needed. I also assumed that the pressure above the membrane is Pent=1MPa and under is Pex = 0.2 MPa. ,"(Roshan et al., 2020)",10.1134/S2075113320050287,
Pd94.0Ru6.0,weight fraction,foil,Pd93.71Ru6.29,50,,,0.3885,fcc,450,,,arc melting and rolling,552.7864,0.5,,,,,,1.36E-08,,,,,,,,The permeability was given as specific permeability in the unit (m^3.mm/(m^2.h.MPa^0.5)). Therefore conversion is needed. I also assumed that the pressure above the membrane is Pent=1MPa and under is Pex = 0.2 MPa. ,"(Roshan et al., 2020)",10.1134/S2075113320050287,
Pd94.0Ru6.0,weight fraction,foil,Pd93.71Ru6.29,50,,,0.3885,fcc,500,,,arc melting and rolling,552.7864,0.5,,,,,,1.61E-08,,,,,,,,The permeability was given as specific permeability in the unit (m^3.mm/(m^2.h.MPa^0.5)). Therefore conversion is needed. I also assumed that the pressure above the membrane is Pent=1MPa and under is Pex = 0.2 MPa. ,"(Roshan et al., 2020)",10.1134/S2075113320050287,
Pd94.0Ru6.0,weight fraction,foil,Pd93.71Ru6.29,50,,,0.3885,fcc,550,,,arc melting and rolling,552.7864,0.5,,,,,,1.86E-08,,,,,,,,The permeability was given as specific permeability in the unit (m^3.mm/(m^2.h.MPa^0.5)). Therefore conversion is needed. I also assumed that the pressure above the membrane is Pent=1MPa and under is Pex = 0.2 MPa. ,"(Roshan et al., 2020)",10.1134/S2075113320050287,
Pd94.0Ru6.0,weight fraction,foil,Pd93.71Ru6.29,50,,,0.3885,fcc,600,,,arc melting and rolling,552.7864,0.5,,,,,,2.23E-08,,,,,,,,The permeability was given as specific permeability in the unit (m^3.mm/(m^2.h.MPa^0.5)). Therefore conversion is needed. I also assumed that the pressure above the membrane is Pent=1MPa and under is Pex = 0.2 MPa. ,"(Roshan et al., 2020)",10.1134/S2075113320050287,
,,,,,,,,,,,,,,,,,,,,,,,,,,,,,,,
Pd60.0Cu40.0,weight fraction,foil,Pd47.25Cu52.75,20,,,,bcc,250,,,arc melting and rolling,552.7864,0.5,,,,,,1.39E-08,,,,,,,,The permeability was given as specific permeability in the unit (m^3.mm/(m^2.h.MPa^0.5)). Therefore conversion is needed. I also assumed that the pressure above the membrane is Pent=1MPa and under is Pex = 0.2 MPa. ,"(Roshan et al., 2020)",10.1134/S2075113320050287,
Pd60.0Cu40.0,weight fraction,foil,Pd47.25Cu52.75,20,,,,bcc,300,,,arc melting and rolling,552.7864,0.5,,,,,,1.68E-08,,,,,,,,The permeability was given as specific permeability in the unit (m^3.mm/(m^2.h.MPa^0.5)). Therefore conversion is needed. I also assumed that the pressure above the membrane is Pent=1MPa and under is Pex = 0.2 MPa. ,"(Roshan et al., 2020)",10.1134/S2075113320050287,
Pd60.0Cu40.0,weight fraction,foil,Pd47.25Cu52.75,20,,,,bcc,350,,,arc melting and rolling,552.7864,0.5,,,,,,1.92E-08,,,,,,,,The permeability was given as specific permeability in the unit (m^3.mm/(m^2.h.MPa^0.5)). Therefore conversion is needed. I also assumed that the pressure above the membrane is Pent=1MPa and under is Pex = 0.2 MPa. ,"(Roshan et al., 2020)",10.1134/S2075113320050287,
Pd60.0Cu40.0,weight fraction,foil,Pd47.25Cu52.75,20,,,,bcc,400,,,arc melting and rolling,552.7864,0.5,,,,,,2.11E-08,,,,,,,,The permeability was given as specific permeability in the unit (m^3.mm/(m^2.h.MPa^0.5)). Therefore conversion is needed. I also assumed that the pressure above the membrane is Pent=1MPa and under is Pex = 0.2 MPa. ,"(Roshan et al., 2020)",10.1134/S2075113320050287,
Pd60.0Cu40.0,weight fraction,foil,Pd47.25Cu52.75,20,,,,bcc,450,,,arc melting and rolling,552.7864,0.5,,,,,,3.72E-09,,,,,,,,The permeability was given as specific permeability in the unit (m^3.mm/(m^2.h.MPa^0.5)). Therefore conversion is needed. I also assumed that the pressure above the membrane is Pent=1MPa and under is Pex = 0.2 MPa. ,"(Roshan et al., 2020)",10.1134/S2075113320050287,
,,,,,,,,,,,,,,,,,,,,,,,,,,,,,,,
Pd60.0Cu40.0,weight fraction,foil,Pd47.25Cu52.75,50,,,,bcc,250,,,arc melting and rolling,552.7864,0.5,,,,,,1.36E-08,,,,,,,,The permeability was given as specific permeability in the unit (m^3.mm/(m^2.h.MPa^0.5)). Therefore conversion is needed. I also assumed that the pressure above the membrane is Pent=1MPa and under is Pex = 0.2 MPa. ,"(Roshan et al., 2020)",10.1134/S2075113320050287,
Pd60.0Cu40.0,weight fraction,foil,Pd47.25Cu52.75,50,,,,bcc,300,,,arc melting and rolling,552.7864,0.5,,,,,,1.61E-08,,,,,,,,The permeability was given as specific permeability in the unit (m^3.mm/(m^2.h.MPa^0.5)). Therefore conversion is needed. I also assumed that the pressure above the membrane is Pent=1MPa and under is Pex = 0.2 MPa. ,"(Roshan et al., 2020)",10.1134/S2075113320050287,
Pd60.0Cu40.0,weight fraction,foil,Pd47.25Cu52.75,50,,,,bcc,350,,,arc melting and rolling,552.7864,0.5,,,,,,1.86E-08,,,,,,,,The permeability was given as specific permeability in the unit (m^3.mm/(m^2.h.MPa^0.5)). Therefore conversion is needed. I also assumed that the pressure above the membrane is Pent=1MPa and under is Pex = 0.2 MPa. ,"(Roshan et al., 2020)",10.1134/S2075113320050287,
Pd60.0Cu40.0,weight fraction,foil,Pd47.25Cu52.75,50,,,,bcc,400,,,arc melting and rolling,552.7864,0.5,,,,,,2.04E-08,,,,,,,,The permeability was given as specific permeability in the unit (m^3.mm/(m^2.h.MPa^0.5)). Therefore conversion is needed. I also assumed that the pressure above the membrane is Pent=1MPa and under is Pex = 0.2 MPa. ,"(Roshan et al., 2020)",10.1134/S2075113320050287,
Pd60.0Cu40.0,weight fraction,foil,Pd47.25Cu52.75,50,,,,bcc,450,,,arc melting and rolling,552.7864,0.5,,,,,,2.48E-09,,,,,,,,The permeability was given as specific permeability in the unit (m^3.mm/(m^2.h.MPa^0.5)). Therefore conversion is needed. I also assumed that the pressure above the membrane is Pent=1MPa and under is Pex = 0.2 MPa. ,"(Roshan et al., 2020)",10.1134/S2075113320050287,
,,,,,,,,,,,,,,,,,,,,,,,,,,,,,,,
Pd47.0Cu53.0,mole fraction,foil,Pd47.00Cu53.00,25,,,,fcc,350,,,cold rolling,211.9767,0.5,1.8,,,,,1.31E-08,15 cm3/cm2/min,,,,,,,The permeation gas was a mixture of 90%H2/10%He and the pressure was 310 kPa. Therefore the partial pressure has to be taken. The flux was given in cm3/cm2/min and the value of hydrogen density used for the unit conversion was 0.089 g/cm3. The molecular mass remains same.,"(O'Brien et al., 2010)",https://doi.org/10.1016/j.memsci.2009.11.070,
Pd,mole fraction,foil,Pd,25,,,0.389,fcc,350,,,cold rolling,211.9767,0.5,1.8,,,,,1.23E-08,14 cm3/cm2/min,,,,,,,The permeation gas was a mixture of 90%H2/10%He and the pressure was 310 kPa. Therefore the partial pressure has to be taken. The flux was given in cm3/cm2/min and the value of hydrogen density used for the unit conversion was 0.089 g/cm3. The molecular mass remains same.,"(O'Brien et al., 2010)",https://doi.org/10.1016/j.memsci.2009.11.070,
,,,,,,,,,,,,,,,,,,,,,,,,,,,,,,,
Pd90.0Ag10.0,mole fraction,foil,Pd90.00Ag10.00,1100,,,0.3906,fcc,245,,,arc melting and rolling,74.9988,0.5,,,,,,8.45E-09,0.000575811,,,,,,,The pressure was given in torr. The conversion factor to convert torr in Pa is 133.322. Data are extracted from Table 1,"(Hoolleck et al., 1970)",https://doi.org/10.1021/j100698a005,
Pd90.0Ag10.0,mole fraction,foil,Pd90.00Ag10.00,1100,,,0.3906,fcc,263,,,arc melting and rolling,97.7003,0.5,,,,,,9.88E-09,0.000877631,,,,,,,The pressure was given in torr. The conversion factor to convert torr in Pa is 133.322. Data are extracted from Table 1,"(Hoolleck et al., 1970)",https://doi.org/10.1021/j100698a005,
Pd90.0Ag10.0,mole fraction,foil,Pd90.00Ag10.00,1100,,,0.3906,fcc,265,,,arc melting and rolling,161.0892,0.5,,,,,,9.53E-09,0.001395651,,,,,,,The pressure was given in torr. The conversion factor to convert torr in Pa is 133.322. Data are extracted from Table 1,"(Hoolleck et al., 1970)",https://doi.org/10.1021/j100698a005,
Pd90.0Ag10.0,mole fraction,foil,Pd90.00Ag10.00,1100,,,0.3906,fcc,265,,,arc melting and rolling,226.1814,0.5,,,,,,9.97E-09,0.002050668,,,,,,,The pressure was given in torr. The conversion factor to convert torr in Pa is 133.322. Data are extracted from Table 1,"(Hoolleck et al., 1970)",https://doi.org/10.1021/j100698a005,
Pd90.0Ag10.0,mole fraction,foil,Pd90.00Ag10.00,1100,,,0.3906,fcc,416,,,arc melting and rolling,71.8,0.5,,,,,,1.93E-08,0.001260792,,,,,,,The pressure was given in torr. The conversion factor to convert torr in Pa is 133.322. Data are extracted from Table 1,"(Hoolleck et al., 1970)",https://doi.org/10.1021/j100698a005,
Pd90.0Ag10.0,mole fraction,foil,Pd90.00Ag10.00,1100,,,0.3906,fcc,416,,,arc melting and rolling,159.5162,0.5,,,,,,1.98E-08,0.00286837,,,,,,,The pressure was given in torr. The conversion factor to convert torr in Pa is 133.322. Data are extracted from Table 1,"(Hoolleck et al., 1970)",https://doi.org/10.1021/j100698a005,
Pd90.0Ag10.0,mole fraction,foil,Pd90.00Ag10.00,1100,,,0.3906,fcc,416,,,arc melting and rolling,226.052,0.5,,,,,,1.97E-08,0.00403927,,,,,,,The pressure was given in torr. The conversion factor to convert torr in Pa is 133.322. Data are extracted from Table 1,"(Hoolleck et al., 1970)",https://doi.org/10.1021/j100698a005,
Pd90.0Ag10.0,mole fraction,foil,Pd90.00Ag10.00,1100,,,0.3906,fcc,416,,,arc melting and rolling,118.8694,0.5,,,,,,1.88E-08,0.002033569,,,,,,,The pressure was given in torr. The conversion factor to convert torr in Pa is 133.322. Data are extracted from Table 1,"(Hoolleck et al., 1970)",https://doi.org/10.1021/j100698a005,
Pd90.0Ag10.0,mole fraction,foil,Pd90.00Ag10.00,1100,,,0.3906,fcc,416,,,arc melting and rolling,63.5138,0.5,,,,,,1.87E-08,0.001081008,,,,,,,The pressure was given in torr. The conversion factor to convert torr in Pa is 133.322. Data are extracted from Table 1,"(Hoolleck et al., 1970)",https://doi.org/10.1021/j100698a005,
Pd90.0Ag10.0,mole fraction,foil,Pd90.00Ag10.00,1100,,,0.3906,fcc,614,,,arc melting and rolling,65.9226,0.5,,,,,,2.92E-08,0.001750986,,,,,,,The pressure was given in torr. The conversion factor to convert torr in Pa is 133.322. Data are extracted from Table 1,"(Hoolleck et al., 1970)",https://doi.org/10.1021/j100698a005,
Pd90.0Ag10.0,mole fraction,foil,Pd90.00Ag10.00,1100,,,0.3906,fcc,614,,,arc melting and rolling,79.9893,0.5,,,,,,2.92E-08,0.002121324,,,,,,,The pressure was given in torr. The conversion factor to convert torr in Pa is 133.322. Data are extracted from Table 1,"(Hoolleck et al., 1970)",https://doi.org/10.1021/j100698a005,
Pd90.0Ag10.0,mole fraction,foil,Pd90.00Ag10.00,1100,,,0.3906,fcc,614,,,arc melting and rolling,105.9421,0.5,,,,,,3.01E-08,0.002900472,,,,,,,The pressure was given in torr. The conversion factor to convert torr in Pa is 133.322. Data are extracted from Table 1,"(Hoolleck et al., 1970)",https://doi.org/10.1021/j100698a005,
Pd90.0Ag10.0,mole fraction,foil,Pd90.00Ag10.00,1100,,,0.3906,fcc,614,,,arc melting and rolling,136.6968,0.5,,,,,,3.02E-08,0.003752453,,,,,,,The pressure was given in torr. The conversion factor to convert torr in Pa is 133.322. Data are extracted from Table 1,"(Hoolleck et al., 1970)",https://doi.org/10.1021/j100698a005,
Pd90.0Ag10.0,mole fraction,foil,Pd90.00Ag10.00,1100,,,0.3906,fcc,614,,,arc melting and rolling,158.3624,0.5,,,,,,2.96E-08,0.004261884,,,,,,,The pressure was given in torr. The conversion factor to convert torr in Pa is 133.322. Data are extracted from Table 1,"(Hoolleck et al., 1970)",https://doi.org/10.1021/j100698a005,
,,,,,,,,,,,,,,,,,,,,,,,,,,,,,,,
Pd,mole fraction,foil,Pd,212.5,,,0.389,fcc,150,,,arc melting and rolling and reannealing,228.0351,0.5,1.77,,,,,1.63E-08,,,,,,,,The pressure is Pup = 52 kPa. The thickeness given here are assumed . The pressure is within 120-305 um. We take the average of the min and max values.,"(Wang et al., 2007)",10.1021/jp076690b,
Pd90Ag10,mole fraction,foil,Pd90.00Ag10.00,212.5,,,0.3906,fcc,150,,,arc melting and rolling and reannealing,228.0351,0.5,1.77,,,,,5.76E-08,,,,,,,,The pressure is Pup = 52 kPa. The thickeness given here are assumed . The pressure is within 120-305 um. We take the average of the min and max values.,"(Wang et al., 2007)",10.1021/jp076690b,
Pd85Ag15,mole fraction,foil,Pd85.00Ag15.00,212.5,,,0.3916,fcc,150,,,arc melting and rolling and reannealing,228.0351,0.5,1.77,,,,,7.61E-08,,,,,,,,The pressure is Pup = 52 kPa. The thickeness given here are assumed . The pressure is within 120-305 um. We take the average of the min and max values.,"(Wang et al., 2007)",10.1021/jp076690b,
Pd81Ag19,mole fraction,foil,Pd81.00Ag19.00,212.5,,,0.3924,fcc,150,,,arc melting and rolling and reannealing,228.0351,0.5,1.77,,,,,9.18E-08,,,,,,,,The pressure is Pup = 52 kPa. The thickeness given here are assumed . The pressure is within 120-305 um. We take the average of the min and max values.,"(Wang et al., 2007)",10.1021/jp076690b,
Pd77Ag23,mole fraction,foil,Pd77.00Ag23.00,212.5,,,0.3931,fcc,150,,,arc melting and rolling and reannealing,228.0351,0.5,1.77,,,,,1.04E-07,,,,,,,,The pressure is Pup = 52 kPa. The thickeness given here are assumed . The pressure is within 120-305 um. We take the average of the min and max values.,"(Wang et al., 2007)",10.1021/jp076690b,
Pd70Ag30,mole fraction,foil,Pd70.00Ag30.00,212.5,,,0.3945,fcc,150,,,arc melting and rolling and reannealing,228.0351,0.5,1.77,,,,,8.29E-08,,,,,,,,The pressure is Pup = 52 kPa. The thickeness given here are assumed . The pressure is within 120-305 um. We take the average of the min and max values.,"(Wang et al., 2007)",10.1021/jp076690b,
Pd65Ag35,mole fraction,foil,Pd65.00Ag35.00,212.5,,,0.3955,fcc,150,,,arc melting and rolling and reannealing,228.0351,0.5,1.77,,,,,5.16E-08,,,,,,,,The pressure is Pup = 52 kPa. The thickeness given here are assumed . The pressure is within 120-305 um. We take the average of the min and max values.,"(Wang et al., 2007)",10.1021/jp076690b,
Pd60Ag40,mole fraction,foil,Pd60.00Ag40.00,212.5,,,0.3964,fcc,150,,,arc melting and rolling and reannealing,228.0351,0.5,1.77,,,,,2.55E-08,,,,,,,,The pressure is Pup = 52 kPa. The thickeness given here are assumed . The pressure is within 120-305 um. We take the average of the min and max values.,"(Wang et al., 2007)",10.1021/jp076690b,
Pd55Ag45,mole fraction,foil,Pd55.00Ag45.00,212.5,,,0.3974,fcc,150,,,arc melting and rolling and reannealing,228.0351,0.5,1.77,,,,,9.97E-09,,,,,,,,The pressure is Pup = 52 kPa. The thickeness given here are assumed . The pressure is within 120-305 um. We take the average of the min and max values.,"(Wang et al., 2007)",10.1021/jp076690b,
,,,,,,,,,,,,,,,,,,,,,,,,,,,,,,,
Pd,mole fraction,foil,Pd,212.5,,,0.389,fcc,200,,,arc melting and rolling and reannealing,228.0351,0.5,1.77,,,,,2.48E-08,,,,,,,,The pressure is Pup = 52 kPa. The thickeness given here are assumed . The pressure is within 120-305 um. We take the average of the min and max values.,"(Wang et al., 2007)",10.1021/jp076690b,
Pd90Ag10,mole fraction,foil,Pd90.00Ag10.00,212.5,,,0.3906,fcc,200,,,arc melting and rolling and reannealing,228.0351,0.5,1.77,,,,,5.33E-08,,,,,,,,The pressure is Pup = 52 kPa. The thickeness given here are assumed . The pressure is within 120-305 um. We take the average of the min and max values.,"(Wang et al., 2007)",10.1021/jp076690b,
Pd85Ag15,mole fraction,foil,Pd85.00Ag15.00,212.5,,,0.3916,fcc,200,,,arc melting and rolling and reannealing,228.0351,0.5,1.77,,,,,7.10E-08,,,,,,,,The pressure is Pup = 52 kPa. The thickeness given here are assumed . The pressure is within 120-305 um. We take the average of the min and max values.,"(Wang et al., 2007)",10.1021/jp076690b,
Pd81Ag19,mole fraction,foil,Pd81.00Ag19.00,212.5,,,0.3924,fcc,200,,,arc melting and rolling and reannealing,228.0351,0.5,1.77,,,,,8.39E-08,,,,,,,,The pressure is Pup = 52 kPa. The thickeness given here are assumed . The pressure is within 120-305 um. We take the average of the min and max values.,"(Wang et al., 2007)",10.1021/jp076690b,
Pd77Ag23,mole fraction,foil,Pd77.00Ag23.00,212.5,,,0.3931,fcc,200,,,arc melting and rolling and reannealing,228.0351,0.5,1.77,,,,,9.45E-08,,,,,,,,The pressure is Pup = 52 kPa. The thickeness given here are assumed . The pressure is within 120-305 um. We take the average of the min and max values.,"(Wang et al., 2007)",10.1021/jp076690b,
Pd70Ag30,mole fraction,foil,Pd70.00Ag30.00,212.5,,,0.3945,fcc,200,,,arc melting and rolling and reannealing,228.0351,0.5,1.77,,,,,8.84E-08,,,,,,,,The pressure is Pup = 52 kPa. The thickeness given here are assumed . The pressure is within 120-305 um. We take the average of the min and max values.,"(Wang et al., 2007)",10.1021/jp076690b,
Pd65Ag35,mole fraction,foil,Pd65.00Ag35.00,212.5,,,0.3955,fcc,200,,,arc melting and rolling and reannealing,228.0351,0.5,1.77,,,,,6.33E-08,,,,,,,,The pressure is Pup = 52 kPa. The thickeness given here are assumed . The pressure is within 120-305 um. We take the average of the min and max values.,"(Wang et al., 2007)",10.1021/jp076690b,
Pd60Ag40,mole fraction,foil,Pd60.00Ag40.00,212.5,,,0.3964,fcc,200,,,arc melting and rolling and reannealing,228.0351,0.5,1.77,,,,,3.72E-08,,,,,,,,The pressure is Pup = 52 kPa. The thickeness given here are assumed . The pressure is within 120-305 um. We take the average of the min and max values.,"(Wang et al., 2007)",10.1021/jp076690b,
Pd55Ag45,mole fraction,foil,Pd55.00Ag45.00,212.5,,,0.3974,fcc,200,,,arc melting and rolling and reannealing,228.0351,0.5,1.77,,,,,1.66E-08,,,,,,,,The pressure is Pup = 52 kPa. The thickeness given here are assumed . The pressure is within 120-305 um. We take the average of the min and max values.,"(Wang et al., 2007)",10.1021/jp076690b,
,,,,,,,,,,,,,,,,,,,,,,,,,,,,,,,
Pd,mole fraction,foil,Pd,212.5,,,0.389,fcc,250,,,arc melting and rolling and reannealing,228.0351,0.5,1.77,,,,,3.56E-08,,,,,,,,The pressure is Pup = 52 kPa. The thickeness given here are assumed . The pressure is within 120-305 um. We take the average of the min and max values.,"(Wang et al., 2007)",10.1021/jp076690b,
Pd90Ag10,mole fraction,foil,Pd90.00Ag10.00,212.5,,,0.3906,fcc,250,,,arc melting and rolling and reannealing,228.0351,0.5,1.77,,,,,6.48E-08,,,,,,,,The pressure is Pup = 52 kPa. The thickeness given here are assumed . The pressure is within 120-305 um. We take the average of the min and max values.,"(Wang et al., 2007)",10.1021/jp076690b,
Pd85Ag15,mole fraction,foil,Pd85.00Ag15.00,212.5,,,0.3916,fcc,250,,,arc melting and rolling and reannealing,228.0351,0.5,1.77,,,,,7.82E-08,,,,,,,,The pressure is Pup = 52 kPa. The thickeness given here are assumed . The pressure is within 120-305 um. We take the average of the min and max values.,"(Wang et al., 2007)",10.1021/jp076690b,
Pd81Ag19,mole fraction,foil,Pd81.00Ag19.00,212.5,,,0.3924,fcc,250,,,arc melting and rolling and reannealing,228.0351,0.5,1.77,,,,,8.76E-08,,,,,,,,The pressure is Pup = 52 kPa. The thickeness given here are assumed . The pressure is within 120-305 um. We take the average of the min and max values.,"(Wang et al., 2007)",10.1021/jp076690b,
Pd77Ag23,mole fraction,foil,Pd77.00Ag23.00,212.5,,,0.3931,fcc,250,,,arc melting and rolling and reannealing,228.0351,0.5,1.77,,,,,9.54E-08,,,,,,,,The pressure is Pup = 52 kPa. The thickeness given here are assumed . The pressure is within 120-305 um. We take the average of the min and max values.,"(Wang et al., 2007)",10.1021/jp076690b,
Pd70Ag30,mole fraction,foil,Pd70.00Ag30.00,212.5,,,0.3945,fcc,250,,,arc melting and rolling and reannealing,228.0351,0.5,1.77,,,,,9.18E-08,,,,,,,,The pressure is Pup = 52 kPa. The thickeness given here are assumed . The pressure is within 120-305 um. We take the average of the min and max values.,"(Wang et al., 2007)",10.1021/jp076690b,
Pd65Ag35,mole fraction,foil,Pd65.00Ag35.00,212.5,,,0.3955,fcc,250,,,arc melting and rolling and reannealing,228.0351,0.5,1.77,,,,,6.82E-08,,,,,,,,The pressure is Pup = 52 kPa. The thickeness given here are assumed . The pressure is within 120-305 um. We take the average of the min and max values.,"(Wang et al., 2007)",10.1021/jp076690b,
Pd60Ag40,mole fraction,foil,Pd60.00Ag40.00,212.5,,,0.3964,fcc,250,,,arc melting and rolling and reannealing,228.0351,0.5,1.77,,,,,4.43E-08,,,,,,,,The pressure is Pup = 52 kPa. The thickeness given here are assumed . The pressure is within 120-305 um. We take the average of the min and max values.,"(Wang et al., 2007)",10.1021/jp076690b,
Pd55Ag45,mole fraction,foil,Pd55.00Ag45.00,212.5,,,0.3974,fcc,250,,,arc melting and rolling and reannealing,228.0351,0.5,1.77,,,,,2.19E-08,,,,,,,,The pressure is Pup = 52 kPa. The thickeness given here are assumed . The pressure is within 120-305 um. We take the average of the min and max values.,"(Wang et al., 2007)",10.1021/jp076690b,
,,,,,,,,,,,,,,,,,,,,,,,,,,,,,,,
Pd41.30Cu58.70,mole fraction,foil,Pd41.30Cu58.70,25,,,,fcc+bcc,600,,,arc melting and rolling,130.3881,0.5,,,,,,3.20E-09,,,,,,,,"The primary side pressure = 0.1 MPaG and the secondary side pressure = 0 MPaG, T =  600 ° C, Experiment time = 3  hours, q in mol · m -1 · sec -1 · Pa -1/2",JP2010072926A,https://patents.google.com/patent/JP2011202258A/en?oq=JP+2012-201974,
Pd41.38Cu58.57Al0.05,mole fraction,foil,Pd41.38Cu58.57Al0.05,25,,,0.2964,fcc+bcc,600,,,arc melting and rolling,130.3881,0.5,,,,,,6.30E-09,,,,,,,,"The primary side pressure = 0.1 MPaG and the secondary side pressure = 0 MPaG, T =  600 ° C, Experiment time = 3  hours, q in mol · m -1 · sec -1 · Pa -1/2",JP2010072926A,https://patents.google.com/patent/JP2011202258A/en?oq=JP+2012-201974,
Pd41.02Cu58.78Al0.20,mole fraction,foil,Pd41.02Cu58.78Al0.20,25,,,0.2959,fcc+bcc,600,,,arc melting and rolling,130.3881,0.5,,,,,,8.10E-09,,,,,,,,"The primary side pressure = 0.1 MPaG and the secondary side pressure = 0 MPaG, T =  600 ° C, Experiment time = 3  hours, q in mol · m -1 · sec -1 · Pa -1/2",JP2010072926A,https://patents.google.com/patent/JP2011202258A/en?oq=JP+2012-201974,
Pd41.00Cu58.51Al0.49,mole fraction,foil,Pd41.00Cu58.51Al0.49,25,,,0.2952,fcc+bcc,600,,,arc melting and rolling,130.3881,0.5,,,,,,8.90E-09,,,,,,,,"The primary side pressure = 0.1 MPaG and the secondary side pressure = 0 MPaG, T =  600 ° C, Experiment time = 3  hours, q in mol · m -1 · sec -1 · Pa -1/2",JP2010072926A,https://patents.google.com/patent/JP2011202258A/en?oq=JP+2012-201974,
Pd40.21Cu57.86Al1.93,mole fraction,foil,Pd40.21Cu57.86Al1.93,25,,,0.2915,fcc+bcc,600,,,arc melting and rolling,130.3881,0.5,,,,,,6.50E-09,,,,,,,,"The primary side pressure = 0.1 MPaG and the secondary side pressure = 0 MPaG, T =  600 ° C, Experiment time = 3  hours, q in mol · m -1 · sec -1 · Pa -1/2",JP2010072926A,https://patents.google.com/patent/JP2011202258A/en?oq=JP+2012-201974,
Pd46.50Cu53.50,mole fraction,foil,Pd46.50Cu53.50,25,,,,fcc+bcc,600,,,arc melting and rolling,130.3881,0.5,,,,,,3.80E-09,,,,,,,,"The primary side pressure = 0.1 MPaG and the secondary side pressure = 0 MPaG, T =  600 ° C, Experiment time = 3  hours, q in mol · m -1 · sec -1 · Pa -1/2",JP2010072926A,https://patents.google.com/patent/JP2011202258A/en?oq=JP+2012-201974,
Pd45.80Cu53.98Al0.22,mole fraction,foil,Pd45.80Cu53.98Al0.22,25,,,0.2966,fcc+bcc,600,,,arc melting and rolling,130.3881,0.5,,,,,,8.90E-09,,,,,,,,"The primary side pressure = 0.1 MPaG and the secondary side pressure = 0 MPaG, T =  600 ° C, Experiment time = 3  hours, q in mol · m -1 · sec -1 · Pa -1/2",JP2010072926A,https://patents.google.com/patent/JP2011202258A/en?oq=JP+2012-201974,
Pd45.75Cu53.70Al0.55,mole fraction,foil,Pd45.75Cu53.70Al0.55,25,,,0.2958,fcc+bcc,600,,,arc melting and rolling,130.3881,0.5,,,,,,1.16E-08,,,,,,,,"The primary side pressure = 0.1 MPaG and the secondary side pressure = 0 MPaG, T =  600 ° C, Experiment time = 3  hours, q in mol · m -1 · sec -1 · Pa -1/2",JP2010072926A,https://patents.google.com/patent/JP2011202258A/en?oq=JP+2012-201974,
Pd45.25Cu53.77Al0.98,mole fraction,foil,Pd45.25Cu53.77Al0.98,25,,,0.2947,fcc+bcc,600,,,arc melting and rolling,130.3881,0.5,,,,,,1.30E-08,,,,,,,,"The primary side pressure = 0.1 MPaG and the secondary side pressure = 0 MPaG, T =  600 ° C, Experiment time = 3  hours, q in mol · m -1 · sec -1 · Pa -1/2",JP2010072926A,https://patents.google.com/patent/JP2011202258A/en?oq=JP+2012-201974,
Pd44.77Cu53.20Al2.03,mole fraction,foil,Pd44.77Cu53.20Al2.03,25,,,0.292,fcc+bcc,600,,,arc melting and rolling,130.3881,0.5,,,,,,9.00E-09,,,,,,,,"The primary side pressure = 0.1 MPaG and the secondary side pressure = 0 MPaG, T =  600 ° C, Experiment time = 3  hours, q in mol · m -1 · sec -1 · Pa -1/2",JP2010072926A,https://patents.google.com/patent/JP2011202258A/en?oq=JP+2012-201974,
Pd48.39Cu48.58Al3.03,mole fraction,foil,Pd48.39Cu48.58Al3.03,25,,,0.29,fcc+bcc,600,,,arc melting and rolling,130.3881,0.5,,,,,,6.20E-09,,,,,,,,"The primary side pressure = 0.1 MPaG and the secondary side pressure = 0 MPaG, T =  600 ° C, Experiment time = 3  hours, q in mol · m -1 · sec -1 · Pa -1/2",JP2010072926A,https://patents.google.com/patent/JP2011202258A/en?oq=JP+2012-201974,
Pd50.20Cu49.80,mole fraction,foil,Pd50.20Cu49.80,25,,,,fcc+bcc,600,,,arc melting and rolling,130.3881,0.5,,,,,,5.80E-09,,,,,,,,"The primary side pressure = 0.1 MPaG and the secondary side pressure = 0 MPaG, T =  600 ° C, Experiment time = 3  hours, q in mol · m -1 · sec -1 · Pa -1/2",JP2010072926A,https://patents.google.com/patent/JP2011202258A/en?oq=JP+2012-201974,
Pd49.88Cu50.07Al0.05,mole fraction,foil,Pd49.88Cu50.07Al0.05,25,,,0.2977,fcc+bcc,600,,,arc melting and rolling,130.3881,0.5,,,,,,6.10E-09,,,,,,,,"The primary side pressure = 0.1 MPaG and the secondary side pressure = 0 MPaG, T =  600 ° C, Experiment time = 3  hours, q in mol · m -1 · sec -1 · Pa -1/2",JP2010072926A,https://patents.google.com/patent/JP2011202258A/en?oq=JP+2012-201974,
Pd49.36Cu50.15Al0.49,mole fraction,foil,Pd49.36Cu50.15Al0.49,25,,,0.2965,fcc+bcc,600,,,arc melting and rolling,130.3881,0.5,,,,,,7.20E-09,,,,,,,,"The primary side pressure = 0.1 MPaG and the secondary side pressure = 0 MPaG, T =  600 ° C, Experiment time = 3  hours, q in mol · m -1 · sec -1 · Pa -1/2",JP2010072926A,https://patents.google.com/patent/JP2011202258A/en?oq=JP+2012-201974,
Pd49.19Cu49.78Al1.03,mole fraction,foil,Pd49.19Cu49.78Al1.03,25,,,0.2952,fcc+bcc,600,,,arc melting and rolling,130.3881,0.5,,,,,,8.30E-09,,,,,,,,"The primary side pressure = 0.1 MPaG and the secondary side pressure = 0 MPaG, T =  600 ° C, Experiment time = 3  hours, q in mol · m -1 · sec -1 · Pa -1/2",JP2010072926A,https://patents.google.com/patent/JP2011202258A/en?oq=JP+2012-201974,
Pd48.55Cu49.53Al1.92,mole fraction,foil,Pd48.55Cu49.53Al1.92,25,,,0.2928,fcc+bcc,600,,,arc melting and rolling,130.3881,0.5,,,,,,8.50E-09,,,,,,,,"The primary side pressure = 0.1 MPaG and the secondary side pressure = 0 MPaG, T =  600 ° C, Experiment time = 3  hours, q in mol · m -1 · sec -1 · Pa -1/2",JP2010072926A,https://patents.google.com/patent/JP2011202258A/en?oq=JP+2012-201974,
Pd48.08Cu48.08Al3.84,mole fraction,foil,Pd48.08Cu48.08Al3.84,25,,,0.288,fcc+bcc,600,,,arc melting and rolling,130.3881,0.5,,,,,,6.00E-09,,,,,,,,"The primary side pressure = 0.1 MPaG and the secondary side pressure = 0 MPaG, T =  600 ° C, Experiment time = 3  hours, q in mol · m -1 · sec -1 · Pa -1/2",JP2010072926A,https://patents.google.com/patent/JP2011202258A/en?oq=JP+2012-201974,
Pd44.50Cu55.00Al0.5,mole fraction,foil,Pd44.50Cu55.00Al0.50,25,,,0.2957,fcc+bcc,600,,,arc melting and rolling,130.3881,0.5,,,,,,1.08E-08,,,,,,,,"The primary side pressure = 0.1 MPaG and the secondary side pressure = 0 MPaG, T =  600 ° C, Experiment time = 3  hours, q in mol · m -1 · sec -1 · Pa -1/2",JP2010072926A,https://patents.google.com/patent/JP2011202258A/en?oq=JP+2012-201974,
Pd46.69Cu52.86Al0.46,mole fraction,foil,Pd46.69Cu52.86Al0.46,25,,,0.2962,fcc+bcc,600,,,arc melting and rolling,130.3881,0.5,,,,,,9.90E-09,,,,,,,,"The primary side pressure = 0.1 MPaG and the secondary side pressure = 0 MPaG, T =  600 ° C, Experiment time = 3  hours, q in mol · m -1 · sec -1 · Pa -1/2",JP2010072926A,https://patents.google.com/patent/JP2011202258A/en?oq=JP+2012-201974,
Pd47.66Cu51.84Al0.50,mole fraction,foil,Pd47.66Cu51.84Al0.50,25,,,0.2962,fcc+bcc,600,,,arc melting and rolling,130.3881,0.5,,,,,,8.70E-09,,,,,,,,"The primary side pressure = 0.1 MPaG and the secondary side pressure = 0 MPaG, T =  600 ° C, Experiment time = 3  hours, q in mol · m -1 · sec -1 · Pa -1/2",JP2010072926A,https://patents.google.com/patent/JP2011202258A/en?oq=JP+2012-201974,
Pd40.57Cu57.18Al2.25,mole fraction,foil,Pd40.57Cu57.18Al2.25,25,,,0.2908,fcc+bcc,600,,,arc melting and rolling,130.3881,0.5,,,,,,5.80E-09,,,,,,,,"The primary side pressure = 0.1 MPaG and the secondary side pressure = 0 MPaG, T =  600 ° C, Experiment time = 3  hours, q in mol · m -1 · sec -1 · Pa -1/2",JP2010072926A,https://patents.google.com/patent/JP2011202258A/en?oq=JP+2012-201974,
Pd44.74Cu52.10Al3.16,mole fraction,foil,Pd44.74Cu52.10Al3.16,25,,,0.2891,fcc+bcc,600,,,arc melting and rolling,130.3881,0.5,,,,,,5.50E-09,,,,,,,,"The primary side pressure = 0.1 MPaG and the secondary side pressure = 0 MPaG, T =  600 ° C, Experiment time = 3  hours, q in mol · m -1 · sec -1 · Pa -1/2",JP2010072926A,https://patents.google.com/patent/JP2011202258A/en?oq=JP+2012-201974,
Pd48.25Cu47.67Al4.08,mole fraction,foil,Pd48.25Cu47.67Al4.08,25,,,0.2874,fcc+bcc,600,,,arc melting and rolling,130.3881,0.5,,,,,,5.70E-09,,,,,,,,"The primary side pressure = 0.1 MPaG and the secondary side pressure = 0 MPaG, T =  600 ° C, Experiment time = 3  hours, q in mol · m -1 · sec -1 · Pa -1/2",JP2010072926A,https://patents.google.com/patent/JP2011202258A/en?oq=JP+2012-201974,
Pd38.89Cu60.58Al0.53,mole fraction,foil,Pd38.89Cu60.58Al0.53,25,,,0.2948,fcc+bcc,600,,,arc melting and rolling,130.3881,0.5,,,,,,5.00E-09,,,,,,,,"The primary side pressure = 0.1 MPaG and the secondary side pressure = 0 MPaG, T =  600 ° C, Experiment time = 3  hours, q in mol · m -1 · sec -1 · Pa -1/2",JP2010072926A,https://patents.google.com/patent/JP2011202258A/en?oq=JP+2012-201974,
Pd51.65Cu47.86Al0.49,mole fraction,foil,Pd51.65Cu47.86Al0.49,25,,,0.2969,fcc+bcc,600,,,arc melting and rolling,130.3881,0.5,,,,,,4.10E-09,,,,,,,,"The primary side pressure = 0.1 MPaG and the secondary side pressure = 0 MPaG, T =  600 ° C, Experiment time = 3  hours, q in mol · m -1 · sec -1 · Pa -1/2",JP2010072926A,https://patents.google.com/patent/JP2011202258A/en?oq=JP+2012-201974,
Pd38.62Cu59.41Al1.97,mole fraction,foil,Pd38.62Cu59.41Al1.97,25,,,0.2911,fcc+bcc,600,,,arc melting and rolling,130.3881,0.5,,,,,,4.40E-09,,,,,,,,"The primary side pressure = 0.1 MPaG and the secondary side pressure = 0 MPaG, T =  600 ° C, Experiment time = 3  hours, q in mol · m -1 · sec -1 · Pa -1/2",JP2010072926A,https://patents.google.com/patent/JP2011202258A/en?oq=JP+2012-201974,
Pd51.27Cu46.58Al2.15,mole fraction,foil,Pd51.27Cu46.58Al2.15,25,,,0.2927,fcc+bcc,600,,,arc melting and rolling,130.3881,0.5,,,,,,5.90E-09,,,,,,,,"The primary side pressure = 0.1 MPaG and the secondary side pressure = 0 MPaG, T =  600 ° C, Experiment time = 3  hours, q in mol · m -1 · sec -1 · Pa -1/2",JP2010072926A,https://patents.google.com/patent/JP2011202258A/en?oq=JP+2012-201974,
,,,,,,,,,,,,,,,,,,,,,,,,,,,,,,,
Pd47.66Cu51.84Al0.50,mole fraction,foil,Pd47.66Cu51.84Al0.50,25,,,0.2962,fcc+bcc,349.63,,,arc melting and rolling,130.3881,0.5,,,,,,1.53E-08,,,,,,,,"The primary side pressure = 0.1 MPaG and the secondary side pressure = 0 MPaG, T =  600 ° C, Experiment time = 3  hours, q in mol · m -1 · sec -1 · Pa -1/2",JP2010072926A,https://patents.google.com/patent/JP2011202258A/en?oq=JP+2012-201974,
Pd47.66Cu51.84Al0.50,mole fraction,foil,Pd47.66Cu51.84Al0.50,25,,,0.2962,fcc+bcc,399.78,,,arc melting and rolling,130.3881,0.5,,,,,,1.62E-08,,,,,,,,"The primary side pressure = 0.1 MPaG and the secondary side pressure = 0 MPaG, T =  600 ° C, Experiment time = 3  hours, q in mol · m -1 · sec -1 · Pa -1/2",JP2010072926A,https://patents.google.com/patent/JP2011202258A/en?oq=JP+2012-201974,
Pd47.66Cu51.84Al0.50,mole fraction,foil,Pd47.66Cu51.84Al0.50,25,,,0.2962,fcc+bcc,449.69,,,arc melting and rolling,130.3881,0.5,,,,,,1.57E-08,,,,,,,,"The primary side pressure = 0.1 MPaG and the secondary side pressure = 0 MPaG, T =  600 ° C, Experiment time = 3  hours, q in mol · m -1 · sec -1 · Pa -1/2",JP2010072926A,https://patents.google.com/patent/JP2011202258A/en?oq=JP+2012-201974,
Pd47.66Cu51.84Al0.50,mole fraction,foil,Pd47.66Cu51.84Al0.50,25,,,0.2962,fcc+bcc,499.99,,,arc melting and rolling,130.3881,0.5,,,,,,1.14E-08,,,,,,,,"The primary side pressure = 0.1 MPaG and the secondary side pressure = 0 MPaG, T =  600 ° C, Experiment time = 3  hours, q in mol · m -1 · sec -1 · Pa -1/2",JP2010072926A,https://patents.google.com/patent/JP2011202258A/en?oq=JP+2012-201974,
,,,,,,,,,,,,,,,,,,,,,,,,,,,,,,,
Pd41.30Cu58.70,mole fraction,foil,Pd41.30Cu58.70,25,,,,fcc+bcc,350.38,,,arc melting and rolling,130.3881,0.5,,,,,,1.35E-08,,,,,,,,"The primary side pressure = 0.1 MPaG and the secondary side pressure = 0 MPaG, T =  600 ° C, Experiment time = 3  hours, q in mol · m -1 · sec -1 · Pa -1/2",JP2010072926A,https://patents.google.com/patent/JP2011202258A/en?oq=JP+2012-201974,
Pd41.30Cu58.70,mole fraction,foil,Pd41.30Cu58.70,25,,,,fcc+bcc,400.02,,,arc melting and rolling,130.3881,0.5,,,,,,1.43E-08,,,,,,,,"The primary side pressure = 0.1 MPaG and the secondary side pressure = 0 MPaG, T =  600 ° C, Experiment time = 3  hours, q in mol · m -1 · sec -1 · Pa -1/2",JP2010072926A,https://patents.google.com/patent/JP2011202258A/en?oq=JP+2012-201974,
Pd41.30Cu58.70,mole fraction,foil,Pd41.30Cu58.70,25,,,,fcc+bcc,450.02,,,arc melting and rolling,130.3881,0.5,,,,,,1.51E-08,,,,,,,,"The primary side pressure = 0.1 MPaG and the secondary side pressure = 0 MPaG, T =  600 ° C, Experiment time = 3  hours, q in mol · m -1 · sec -1 · Pa -1/2",JP2010072926A,https://patents.google.com/patent/JP2011202258A/en?oq=JP+2012-201974,
Pd41.30Cu58.70,mole fraction,foil,Pd41.30Cu58.70,25,,,,fcc+bcc,500.37,,,arc melting and rolling,130.3881,0.5,,,,,,1.51E-08,,,,,,,,"The primary side pressure = 0.1 MPaG and the secondary side pressure = 0 MPaG, T =  600 ° C, Experiment time = 3  hours, q in mol · m -1 · sec -1 · Pa -1/2",JP2010072926A,https://patents.google.com/patent/JP2011202258A/en?oq=JP+2012-201974,
Pd41.30Cu58.70,mole fraction,foil,Pd41.30Cu58.70,25,,,,fcc+bcc,600.37,,,arc melting and rolling,130.3881,0.5,,,,,,3.86E-09,,,,,,,,"The primary side pressure = 0.1 MPaG and the secondary side pressure = 0 MPaG, T =  600 ° C, Experiment time = 3  hours, q in mol · m -1 · sec -1 · Pa -1/2",JP2010072926A,https://patents.google.com/patent/JP2011202258A/en?oq=JP+2012-201974,
,,,,,,,,,,,,,,,,,,,,,,,,,,,,,,,
Pd46.69Cu52.86Al0.46,mole fraction,foil,Pd46.69Cu52.86Al0.46,25,,,0.2962,fcc+bcc,351.09,,,arc melting and rolling,130.3881,0.5,,,,,,1.19E-08,,,,,,,,"The primary side pressure = 0.1 MPaG and the secondary side pressure = 0 MPaG, T =  600 ° C, Experiment time = 3  hours, q in mol · m -1 · sec -1 · Pa -1/2",JP2010072926A,https://patents.google.com/patent/JP2011202258A/en?oq=JP+2012-201974,
Pd46.69Cu52.86Al0.46,mole fraction,foil,Pd46.69Cu52.86Al0.46,25,,,0.2962,fcc+bcc,399.84,,,arc melting and rolling,130.3881,0.5,,,,,,1.28E-08,,,,,,,,"The primary side pressure = 0.1 MPaG and the secondary side pressure = 0 MPaG, T =  600 ° C, Experiment time = 3  hours, q in mol · m -1 · sec -1 · Pa -1/2",JP2010072926A,https://patents.google.com/patent/JP2011202258A/en?oq=JP+2012-201974,
Pd46.69Cu52.86Al0.46,mole fraction,foil,Pd46.69Cu52.86Al0.46,25,,,0.2962,fcc+bcc,450.37,,,arc melting and rolling,130.3881,0.5,,,,,,1.44E-08,,,,,,,,"The primary side pressure = 0.1 MPaG and the secondary side pressure = 0 MPaG, T =  600 ° C, Experiment time = 3  hours, q in mol · m -1 · sec -1 · Pa -1/2",JP2010072926A,https://patents.google.com/patent/JP2011202258A/en?oq=JP+2012-201974,
Pd46.69Cu52.86Al0.46,mole fraction,foil,Pd46.69Cu52.86Al0.46,25,,,0.2962,fcc+bcc,501.08,,,arc melting and rolling,130.3881,0.5,,,,,,1.53E-08,,,,,,,,"The primary side pressure = 0.1 MPaG and the secondary side pressure = 0 MPaG, T =  600 ° C, Experiment time = 3  hours, q in mol · m -1 · sec -1 · Pa -1/2",JP2010072926A,https://patents.google.com/patent/JP2011202258A/en?oq=JP+2012-201974,
,,,,,,,,,,,,,,,,,,,,,,,,,,,,,,,
Pd45.75Cu53.70Al0.55,mole fraction,foil,Pd45.75Cu53.70Al0.55,25,,,0.2958,fcc+bcc,350.2,,,arc melting and rolling,130.3881,0.5,,,,,,8.19E-09,,,,,,,,"The primary side pressure = 0.1 MPaG and the secondary side pressure = 0 MPaG, T =  600 ° C, Experiment time = 3  hours, q in mol · m -1 · sec -1 · Pa -1/2",JP2010072926A,https://patents.google.com/patent/JP2011202258A/en?oq=JP+2012-201974,
Pd45.75Cu53.70Al0.55,mole fraction,foil,Pd45.75Cu53.70Al0.55,25,,,0.2958,fcc+bcc,400.38,,,arc melting and rolling,130.3881,0.5,,,,,,9.04E-09,,,,,,,,"The primary side pressure = 0.1 MPaG and the secondary side pressure = 0 MPaG, T =  600 ° C, Experiment time = 3  hours, q in mol · m -1 · sec -1 · Pa -1/2",JP2010072926A,https://patents.google.com/patent/JP2011202258A/en?oq=JP+2012-201974,
Pd45.75Cu53.70Al0.55,mole fraction,foil,Pd45.75Cu53.70Al0.55,25,,,0.2958,fcc+bcc,450.2,,,arc melting and rolling,130.3881,0.5,,,,,,1.10E-08,,,,,,,,"The primary side pressure = 0.1 MPaG and the secondary side pressure = 0 MPaG, T =  600 ° C, Experiment time = 3  hours, q in mol · m -1 · sec -1 · Pa -1/2",JP2010072926A,https://patents.google.com/patent/JP2011202258A/en?oq=JP+2012-201974,
Pd45.75Cu53.70Al0.55,mole fraction,foil,Pd45.75Cu53.70Al0.55,25,,,0.2958,fcc+bcc,500.55,,,arc melting and rolling,130.3881,0.5,,,,,,1.41E-08,,,,,,,,"The primary side pressure = 0.1 MPaG and the secondary side pressure = 0 MPaG, T =  600 ° C, Experiment time = 3  hours, q in mol · m -1 · sec -1 · Pa -1/2",JP2010072926A,https://patents.google.com/patent/JP2011202258A/en?oq=JP+2012-201974,
,,,,,,,,,,,,,,,,,,,,,,,,,,,,,,,
Pd44.50Cu55.00Al0.5,mole fraction,foil,Pd44.50Cu55.00Al0.50,25,,,0.2957,fcc+bcc,349.67,,,arc melting and rolling,130.3881,0.5,,,,,,4.99E-09,,,,,,,,"The primary side pressure = 0.1 MPaG and the secondary side pressure = 0 MPaG, T =  600 ° C, Experiment time = 3  hours, q in mol · m -1 · sec -1 · Pa -1/2",JP2010072926A,https://patents.google.com/patent/JP2011202258A/en?oq=JP+2012-201974,
Pd44.50Cu55.00Al0.5,mole fraction,foil,Pd44.50Cu55.00Al0.50,25,,,0.2957,fcc+bcc,399.49,,,arc melting and rolling,130.3881,0.5,,,,,,5.81E-09,,,,,,,,"The primary side pressure = 0.1 MPaG and the secondary side pressure = 0 MPaG, T =  600 ° C, Experiment time = 3  hours, q in mol · m -1 · sec -1 · Pa -1/2",JP2010072926A,https://patents.google.com/patent/JP2011202258A/en?oq=JP+2012-201974,
Pd44.50Cu55.00Al0.5,mole fraction,foil,Pd44.50Cu55.00Al0.50,25,,,0.2957,fcc+bcc,449.13,,,arc melting and rolling,130.3881,0.5,,,,,,7.16E-09,,,,,,,,"The primary side pressure = 0.1 MPaG and the secondary side pressure = 0 MPaG, T =  600 ° C, Experiment time = 3  hours, q in mol · m -1 · sec -1 · Pa -1/2",JP2010072926A,https://patents.google.com/patent/JP2011202258A/en?oq=JP+2012-201974,
Pd44.50Cu55.00Al0.5,mole fraction,foil,Pd44.50Cu55.00Al0.50,25,,,0.2957,fcc+bcc,499.84,,,arc melting and rolling,130.3881,0.5,,,,,,9.49E-09,,,,,,,,"The primary side pressure = 0.1 MPaG and the secondary side pressure = 0 MPaG, T =  600 ° C, Experiment time = 3  hours, q in mol · m -1 · sec -1 · Pa -1/2",JP2010072926A,https://patents.google.com/patent/JP2011202258A/en?oq=JP+2012-201974,
,,,,,,,,,,,,,,,,,,,,,,,,,,,,,,,
