Repository: AldoKwamibar/Pd-membranes-permeability

# Palladium alloy Membranes Permeability Prediction with CatBoost & Virtual Screening

This repository contains Python notebooks (`.ipynb`) and datasets related to hydrogen permeability prediction in palladium-based alloy membranes.

All datasets are provided in flat file formats (CSV/XLSX), compatible with Microsoft Excel (tested on Version 2508).

---

## 🚀 Project Structure

PhD. Project organization

## Dataset (Folder)
     ___Lattice parameters.xlsx ----> Vegard's law
    |
    |___Palladium_Alloy_Membranes dataset_QSPR_ML.csv ----> Pd alloy dataset for modelling
    |
    |___oliynyk_extended_std_unit.csv ----> Property dataset for CBFV

File: Palladium_Alloy_Membranes dataset_QSPR_ML.csv (part 24 of 25)
Alloy Formula,"Composition
Pd60Cu40,weight fraction,foil,Pd47.25Cu52.75,100,,,,bcc,550,,,melting and rolling,1581.1388,0.5,,,,,,2.45E-09,,,,,,,,The shape of the tape from which the membrane was punched has dimensions (100 ?m (T) × 20 mm (W) × 200 mm (L)).,JP2010070818A,https://patents.google.com/patent/JP2010070818A/en?oq=JP+2012-201974,
Pd60Cu40,weight fraction,foil,Pd47.25Cu52.75,100,,,,bcc,500,,,melting and rolling,1581.1388,0.5,,,,,,9.31E-09,,,,,,,,The shape of the tape from which the membrane was punched has dimensions (100 ?m (T) × 20 mm (W) × 200 mm (L)).,JP2010070818A,https://patents.google.com/patent/JP2010070818A/en?oq=JP+2012-201974,
Pd60Cu40,weight fraction,foil,Pd47.25Cu52.75,100,,,,bcc,450,,,melting and rolling,1581.1388,0.5,,,,,,1.16E-08,,,,,,,,The shape of the tape from which the membrane was punched has dimensions (100 ?m (T) × 20 mm (W) × 200 mm (L)).,JP2010070818A,https://patents.google.com/patent/JP2010070818A/en?oq=JP+2012-201974,
Pd60Cu40,weight fraction,foil,Pd47.25Cu52.75,100,,,,bcc,400,,,melting and rolling,1581.1388,0.5,,,,,,1.04E-08,,,,,,,,The shape of the tape from which the membrane was punched has dimensions (100 ?m (T) × 20 mm (W) × 200 mm (L)).,JP2010070818A,https://patents.google.com/patent/JP2010070818A/en?oq=JP+2012-201974,
Pd60Cu40,weight fraction,foil,Pd47.25Cu52.75,100,,,,bcc,300,,,melting and rolling,1581.1388,0.5,,,,,,5.31E-09,,,,,,,,The shape of the tape from which the membrane was punched has dimensions (100 ?m (T) × 20 mm (W) × 200 mm (L)).,JP2010070818A,https://patents.google.com/patent/JP2010070818A/en?oq=JP+2012-201974,
Pd60Cu40,weight fraction,foil,Pd47.25Cu52.75,100,,,,bcc,200,,,melting and rolling,1581.1388,0.5,,,,,,3.00E-09,,,,,,,,The shape of the tape from which the membrane was punched has dimensions (100 ?m (T) × 20 mm (W) × 200 mm (L)).,JP2010070818A,https://patents.google.com/patent/JP2010070818A/en?oq=JP+2012-201974,
Pd60Cu40,weight fraction,foil,Pd47.25Cu52.75,100,,,,bcc,150,,,melting and rolling,1581.1388,0.5,,,,,,2.31E-09,,,,,,,,The shape of the tape from which the membrane was punched has dimensions (100 ?m (T) × 20 mm (W) × 200 mm (L)).,JP2010070818A,https://patents.google.com/patent/JP2010070818A/en?oq=JP+2012-201974,
,,,,,,,,,,,,,,,,,,,,,,,,,,,,,,,
Pd46.28Cu51.73Mn1.99,mole fraction,foil,Pd46.28Cu51.73Mn1.99,100,,,0.2933,fcc+bcc,550,,,melting and rolling,1581.1388,0.5,,,,,,8.11E-09,,,,,,,,The shape of the tape from which the membrane was punched has dimensions (100 ?m (T) × 20 mm (W) × 200 mm (L)).,JP2010070818A,https://patents.google.com/patent/JP2010070818A/en?oq=JP+2012-201974,
Pd46.28Cu51.73Mn1.99,mole fraction,foil,Pd46.28Cu51.73Mn1.99,100,,,0.2933,fcc+bcc,500,,,melting and rolling,1581.1388,0.5,,,,,,8.39E-09,,,,,,,,The shape of the tape from which the membrane was punched has dimensions (100 ?m (T) × 20 mm (W) × 200 mm (L)).,JP2010070818A,https://patents.google.com/patent/JP2010070818A/en?oq=JP+2012-201974,
Pd46.28Cu51.73Mn1.99,mole fraction,foil,Pd46.28Cu51.73Mn1.99,100,,,0.2933,fcc+bcc,450,,,melting and rolling,1581.1388,0.5,,,,,,7.49E-09,,,,,,,,The shape of the tape from which the membrane was punched has dimensions (100 ?m (T) × 20 mm (W) × 200 mm (L)).,JP2010070818A,https://patents.google.com/patent/JP2010070818A/en?oq=JP+2012-201974,
Pd46.28Cu51.73Mn1.99,mole fraction,foil,Pd46.28Cu51.73Mn1.99,100,,,0.2933,fcc+bcc,400,,,melting and rolling,1581.1388,0.5,,,,,,6.16E-09,,,,,,,,The shape of the tape from which the membrane was punched has dimensions (100 ?m (T) × 20 mm (W) × 200 mm (L)).,JP2010070818A,https://patents.google.com/patent/JP2010070818A/en?oq=JP+2012-201974,
Pd46.28Cu51.73Mn1.99,mole fraction,foil,Pd46.28Cu51.73Mn1.99,100,,,0.2933,fcc+bcc,300,,,melting and rolling,1581.1388,0.5,,,,,,2.73E-09,,,,,,,,The shape of the tape from which the membrane was punched has dimensions (100 ?m (T) × 20 mm (W) × 200 mm (L)).,JP2010070818A,https://patents.google.com/patent/JP2010070818A/en?oq=JP+2012-201974,
Pd46.28Cu51.73Mn1.99,mole fraction,foil,Pd46.28Cu51.73Mn1.99,100,,,0.2933,fcc+bcc,200,,,melting and rolling,1581.1388,0.5,,,,,,1.71E-09,,,,,,,,The shape of the tape from which the membrane was punched has dimensions (100 ?m (T) × 20 mm (W) × 200 mm (L)).,JP2010070818A,https://patents.google.com/patent/JP2010070818A/en?oq=JP+2012-201974,
,,,,,,,,,,,,,,,,,,,,,,,,,,,,,,,
Pd47.24Cu52.71Mn0.05,mole fraction,foil,Pd47.24Cu52.71Mn0.05,100,,,0.2973,fcc+bcc,550,,,melting and rolling,1581.1388,0.5,,,,,,6.25E-09,,,,,,,,The shape of the tape from which the membrane was punched has dimensions (100 ?m (T) × 20 mm (W) × 200 mm (L)).,JP2010070818A,https://patents.google.com/patent/JP2010070818A/en?oq=JP+2012-201974,
Pd47.24Cu52.71Mn0.05,mole fraction,foil,Pd47.24Cu52.71Mn0.05,100,,,0.2973,fcc+bcc,500,,,melting and rolling,1581.1388,0.5,,,,,,1.43E-08,,,,,,,,The shape of the tape from which the membrane was punched has dimensions (100 ?m (T) × 20 mm (W) × 200 mm (L)).,JP2010070818A,https://patents.google.com/patent/JP2010070818A/en?oq=JP+2012-201974,
Pd47.24Cu52.71Mn0.05,mole fraction,foil,Pd47.24Cu52.71Mn0.05,100,,,0.2973,fcc+bcc,450,,,melting and rolling,1581.1388,0.5,,,,,,1.72E-08,,,,,,,,The shape of the tape from which the membrane was punched has dimensions (100 ?m (T) × 20 mm (W) × 200 mm (L)).,JP2010070818A,https://patents.google.com/patent/JP2010070818A/en?oq=JP+2012-201974,
Pd47.24Cu52.71Mn0.05,mole fraction,foil,Pd47.24Cu52.71Mn0.05,100,,,0.2973,fcc+bcc,400,,,melting and rolling,1581.1388,0.5,,,,,,1.62E-08,,,,,,,,The shape of the tape from which the membrane was punched has dimensions (100 ?m (T) × 20 mm (W) × 200 mm (L)).,JP2010070818A,https://patents.google.com/patent/JP2010070818A/en?oq=JP+2012-201974,
Pd47.24Cu52.71Mn0.05,mole fraction,foil,Pd47.24Cu52.71Mn0.05,100,,,0.2973,fcc+bcc,300,,,melting and rolling,1581.1388,0.5,,,,,,1.40E-08,,,,,,,,The shape of the tape from which the membrane was punched has dimensions (100 ?m (T) × 20 mm (W) × 200 mm (L)).,JP2010070818A,https://patents.google.com/patent/JP2010070818A/en?oq=JP+2012-201974,
Pd47.24Cu52.71Mn0.05,mole fraction,foil,Pd47.24Cu52.71Mn0.05,100,,,0.2973,fcc+bcc,200,,,melting and rolling,1581.1388,0.5,,,,,,1.13E-08,,,,,,,,The shape of the tape from which the membrane was punched has dimensions (100 ?m (T) × 20 mm (W) × 200 mm (L)).,JP2010070818A,https://patents.google.com/patent/JP2010070818A/en?oq=JP+2012-201974,
Pd47.24Cu52.71Mn0.05,mole fraction,foil,Pd47.24Cu52.71Mn0.05,100,,,0.2973,fcc+bcc,150,,,melting and rolling,1581.1388,0.5,,,,,,9.90E-09,,,,,,,,The shape of the tape from which the membrane was punched has dimensions (100 ?m (T) × 20 mm (W) × 200 mm (L)).,JP2010070818A,https://patents.google.com/patent/JP2010070818A/en?oq=JP+2012-201974,
,,,,,,,,,,,,,,,,,,,,,,,,,,,,,,,
Pd47.24Cu52.46Mn0.30,mole fraction,foil,Pd47.24Cu52.46Mn0.30,100,,,0.2968,fcc+bcc,550,,,melting and rolling,1581.1388,0.5,,,,,,8.30E-09,,,,,,,,The shape of the tape from which the membrane was punched has dimensions (100 ?m (T) × 20 mm (W) × 200 mm (L)).,JP2010070818A,https://patents.google.com/patent/JP2010070818A/en?oq=JP+2012-201974,
Pd47.24Cu52.46Mn0.30,mole fraction,foil,Pd47.24Cu52.46Mn0.30,100,,,0.2968,fcc+bcc,450,,,melting and rolling,1581.1388,0.5,,,,,,1.64E-08,,,,,,,,The shape of the tape from which the membrane was punched has dimensions (100 ?m (T) × 20 mm (W) × 200 mm (L)).,JP2010070818A,https://patents.google.com/patent/JP2010070818A/en?oq=JP+2012-201974,
Pd47.24Cu52.46Mn0.30,mole fraction,foil,Pd47.24Cu52.46Mn0.30,100,,,0.2968,fcc+bcc,400,,,melting and rolling,1581.1388,0.5,,,,,,1.08E-08,,,,,,,,The shape of the tape from which the membrane was punched has dimensions (100 ?m (T) × 20 mm (W) × 200 mm (L)).,JP2010070818A,https://patents.google.com/patent/JP2010070818A/en?oq=JP+2012-201974,
Pd47.24Cu52.46Mn0.30,mole fraction,foil,Pd47.24Cu52.46Mn0.30,100,,,0.2968,fcc+bcc,300,,,melting and rolling,1581.1388,0.5,,,,,,6.40E-09,,,,,,,,The shape of the tape from which the membrane was punched has dimensions (100 ?m (T) × 20 mm (W) × 200 mm (L)).,JP2010070818A,https://patents.google.com/patent/JP2010070818A/en?oq=JP+2012-201974,
Pd47.24Cu52.46Mn0.30,mole fraction,foil,Pd47.24Cu52.46Mn0.30,100,,,0.2968,fcc+bcc,200,,,melting and rolling,1581.1388,0.5,,,,,,2.71E-09,,,,,,,,The shape of the tape from which the membrane was punched has dimensions (100 ?m (T) × 20 mm (W) × 200 mm (L)).,JP2010070818A,https://patents.google.com/patent/JP2010070818A/en?oq=JP+2012-201974,
,,,,,,,,,,,,,,,,,,,,,,,,,,,,,,,
Pd46.77Cu52.24Mn0.99,mole fraction,foil,Pd46.77Cu52.24Mn0.99,100,,,0.2954,fcc+bcc,550,,,melting and rolling,1581.1388,0.5,,,,,,1.26E-08,,,,,,,,The shape of the tape from which the membrane was punched has dimensions (100 ?m (T) × 20 mm (W) × 200 mm (L)).,JP2010070818A,https://patents.google.com/patent/JP2010070818A/en?oq=JP+2012-201974,
Pd46.77Cu52.24Mn0.99,mole fraction,foil,Pd46.77Cu52.24Mn0.99,100,,,0.2954,fcc+bcc,500,,,melting and rolling,1581.1388,0.5,,,,,,1.36E-08,,,,,,,,The shape of the tape from which the membrane was punched has dimensions (100 ?m (T) × 20 mm (W) × 200 mm (L)).,JP2010070818A,https://patents.google.com/patent/JP2010070818A/en?oq=JP+2012-201974,
Pd46.77Cu52.24Mn0.99,mole fraction,foil,Pd46.77Cu52.24Mn0.99,100,,,0.2954,fcc+bcc,450,,,melting and rolling,1581.1388,0.5,,,,,,1.28E-08,,,,,,,,The shape of the tape from which the membrane was punched has dimensions (100 ?m (T) × 20 mm (W) × 200 mm (L)).,JP2010070818A,https://patents.google.com/patent/JP2010070818A/en?oq=JP+2012-201974,
Pd46.77Cu52.24Mn0.99,mole fraction,foil,Pd46.77Cu52.24Mn0.99,100,,,0.2954,fcc+bcc,400,,,melting and rolling,1581.1388,0.5,,,,,,1.20E-08,,,,,,,,The shape of the tape from which the membrane was punched has dimensions (100 ?m (T) × 20 mm (W) × 200 mm (L)).,JP2010070818A,https://patents.google.com/patent/JP2010070818A/en?oq=JP+2012-201974,
Pd46.77Cu52.24Mn0.99,mole fraction,foil,Pd46.77Cu52.24Mn0.99,100,,,0.2954,fcc+bcc,300,,,melting and rolling,1581.1388,0.5,,,,,,9.64E-09,,,,,,,,The shape of the tape from which the membrane was punched has dimensions (100 ?m (T) × 20 mm (W) × 200 mm (L)).,JP2010070818A,https://patents.google.com/patent/JP2010070818A/en?oq=JP+2012-201974,
Pd46.77Cu52.24Mn0.99,mole fraction,foil,Pd46.77Cu52.24Mn0.99,100,,,0.2954,fcc+bcc,200,,,melting and rolling,1581.1388,0.5,,,,,,6.82E-09,,,,,,,,The shape of the tape from which the membrane was punched has dimensions (100 ?m (T) × 20 mm (W) × 200 mm (L)).,JP2010070818A,https://patents.google.com/patent/JP2010070818A/en?oq=JP+2012-201974,
Pd46.77Cu52.24Mn0.99,mole fraction,foil,Pd46.77Cu52.24Mn0.99,100,,,0.2954,fcc+bcc,150,,,melting and rolling,1581.1388,0.5,,,,,,3.14E-09,,,,,,,,The shape of the tape from which the membrane was punched has dimensions (100 ?m (T) × 20 mm (W) × 200 mm (L)).,JP2010070818A,https://patents.google.com/patent/JP2010070818A/en?oq=JP+2012-201974,
,,,,,,,,,,,,,,,,,,,,,,,,,,,,,,,
Pd47.01Cu52.49Mn0.5,mole fraction,foil,Pd47.01Cu52.49Mn0.5,100,,,0.2964,fcc+bcc,550,,,melting and rolling,1581.1388,0.5,,,,,,1.30E-08,,,,,,,,The shape of the tape from which the membrane was punched has dimensions (100 ?m (T) × 20 mm (W) × 200 mm (L)).,JP2010070818A,https://patents.google.com/patent/JP2010070818A/en?oq=JP+2012-201974,
Pd47.01Cu52.49Mn0.5,mole fraction,foil,Pd47.01Cu52.49Mn0.5,100,,,0.2964,fcc+bcc,500,,,melting and rolling,1581.1388,0.5,,,,,,1.50E-08,,,,,,,,The shape of the tape from which the membrane was punched has dimensions (100 ?m (T) × 20 mm (W) × 200 mm (L)).,JP2010070818A,https://patents.google.com/patent/JP2010070818A/en?oq=JP+2012-201974,
Pd47.01Cu52.49Mn0.5,mole fraction,foil,Pd47.01Cu52.49Mn0.5,100,,,0.2964,fcc+bcc,450,,,melting and rolling,1581.1388,0.5,,,,,,1.41E-08,,,,,,,,The shape of the tape from which the membrane was punched has dimensions (100 ?m (T) × 20 mm (W) × 200 mm (L)).,JP2010070818A,https://patents.google.com/patent/JP2010070818A/en?oq=JP+2012-201974,
Pd47.01Cu52.49Mn0.5,mole fraction,foil,Pd47.01Cu52.49Mn0.5,100,,,0.2964,fcc+bcc,400,,,melting and rolling,1581.1388,0.5,,,,,,1.28E-08,,,,,,,,The shape of the tape from which the membrane was punched has dimensions (100 ?m (T) × 20 mm (W) × 200 mm (L)).,JP2010070818A,https://patents.google.com/patent/JP2010070818A/en?oq=JP+2012-201974,
Pd47.01Cu52.49Mn0.5,mole fraction,foil,Pd47.01Cu52.49Mn0.5,100,,,0.2964,fcc+bcc,300,,,melting and rolling,1581.1388,0.5,,,,,,1.07E-08,,,,,,,,The shape of the tape from which the membrane was punched has dimensions (100 ?m (T) × 20 mm (W) × 200 mm (L)).,JP2010070818A,https://patents.google.com/patent/JP2010070818A/en?oq=JP+2012-201974,
Pd47.01Cu52.49Mn0.5,mole fraction,foil,Pd47.01Cu52.49Mn0.5,100,,,0.2964,fcc+bcc,200,,,melting and rolling,1581.1388,0.5,,,,,,7.96E-09,,,,,,,,The shape of the tape from which the membrane was punched has dimensions (100 ?m (T) × 20 mm (W) × 200 mm (L)).,JP2010070818A,https://patents.google.com/patent/JP2010070818A/en?oq=JP+2012-201974,
Pd47.01Cu52.49Mn0.5,mole fraction,foil,Pd47.01Cu52.49Mn0.5,100,,,0.2964,fcc+bcc,150,,,melting and rolling,1581.1388,0.5,,,,,,5.82E-09,,,,,,,,The shape of the tape from which the membrane was punched has dimensions (100 ?m (T) × 20 mm (W) × 200 mm (L)).,JP2010070818A,https://patents.google.com/patent/JP2010070818A/en?oq=JP+2012-201974,
,,,,,,,,,,,,,,,,,,,,,,,,,,,,,,,
Pd60Cu40,weight fraction,foil,Pd47.25Cu52.75,15,,,,bcc,19.18,,,melting casrting an cold rolling,70.6893,0.5,2.08,,,,,4.53E-10,,,,,,,,· First-side pressure: 0.05 MPa·G and  Second-side pressure: 0 MPa·G. Measurement was done for 2.5 h. The foils have been thermally treated to convert the structure to fully bcc,EP4400619 A,https://patentimages.storage.googleapis.com/d9/07/41/febec422296ca5/EP4400619A1.pdf,
Pd60Cu40,weight fraction,foil,Pd47.25Cu52.75,15,,,,bcc,48.63,,,melting casrting an cold rolling,70.6893,0.5,2.08,,,,,1.32E-09,,,,,,,,· First-side pressure: 0.05 MPa·G and  Second-side pressure: 0 MPa·G. Measurement was done for 2.5 h. The foils have been thermally treated to convert the structure to fully bcc,EP4400619 A,https://patentimages.storage.googleapis.com/d9/07/41/febec422296ca5/EP4400619A1.pdf,
Pd60Cu40,weight fraction,foil,Pd47.25Cu52.75,15,,,,bcc,100,,,melting casrting an cold rolling,70.6893,0.5,2.08,,,,,4.91E-09,,,,,,,,· First-side pressure: 0.05 MPa·G and  Second-side pressure: 0 MPa·G. Measurement was done for 2.5 h. The foils have been thermally treated to convert the structure to fully bcc,EP4400619 A,https://patentimages.storage.googleapis.com/d9/07/41/febec422296ca5/EP4400619A1.pdf,
Pd60Cu40,weight fraction,foil,Pd47.25Cu52.75,15,,,,bcc,150.68,,,melting casrting an cold rolling,70.6893,0.5,2.08,,,,,7.97E-09,,,,,,,,· First-side pressure: 0.05 MPa·G and  Second-side pressure: 0 MPa·G. Measurement was done for 2.5 h. The foils have been thermally treated to convert the structure to fully bcc,EP4400619 A,https://patentimages.storage.googleapis.com/d9/07/41/febec422296ca5/EP4400619A1.pdf,
Pd60Cu40,weight fraction,foil,Pd47.25Cu52.75,15,,,,bcc,198.63,,,melting casrting an cold rolling,70.6893,0.5,2.08,,,,,1.03E-08,,,,,,,,· First-side pressure: 0.05 MPa·G and  Second-side pressure: 0 MPa·G. Measurement was done for 2.5 h. The foils have been thermally treated to convert the structure to fully bcc,EP4400619 A,https://patentimages.storage.googleapis.com/d9/07/41/febec422296ca5/EP4400619A1.pdf,
Pd60Cu40,weight fraction,foil,Pd47.25Cu52.75,15,,,,bcc,248.63,,,melting casrting an cold rolling,70.6893,0.5,2.08,,,,,1.27E-08,,,,,,,,· First-side pressure: 0.05 MPa·G and  Second-side pressure: 0 MPa·G. Measurement was done for 2.5 h. The foils have been thermally treated to convert the structure to fully bcc,EP4400619 A,https://patentimages.storage.googleapis.com/d9/07/41/febec422296ca5/EP4400619A1.pdf,
Pd60Cu40,weight fraction,foil,Pd47.25Cu52.75,15,,,,bcc,298.63,,,melting casrting an cold rolling,70.6893,0.5,2.08,,,,,1.47E-08,,,,,,,,· First-side pressure: 0.05 MPa·G and  Second-side pressure: 0 MPa·G. Measurement was done for 2.5 h. The foils have been thermally treated to convert the structure to fully bcc,EP4400619 A,https://patentimages.storage.googleapis.com/d9/07/41/febec422296ca5/EP4400619A1.pdf,
Pd60Cu40,weight fraction,foil,Pd47.25Cu52.75,15,,,,bcc,348.63,,,melting casrting an cold rolling,70.6893,0.5,2.08,,,,,1.62E-08,,,,,,,,· First-side pressure: 0.05 MPa·G and  Second-side pressure: 0 MPa·G. Measurement was done for 2.5 h. The foils have been thermally treated to convert the structure to fully bcc,EP4400619 A,https://patentimages.storage.googleapis.com/d9/07/41/febec422296ca5/EP4400619A1.pdf,
Pd60Cu40,weight fraction,foil,Pd47.25Cu52.75,15,,,,bcc,400,,,melting casrting an cold rolling,70.6893,0.5,2.08,,,,,1.73E-08,,,,,,,,· First-side pressure: 0.05 MPa·G and  Second-side pressure: 0 MPa·G. Measurement was done for 2.5 h. The foils have been thermally treated to convert the structure to fully bcc,EP4400619 A,https://patentimages.storage.googleapis.com/d9/07/41/febec422296ca5/EP4400619A1.pdf,
Pd60Cu40,weight fraction,foil,Pd47.25Cu52.75,15,,,,bcc,450,,,melting casrting an cold rolling,70.6893,0.5,2.08,,,,,1.76E-08,,,,,,,,· First-side pressure: 0.05 MPa·G and  Second-side pressure: 0 MPa·G. Measurement was done for 2.5 h. The foils have been thermally treated to convert the structure to fully bcc,EP4400619 A,https://patentimages.storage.googleapis.com/d9/07/41/febec422296ca5/EP4400619A1.pdf,
Pd60Cu40,weight fraction,foil,Pd47.25Cu52.75,15,,,,bcc,498.63,,,melting casrting an cold rolling,70.6893,0.5,2.08,,,,,1.66E-08,,,,,,,,· First-side pressure: 0.05 MPa·G and  Second-side pressure: 0 MPa·G. Measurement was done for 2.5 h. The foils have been thermally treated to convert the structure to fully bcc,EP4400619 A,https://patentimages.storage.googleapis.com/d9/07/41/febec422296ca5/EP4400619A1.pdf,
Pd60Cu40,weight fraction,foil,Pd47.25Cu52.75,15,,,,bcc,547.95,,,melting casrting an cold rolling,70.6893,0.5,2.08,,,,,6.72E-09,,,,,,,,· First-side pressure: 0.05 MPa·G and  Second-side pressure: 0 MPa·G. Measurement was done for 2.5 h. The foils have been thermally treated to convert the structure to fully bcc,EP4400619 A,https://patentimages.storage.googleapis.com/d9/07/41/febec422296ca5/EP4400619A1.pdf,
Pd60Cu40,weight fraction,foil,Pd47.25Cu52.75,15,,,,bcc,597.95,,,melting casrting an cold rolling,70.6893,0.5,2.08,,,,,1.62E-09,,,,,,,,· First-side pressure: 0.05 MPa·G and  Second-side pressure: 0 MPa·G. Measurement was done for 2.5 h. The foils have been thermally treated to convert the structure to fully bcc,EP4400619 A,https://patentimages.storage.googleapis.com/d9/07/41/febec422296ca5/EP4400619A1.pdf,
,,,,,,,,,,,,,,,,,,,,,,,,,,,,,,,
Pd61Cu39,weight fraction,foil,Pd48.30Cu51.70,15,,,,bcc,150.68,,,melting casrting an cold rolling,70.6893,0.5,,,,,,1.27E-08,,,,,,,,· First-side pressure: 0.05 MPa·G and  Second-side pressure: 0 MPa·G. Measurement was done for 2.5 h. The foils have been thermally treated to convert the structure to fully bcc,EP4400619 A,https://patentimages.storage.googleapis.com/d9/07/41/febec422296ca5/EP4400619A1.pdf,
Pd61Cu39,weight fraction,foil,Pd48.30Cu51.70,15,,,,bcc,199.32,,,melting casrting an cold rolling,70.6893,0.5,,,,,,1.59E-08,,,,,,,,· First-side pressure: 0.05 MPa·G and  Second-side pressure: 0 MPa·G. Measurement was done for 2.5 h. The foils have been thermally treated to convert the structure to fully bcc,EP4400619 A,https://patentimages.storage.googleapis.com/d9/07/41/febec422296ca5/EP4400619A1.pdf,
Pd61Cu39,weight fraction,foil,Pd48.30Cu51.70,15,,,,bcc,250,,,melting casrting an cold rolling,70.6893,0.5,,,,,,1.99E-08,,,,,,,,· First-side pressure: 0.05 MPa·G and  Second-side pressure: 0 MPa·G. Measurement was done for 2.5 h. The foils have been thermally treated to convert the structure to fully bcc,EP4400619 A,https://patentimages.storage.googleapis.com/d9/07/41/febec422296ca5/EP4400619A1.pdf,
Pd61Cu39,weight fraction,foil,Pd48.30Cu51.70,15,,,,bcc,297.95,,,melting casrting an cold rolling,70.6893,0.5,,,,,,2.21E-08,,,,,,,,· First-side pressure: 0.05 MPa·G and  Second-side pressure: 0 MPa·G. Measurement was done for 2.5 h. The foils have been thermally treated to convert the structure to fully bcc,EP4400619 A,https://patentimages.storage.googleapis.com/d9/07/41/febec422296ca5/EP4400619A1.pdf,
Pd61Cu39,weight fraction,foil,Pd48.30Cu51.70,15,,,,bcc,348.63,,,melting casrting an cold rolling,70.6893,0.5,,,,,,2.27E-08,,,,,,,,· First-side pressure: 0.05 MPa·G and  Second-side pressure: 0 MPa·G. Measurement was done for 2.5 h. The foils have been thermally treated to convert the structure to fully bcc,EP4400619 A,https://patentimages.storage.googleapis.com/d9/07/41/febec422296ca5/EP4400619A1.pdf,
Pd61Cu39,weight fraction,foil,Pd48.30Cu51.70,15,,,,bcc,400,,,melting casrting an cold rolling,70.6893,0.5,,,,,,2.20E-08,,,,,,,,· First-side pressure: 0.05 MPa·G and  Second-side pressure: 0 MPa·G. Measurement was done for 2.5 h. The foils have been thermally treated to convert the structure to fully bcc,EP4400619 A,https://patentimages.storage.googleapis.com/d9/07/41/febec422296ca5/EP4400619A1.pdf,
Pd61Cu39,weight fraction,foil,Pd48.30Cu51.70,15,,,,bcc,449.32,,,melting casrting an cold rolling,70.6893,0.5,,,,,,1.72E-08,,,,,,,,· First-side pressure: 0.05 MPa·G and  Second-side pressure: 0 MPa·G. Measurement was done for 2.5 h. The foils have been thermally treated to convert the structure to fully bcc,EP4400619 A,https://patentimages.storage.googleapis.com/d9/07/41/febec422296ca5/EP4400619A1.pdf,
Pd61Cu39,weight fraction,foil,Pd48.30Cu51.70,15,,,,bcc,499.32,,,melting casrting an cold rolling,70.6893,0.5,,,,,,9.78E-09,,,,,,,,· First-side pressure: 0.05 MPa·G and  Second-side pressure: 0 MPa·G. Measurement was done for 2.5 h. The foils have been thermally treated to convert the structure to fully bcc,EP4400619 A,https://patentimages.storage.googleapis.com/d9/07/41/febec422296ca5/EP4400619A1.pdf,
Pd61Cu39,weight fraction,foil,Pd48.30Cu51.70,15,,,,bcc,548.63,,,melting casrting an cold rolling,70.6893,0.5,,,,,,2.49E-09,,,,,,,,· First-side pressure: 0.05 MPa·G and  Second-side pressure: 0 MPa·G. Measurement was done for 2.5 h. The foils have been thermally treated to convert the structure to fully bcc,EP4400619 A,https://patentimages.storage.googleapis.com/d9/07/41/febec422296ca5/EP4400619A1.pdf,
Pd61Cu39,weight fraction,foil,Pd48.30Cu51.70,15,,,,bcc,598.63,,,melting casrting an cold rolling,70.6893,0.5,,,,,,2.23E-09,,,,,,,,· First-side pressure: 0.05 MPa·G and  Second-side pressure: 0 MPa·G. Measurement was done for 2.5 h. The foils have been thermally treated to convert the structure to fully bcc,EP4400619 A,https://patentimages.storage.googleapis.com/d9/07/41/febec422296ca5/EP4400619A1.pdf,
,,,,,,,,,,,,,,,,,,,,,,,,,,,,,,,
Pd77Ag23,weight fraction,foil,Pd77.25Ag22.75,1.9,,,0.3931,fcc,300,,,dc magnetron sputtering,288.5729,0.5,2.0 cm2,,,,,4.51E-10,0.068571429,,,,,,,The data were extracted on Figure 1 (d). The actual thickness of the membrane is taken instead of the nominal. The result before air thermal treatment is taken.,"(Ramachandran et al., 2010)",https://doi.org/10.1016/j.apsusc.2010.03.131,
Pd77Ag23,weight fraction,foil,Pd77.25Ag22.75,1.9,,,0.3931,fcc,300,,,dc magnetron sputtering,496.3453,0.5,,,,,,4.72E-10,0.123428571,,,,,,,The data were extracted on Figure 1 (d). The actual thickness of the membrane is taken instead of the nominal. The result before air thermal treatment is taken.,"(Ramachandran et al., 2010)",https://doi.org/10.1016/j.apsusc.2010.03.131,
Pd77Ag23,weight fraction,foil,Pd77.25Ag22.75,1.9,,,0.3931,fcc,300,,,dc magnetron sputtering,607.9268,0.5,,,,,,4.80E-10,0.153714286,,,,,,,The data were extracted on Figure 1 (d). The actual thickness of the membrane is taken instead of the nominal. The result before air thermal treatment is taken.,"(Ramachandran et al., 2010)",https://doi.org/10.1016/j.apsusc.2010.03.131,
Pd77Ag23,weight fraction,foil,Pd77.25Ag22.75,1.9,,,0.3931,fcc,300,,,dc magnetron sputtering,736.8227,0.5,,,,,,4.91E-10,0.190285714,,,,,,,The data were extracted on Figure 1 (d). The actual thickness of the membrane is taken instead of the nominal. The result before air thermal treatment is taken.,"(Ramachandran et al., 2010)",https://doi.org/10.1016/j.apsusc.2010.03.131,
Pd77Ag23,weight fraction,foil,Pd77.25Ag22.75,1.9,,,0.3931,fcc,300,,,dc magnetron sputtering,829.166,0.5,,,,,,4.96E-10,0.216571429,,,,,,,The data were extracted on Figure 1 (d). The actual thickness of the membrane is taken instead of the nominal. The result before air thermal treatment is taken.,"(Ramachandran et al., 2010)",https://doi.org/10.1016/j.apsusc.2010.03.131,
Pd77Ag23,weight fraction,foil,Pd77.25Ag22.75,1.9,,,0.3931,fcc,300,,,dc magnetron sputtering,904.195,0.5,,,,,,5.00E-10,0.237714286,,,,,,,The data were extracted on Figure 1 (d). The actual thickness of the membrane is taken instead of the nominal. The result before air thermal treatment is taken.,"(Ramachandran et al., 2010)",https://doi.org/10.1016/j.apsusc.2010.03.131,
,,,,,,,,,,,,,,,,,,,,,,,,,,,,,,,
Pd77Ag23,weight fraction,foil,Pd77.25Ag22.75,5.4,,,0.3931,fcc,300,,,dc magnetron sputtering,246.2488,0.5,,,,,,9.02E-10,0.041142857,,,,,,,The data were extracted on Figure 1 (d). The actual thickness of the membrane is taken instead of the nominal. The result before air thermal treatment is taken.,"(Ramachandran et al., 2010)",https://doi.org/10.1016/j.apsusc.2010.03.131,
Pd77Ag23,weight fraction,foil,Pd77.25Ag22.75,5.4,,,0.3931,fcc,300,,,dc magnetron sputtering,529.0503,0.5,,,,,,7.35E-10,0.072,,,,,,,The data were extracted on Figure 1 (d). The actual thickness of the membrane is taken instead of the nominal. The result before air thermal treatment is taken.,"(Ramachandran et al., 2010)",https://doi.org/10.1016/j.apsusc.2010.03.131,
Pd77Ag23,weight fraction,foil,Pd77.25Ag22.75,5.4,,,0.3931,fcc,300,,,dc magnetron sputtering,809.9278,0.5,,,,,,7.31E-10,0.109714286,,,,,,,The data were extracted on Figure 1 (d). The actual thickness of the membrane is taken instead of the nominal. The result before air thermal treatment is taken.,"(Ramachandran et al., 2010)",https://doi.org/10.1016/j.apsusc.2010.03.131,
Pd77Ag23,weight fraction,foil,Pd77.25Ag22.75,5.4,,,0.3931,fcc,300,,,dc magnetron sputtering,1038.8623,0.5,,,,,,7.31E-10,0.140571429,,,,,,,The data were extracted on Figure 1 (d). The actual thickness of the membrane is taken instead of the nominal. The result before air thermal treatment is taken.,"(Ramachandran et al., 2010)",https://doi.org/10.1016/j.apsusc.2010.03.131,
Pd77Ag23,weight fraction,foil,Pd77.25Ag22.75,5.4,,,0.3931,fcc,300,,,dc magnetron sputtering,1217.7775,0.5,,,,,,7.45E-10,0.168,,,,,,,The data were extracted on Figure 1 (d). The actual thickness of the membrane is taken instead of the nominal. The result before air thermal treatment is taken.,"(Ramachandran et al., 2010)",https://doi.org/10.1016/j.apsusc.2010.03.131,
Pd77Ag23,weight fraction,foil,Pd77.25Ag22.75,5.4,,,0.3931,fcc,300,,,dc magnetron sputtering,1390.9212,0.5,,,,,,7.45E-10,0.192,,,,,,,The data were extracted on Figure 1 (d). The actual thickness of the membrane is taken instead of the nominal. The result before air thermal treatment is taken.,"(Ramachandran et al., 2010)",https://doi.org/10.1016/j.apsusc.2010.03.131,
Pd77Ag23,weight fraction,foil,Pd77.25Ag22.75,5.4,,,0.3931,fcc,300,,,dc magnetron sputtering,1650.6368,0.5,,,,,,7.44E-10,0.227428571,,,,,,,The data were extracted on Figure 1 (d). The actual thickness of the membrane is taken instead of the nominal. The result before air thermal treatment is taken.,"(Ramachandran et al., 2010)",https://doi.org/10.1016/j.apsusc.2010.03.131,
Pd77Ag23,weight fraction,foil,Pd77.25Ag22.75,5.4,,,0.3931,fcc,300,,,dc magnetron sputtering,1946.9049,0.5,,,,,,7.70E-10,0.277714286,,,,,,,The data were extracted on Figure 1 (d). The actual thickness of the membrane is taken instead of the nominal. The result before air thermal treatment is taken.,"(Ramachandran et al., 2010)",https://doi.org/10.1016/j.apsusc.2010.03.131,
,,,,,,,,,,,,,,,,,,,,,,,,,,,,,,,
Pd77Ag23,weight fraction,foil,Pd77.25Ag22.75,10,,,0.3931,fcc,300,,,dc magnetron sputtering,273.1823,0.5,,,,,,4.60E-10,0.012571429,,,,,,,The data were extracted on Figure 1 (d). The actual thickness of the membrane is taken instead of the nominal. The result before air thermal treatment is taken.,"(Ramachandran et al., 2010)",https://doi.org/10.1016/j.apsusc.2010.03.131,
Pd77Ag23,weight fraction,foil,Pd77.25Ag22.75,10,,,0.3931,fcc,300,,,dc magnetron sputtering,819.5469,0.5,,,,,,5.23E-10,0.042857143,,,,,,,The data were extracted on Figure 1 (d). The actual thickness of the membrane is taken instead of the nominal. The result before air thermal treatment is taken.,"(Ramachandran et al., 2010)",https://doi.org/10.1016/j.apsusc.2010.03.131,
Pd77Ag23,weight fraction,foil,Pd77.25Ag22.75,10,,,0.3931,fcc,300,,,dc magnetron sputtering,1231.2442,0.5,,,,,,5.48E-10,0.067428571,,,,,,,The data were extracted on Figure 1 (d). The actual thickness of the membrane is taken instead of the nominal. The result before air thermal treatment is taken.,"(Ramachandran et al., 2010)",https://doi.org/10.1016/j.apsusc.2010.03.131,
Pd77Ag23,weight fraction,foil,Pd77.25Ag22.75,10,,,0.3931,fcc,300,,,dc magnetron sputtering,1968.0669,0.5,,,,,,5.55E-10,0.109142857,,,,,,,The data were extracted on Figure 1 (d). The actual thickness of the membrane is taken instead of the nominal. The result before air thermal treatment is taken.,"(Ramachandran et al., 2010)",https://doi.org/10.1016/j.apsusc.2010.03.131,
Pd77Ag23,weight fraction,foil,Pd77.25Ag22.75,10,,,0.3931,fcc,300,,,dc magnetron sputtering,2500.9648,0.5,,,,,,5.64E-10,0.141142857,,,,,,,The data were extracted on Figure 1 (d). The actual thickness of the membrane is taken instead of the nominal. The result before air thermal treatment is taken.,"(Ramachandran et al., 2010)",https://doi.org/10.1016/j.apsusc.2010.03.131,
,,,,,,,,,,,,,,,,,,,,,,,,,,,,,,,
Pd,mole fraction,foil,Pd,10,,,0.389,fcc,500,,,electroless plating,57.0468,0.5,2.98 cm2,,,,,9.38E-09,0.053484108,13.2,,,,,,The lattice parameters were calculated based on the the h k l values given intext by using UnitCell software. ,"(Mukaida et al., 2010)",https://doi.org/10.1016/j.memsci.2010.09.025,
Pd,mole fraction,foil,Pd,10,,,0.389,fcc,500,,,electroless plating,113.9636,0.5,,,,,,1.26E-08,0.143473241,,,,,,,The lattice parameters were calculated based on the the h k l values given intext by using UnitCell software. ,"(Mukaida et al., 2010)",https://doi.org/10.1016/j.memsci.2010.09.025,
Pd,mole fraction,foil,Pd,10,,,0.389,fcc,500,,,electroless plating,163.8335,0.5,,,,,,1.36E-08,0.222425971,,,,,,,The lattice parameters were calculated based on the the h k l values given intext by using UnitCell software. ,"(Mukaida et al., 2010)",https://doi.org/10.1016/j.memsci.2010.09.025,
Pd,mole fraction,foil,Pd,10,,,0.389,fcc,500,,,electroless plating,209.7282,0.5,,,,,,1.41E-08,0.296284977,,,,,,,The lattice parameters were calculated based on the the h k l values given intext by using UnitCell software. ,"(Mukaida et al., 2010)",https://doi.org/10.1016/j.memsci.2010.09.025,
Pd,mole fraction,foil,Pd,10,,,0.389,fcc,500,,,electroless plating,248.0341,0.5,,,,,,1.45E-08,0.359532057,,,,,,,The lattice parameters were calculated based on the the h k l values given intext by using UnitCell software. ,"(Mukaida et al., 2010)",https://doi.org/10.1016/j.memsci.2010.09.025,
Pd,mole fraction,foil,Pd,10,,,0.389,fcc,500,,,electroless plating,288.8696,0.5,,,,,,1.46E-08,0.421081228,,,,,,,The lattice parameters were calculated based on the the h k l values given intext by using UnitCell software. ,"(Mukaida et al., 2010)",https://doi.org/10.1016/j.memsci.2010.09.025,
,,,,,,,,,,,,,,,,,,,,,,,,,,,,,,,
Pd,mole fraction,foil,Pd,10,,,0.389,fcc,450,,,electroless plating,67.7074,0.5,,,,,,1.04E-08,0.070463189,,,,,,,The lattice parameters were calculated based on the the h k l values given intext by using UnitCell software. ,"(Mukaida et al., 2010)",https://doi.org/10.1016/j.memsci.2010.09.025,
Pd,mole fraction,foil,Pd,10,,,0.389,fcc,450,,,electroless plating,112.1567,0.5,,,,,,1.14E-08,0.128192067,,,,,,,The lattice parameters were calculated based on the the h k l values given intext by using UnitCell software. ,"(Mukaida et al., 2010)",https://doi.org/10.1016/j.memsci.2010.09.025,
Pd,mole fraction,foil,Pd,10,,,0.389,fcc,450,,,electroless plating,162.7493,0.5,,,,,,1.21E-08,0.196957349,,,,,,,The lattice parameters were calculated based on the the h k l values given intext by using UnitCell software. ,"(Mukaida et al., 2010)",https://doi.org/10.1016/j.memsci.2010.09.025,
Pd,mole fraction,foil,Pd,10,,,0.389,fcc,450,,,electroless plating,210.8124,0.5,,,,,,1.27E-08,0.267420538,,,,,,,The lattice parameters were calculated based on the the h k l values given intext by using UnitCell software. ,"(Mukaida et al., 2010)",https://doi.org/10.1016/j.memsci.2010.09.025,
Pd,mole fraction,foil,Pd,10,,,0.389,fcc,450,,,electroless plating,251.6479,0.5,,,,,,1.27E-08,0.320055691,,,,,,,The lattice parameters were calculated based on the the h k l values given intext by using UnitCell software. ,"(Mukaida et al., 2010)",https://doi.org/10.1016/j.memsci.2010.09.025,
Pd,mole fraction,foil,Pd,10,,,0.389,fcc,450,,,electroless plating,289.9537,0.5,,,,,,1.29E-08,0.375237707,,,,,,,The lattice parameters were calculated based on the the h k l values given intext by using UnitCell software. ,"(Mukaida et al., 2010)",https://doi.org/10.1016/j.memsci.2010.09.025,
,,,,,,,,,,,,,,,,,,,,,,,,,,,,,,,
Pd,mole fraction,foil,Pd,10,,,0.389,fcc,400,,,electroless plating,51.4455,0.5,,,,,,5.78E-09,0.029713393,,,,,,,The lattice parameters were calculated based on the the h k l values given intext by using UnitCell software. ,"(Mukaida et al., 2010)",https://doi.org/10.1016/j.memsci.2010.09.025,
Pd,mole fraction,foil,Pd,10,,,0.389,fcc,400,,,electroless plating,116.1318,0.5,,,,,,1.01E-08,0.117155664,,,,,,,The lattice parameters were calculated based on the the h k l values given intext by using UnitCell software. ,"(Mukaida et al., 2010)",https://doi.org/10.1016/j.memsci.2010.09.025,
Pd,mole fraction,foil,Pd,10,,,0.389,fcc,400,,,electroless plating,165.821,0.5,,,,,,1.11E-08,0.183374083,,,,,,,The lattice parameters were calculated based on the the h k l values given intext by using UnitCell software. ,"(Mukaida et al., 2010)",https://doi.org/10.1016/j.memsci.2010.09.025,
Pd,mole fraction,foil,Pd,10,,,0.389,fcc,400,,,electroless plating,212.9806,0.5,,,,,,1.16E-08,0.24704564,,,,,,,The lattice parameters were calculated based on the the h k l values given intext by using UnitCell software. ,"(Mukaida et al., 2010)",https://doi.org/10.1016/j.memsci.2010.09.025,
Pd,mole fraction,foil,Pd,10,,,0.389,fcc,400,,,electroless plating,254.5389,0.5,,,,,,1.18E-08,0.301378701,,,,,,,The lattice parameters were calculated based on the the h k l values given intext by using UnitCell software. ,"(Mukaida et al., 2010)",https://doi.org/10.1016/j.memsci.2010.09.025,
Pd,mole fraction,foil,Pd,10,,,0.389,fcc,400,,,electroless plating,293.9289,0.5,,,,,,1.20E-08,0.352315947,,,,,,,The lattice parameters were calculated based on the the h k l values given intext by using UnitCell software. ,"(Mukaida et al., 2010)",https://doi.org/10.1016/j.memsci.2010.09.025,
,,,,,,,,,,,,,,,,,,,,,,,,,,,,,,,
Pd,mole fraction,foil,Pd,10,,,0.389,fcc,300,,,electroless plating,57.2275,0.5,,,,,,5.49E-09,0.031411301,,,,,,,The lattice parameters were calculated based on the the h k l values given intext by using UnitCell software. ,"(Mukaida et al., 2010)",https://doi.org/10.1016/j.memsci.2010.09.025,
Pd,mole fraction,foil,Pd,10,,,0.389,fcc,300,,,electroless plating,113.2408,0.5,,,,,,6.52E-09,0.073859006,,,,,,,The lattice parameters were calculated based on the the h k l values given intext by using UnitCell software. ,"(Mukaida et al., 2010)",https://doi.org/10.1016/j.memsci.2010.09.025,
Pd,mole fraction,foil,Pd,10,,,0.389,fcc,300,,,electroless plating,166.3631,0.5,,,,,,6.89E-09,0.114608802,,,,,,,The lattice parameters were calculated based on the the h k l values given intext by using UnitCell software. ,"(Mukaida et al., 2010)",https://doi.org/10.1016/j.memsci.2010.09.025,
Pd,mole fraction,foil,Pd,10,,,0.389,fcc,300,,,electroless plating,211.1737,0.5,,,,,,6.91E-09,0.146020103,,,,,,,The lattice parameters were calculated based on the the h k l values given intext by using UnitCell software. ,"(Mukaida et al., 2010)",https://doi.org/10.1016/j.memsci.2010.09.025,
Pd,mole fraction,foil,Pd,10,,,0.389,fcc,300,,,electroless plating,224.906,0.5,,,,,,6.79E-09,0.152811736,,,,,,,The lattice parameters were calculated based on the the h k l values given intext by using UnitCell software. ,"(Mukaida et al., 2010)",https://doi.org/10.1016/j.memsci.2010.09.025,
Pd,mole fraction,foil,Pd,10,,,0.389,fcc,300,,,electroless plating,255.623,0.5,,,,,,6.97E-09,0.178280359,,,,,,,The lattice parameters were calculated based on the the h k l values given intext by using UnitCell software. ,"(Mukaida et al., 2010)",https://doi.org/10.1016/j.memsci.2010.09.025,
Pd,mole fraction,foil,Pd,10,,,0.389,fcc,300,,,electroless plating,294.6516,0.5,,,,,,7.12E-09,0.20969166,,,,,,,The lattice parameters were calculated based on the the h k l values given intext by using UnitCell software. ,"(Mukaida et al., 2010)",https://doi.org/10.1016/j.memsci.2010.09.025,
,,,,,,,,,,,,,,,,,,,,,,,,,,,,,,,
Pd,mole fraction,foil,Pd,10,,,0.389,fcc,350,,,electroless plating,102.0382,0.5,,,,,,7.57E-09,0.077254822,,,,,,,The lattice parameters were calculated based on the the h k l values given intext by using UnitCell software. ,"(Mukaida et al., 2010)",https://doi.org/10.1016/j.memsci.2010.09.025,
Pd,mole fraction,foil,Pd,10,,,0.389,fcc,350,,,electroless plating,164.7369,0.5,,,,,,8.53E-09,0.140501902,,,,,,,The lattice parameters were calculated based on the the h k l values given intext by using UnitCell software. ,"(Mukaida et al., 2010)",https://doi.org/10.1016/j.memsci.2010.09.025,
Pd,mole fraction,foil,Pd,10,,,0.389,fcc,350,,,electroless plating,210.8124,0.5,,,,,,8.82E-09,0.185920945,,,,,,,The lattice parameters were calculated based on the the h k l values given intext by using UnitCell software. ,"(Mukaida et al., 2010)",https://doi.org/10.1016/j.memsci.2010.09.025,
Pd,mole fraction,foil,Pd,10,,,0.389,fcc,350,,,electroless plating,253.8161,0.5,,,,,,8.86E-09,0.224972833,,,,,,,The lattice parameters were calculated based on the the h k l values given intext by using UnitCell software. ,"(Mukaida et al., 2010)",https://doi.org/10.1016/j.memsci.2010.09.025,
Pd,mole fraction,foil,Pd,10,,,0.389,fcc,350,,,electroless plating,293.2061,0.5,,,,,,8.98E-09,0.263175767,,,,,,,The lattice parameters were calculated based on the the h k l values given intext by using UnitCell software. ,"(Mukaida et al., 2010)",https://doi.org/10.1016/j.memsci.2010.09.025,
,,,,,,,,,,,,,,,,,,,,,,,,,,,,,,,
Pd65Ag30Pt5,weight fraction,tube,Pd66.80Ag30.40Pt2.80,150,,,0.3951,fcc,500,,,melting and forming on cylindrical tube,551.3393,0.5,,,,,,9.30E-09,4.6,,,,,0.007431273,,P1 = 3 atm and P2 = 0 atm,"(Yamamoto et al., 1964) USP 3155467",https://patents.google.com/patent/US3155467,
Pd65Ag28Au5Ru2,weight fraction,tube,Pd66.724Ag28.343Au2.772Ru2.161,150,,,0.3949,fcc,500,,,melting and forming on cylindrical tube,551.3393,0.5,,,,,,9.70E-09,4.8,,,,,,,P1 = 3 atm and P2 = 0 atm,"(Yamamoto et al., 1964) USP 3155467",https://patents.google.com/patent/US3155467,
Pd70Au25Pt5,weight fraction,tube,Pd81.18Au15.66Pt3.16,150,,,0.3921,fcc,500,,,melting and forming on cylindrical tube,551.3393,0.5,,,,,,9.30E-09,4.6,,,,,,,P1 = 3 atm and P2 = 0 atm,"(Yamamoto et al., 1964) USP 3155467",https://patents.google.com/patent/US3155467,
Pd70Au25Rh5,weight fraction,tube,Pd78.94Au15.23Rh5.83,150,,,0.3914,fcc,500,,,melting and forming on cylindrical tube,551.3393,0.5,,,,,,9.10E-09,4.5,,,,,,,P1 = 3 atm and P2 = 0 atm,"(Yamamoto et al., 1964) USP 3155467",https://patents.google.com/patent/US3155467,
