Repository: AldoKwamibar/Pd-membranes-permeability

# Palladium alloy Membranes Permeability Prediction with CatBoost & Virtual Screening

This repository contains Python notebooks (`.ipynb`) and datasets related to hydrogen permeability prediction in palladium-based alloy membranes.

All datasets are provided in flat file formats (CSV/XLSX), compatible with Microsoft Excel (tested on Version 2508).

---

## 🚀 Project Structure

PhD. Project organization

## Dataset (Folder)
     ___Lattice parameters.xlsx ----> Vegard's law
    |
    |___Palladium_Alloy_Membranes dataset_QSPR_ML.csv ----> Pd alloy dataset for modelling
    |
    |___oliynyk_extended_std_unit.csv ----> Property dataset for CBFV

File: Palladium_Alloy_Membranes dataset_QSPR_ML.csv (part 25 of 25)
Alloy Formula,"Composition
Pd68Ag30Rh2,weight fraction,tube,Pd68.24Ag29.69Rh2.08,150,,,0.3947,fcc,500,,,melting and forming on cylindrical tube,551.3393,0.5,,,,,,9.30E-09,4.6,,,,,,,P1 = 3 atm and P2 = 0 atm,"(Yamamoto et al., 1964) USP 3155467",https://patents.google.com/patent/US3155467,
Pd68Ag30Ru2,weight fraction,tube,Pd68.21Ag29.68Rh2.11,150,,,0.3946,fcc,500,,,melting and forming on cylindrical tube,551.3393,0.5,,,,,,1.01E-08,5,,,,,,,P1 = 3 atm and P2 = 0 atm,"(Yamamoto et al., 1964) USP 3155467",https://patents.google.com/patent/US3155467,
Pd67Ag30Ir3,weight fraction,tube,Pd68.90Ag29.98Ir1.12,150,,,0.3948,fcc,500,,,melting and forming on cylindrical tube,551.3393,0.5,,,,,,9.10E-09,4.5,,,,,,,P1 = 3 atm and P2 = 0 atm,"(Yamamoto et al., 1964) USP 3155467",https://patents.google.com/patent/US3155467,
Pd65Cu10Au20Pt5,weight fraction,tube,Pd68.226Cu17.574Au11.338Pt2.862,150,,,0.3864,fcc,500,,,melting and forming on cylindrical tube,551.3393,0.5,,,,,,9.10E-09,4.5,,,,,,,P1 = 3 atm and P2 = 0 atm,"(Yamamoto et al., 1964) USP 3155467",https://patents.google.com/patent/US3155467,
Pd65Cu10Au20Pt1Rh2Ru1.8Fe0.2,weight fraction,tube,Pd66.712Cu17.184Au11.087Pt0.560Rh2.123Ru1.944Fe0.391,150,,,0.3857,fcc,500,,,melting and forming on cylindrical tube,551.3393,0.5,,,,,,1.11E-08,5.5,,,,,,,P1 = 3 atm and P2 = 0 atm,"(Yamamoto et al., 1964) USP 3155467",https://patents.google.com/patent/US3155467,
Pd,mole fraction,tube,Pd,150,,,0.389,fcc,500,,,melting and forming on cylindrical tube,551.3393,0.5,,,,,,4.65E-09,2.3,,,,,,,P1 = 3 atm and P2 = 0 atm,"(Yamamoto et al., 1964) USP 3155467",https://patents.google.com/patent/US3155467,
Pd90Ag10,weight fraction,tube,Pd90.13Ag9.87,150,,,0.3906,fcc,500,,,melting and forming on cylindrical tube,551.3393,0.5,,,,,,6.87E-09,3.4,,,,,,,P1 = 3 atm and P2 = 0 atm,"(Yamamoto et al., 1964) USP 3155467",https://patents.google.com/patent/US3155467,
Pd80Ag20,weight fraction,tube,Pd80.22Ag19.78,150,,,0.3925,fcc,500,,,melting and forming on cylindrical tube,551.3393,0.5,,,,,,7.68E-09,3.8,,,,,,,P1 = 3 atm and P2 = 0 atm,"(Yamamoto et al., 1964) USP 3155467",https://patents.google.com/patent/US3155467,
Pd70Ag30,weight fraction,tube,Pd70.29Ag29.71,150,,,0.3944,fcc,500,,,melting and forming on cylindrical tube,551.3393,0.5,,,,,,8.29E-09,4.1,,,,,,,P1 = 3 atm and P2 = 0 atm,"(Yamamoto et al., 1964) USP 3155467",https://patents.google.com/patent/US3155467,
Pd60Ag40,weight fraction,tube,Pd60.34Ag39.66,150,,,0.3964,fcc,500,,,melting and forming on cylindrical tube,551.3393,0.5,,,,,,8.09E-09,4,,,,,,,P1 = 3 atm and P2 = 0 atm,"(Yamamoto et al., 1964) USP 3155467",https://patents.google.com/patent/US3155467,
Pd95Au5,weight fraction,tube,Pd97.24Au2.76,150,,,0.3896,fcc,500,,,melting and forming on cylindrical tube,551.3393,0.5,,,,,,9.30E-09,4.6,,,,,,,P1 = 3 atm and P2 = 0 atm,"(Yamamoto et al., 1964) USP 3155467",https://patents.google.com/patent/US3155467,
Pd90Au10,weight fraction,tube,Pd94.34Au5.66,150,,,0.3901,fcc,500,,,melting and forming on cylindrical tube,551.3393,0.5,,,,,,1.01E-08,5,,,,,,,P1 = 3 atm and P2 = 0 atm,"(Yamamoto et al., 1964) USP 3155467",https://patents.google.com/patent/US3155467,
Pd85Au15,weight fraction,tube,Pd91.30Au8.70,150,,,0.3907,fcc,500,,,melting and forming on cylindrical tube,551.3393,0.5,,,,,,9.70E-09,4.8,,,,,,,P1 = 3 atm and P2 = 0 atm,"(Yamamoto et al., 1964) USP 3155467",https://patents.google.com/patent/US3155467,
Pd80Au20,weight fraction,tube,Pd88.10Au11.90,150,,,0.3914,fcc,500,,,melting and forming on cylindrical tube,551.3393,0.5,,,,,,9.30E-09,4.6,,,,,,,P1 = 3 atm and P2 = 0 atm,"(Yamamoto et al., 1964) USP 3155467",https://patents.google.com/patent/US3155467,
Pd75Au25,weight fraction,tube,Pd84.74Au15.26,150,,,0.3921,fcc,500,,,melting and forming on cylindrical tube,551.3393,0.5,,,,,,9.30E-09,4.6,,,,,,,P1 = 3 atm and P2 = 0 atm,"(Yamamoto et al., 1964) USP 3155467",https://patents.google.com/patent/US3155467,
Pd90Pt10,weight fraction,tube,Pd94.29Pt5.71,150,,,0.3891,fcc,500,,,melting and forming on cylindrical tube,551.3393,0.5,,,,,,5.66E-09,2.8,,,,,,,P1 = 3 atm and P2 = 0 atm,"(Yamamoto et al., 1964) USP 3155467",https://patents.google.com/patent/US3155467,
Pd80Pt20,weight fraction,tube,Pd88.00Pt12.00,150,,,0.3893,fcc,500,,,melting and forming on cylindrical tube,551.3393,0.5,,,,,,2.63E-09,1.3,,,,,,,P1 = 3 atm and P2 = 0 atm,"(Yamamoto et al., 1964) USP 3155467",https://patents.google.com/patent/US3155467,
Pd95Rh5,weight fraction,tube,Pd94.84Rh5.16,150,,,0.3886,fcc,500,,,melting and forming on cylindrical tube,551.3393,0.5,,,,,,6.27E-09,3.1,,,,,,,P1 = 3 atm and P2 = 0 atm,"(Yamamoto et al., 1964) USP 3155467",https://patents.google.com/patent/US3155467,
Pd90Rh10,weight fraction,tube,Pd89.69Rh10.31,150,,,0.3882,fcc,500,,,melting and forming on cylindrical tube,551.3393,0.5,,,,,,4.04E-09,2,,,,,,,P1 = 3 atm and P2 = 0 atm,"(Yamamoto et al., 1964) USP 3155467",https://patents.google.com/patent/US3155467,
,,,,,,,,,,,,,,,,,,,,,,,,,,,,,,,
Pd75Ag20Au2.5Ru2.5,weight fraction,tube,Pd75.985Ag19.981Au1.368Ru2.666,160,,,0.393,fcc,580,,,commercial,24.9391,0.5,,,,,,5.15E-08,4.82E-05,*10^-4 mol/cm2/min,,,,166.6666667,,"The thickness is assumed to be equal to the difference between the outer diameter and the inner diameter (OD=1.6 mm and ID = 1.44 mm. The concentration of the solute elements of the alloys was guessed because the authors haven't given explicitely %Ag, %Au, %Ru but theri sum %Ag+%Au+%Ru.","(Yoshida et al., 1983)",https://doi.org/10.1016/0022-5088(83)90353-3,
Pd75Ag20Au2.5Ru2.5,weight fraction,tube,Pd75.985Ag19.981Au1.368Ru2.666,160,,,0.393,fcc,580,,,commercial,65.8392,0.5,,,,,,4.16E-08,0.000102591,,,,,,,"The thickness is assumed to be equal to the difference between the outer diameter and the inner diameter (OD=1.6 mm and ID = 1.44 mm. The concentration of the solute elements of the alloys was guessed because the authors haven't given explicitely %Ag, %Au, %Ru but theri sum %Ag+%Au+%Ru.","(Yoshida et al., 1983)",https://doi.org/10.1016/0022-5088(83)90353-3,
Pd75Ag20Au2.5Ru2.5,weight fraction,tube,Pd75.985Ag19.981Au1.368Ru2.666,160,,,0.393,fcc,580,,,commercial,120.7052,0.5,,,,,,3.95E-08,0.000178756,,,,,,,"The thickness is assumed to be equal to the difference between the outer diameter and the inner diameter (OD=1.6 mm and ID = 1.44 mm. The concentration of the solute elements of the alloys was guessed because the authors haven't given explicitely %Ag, %Au, %Ru but theri sum %Ag+%Au+%Ru.","(Yoshida et al., 1983)",https://doi.org/10.1016/0022-5088(83)90353-3,
Pd75Ag20Au2.5Ru2.5,weight fraction,tube,Pd75.985Ag19.981Au1.368Ru2.666,160,,,0.393,fcc,580,,,commercial,221.4592,0.5,,,,,,3.71E-08,0.000307772,,,,,,,"The thickness is assumed to be equal to the difference between the outer diameter and the inner diameter (OD=1.6 mm and ID = 1.44 mm. The concentration of the solute elements of the alloys was guessed because the authors haven't given explicitely %Ag, %Au, %Ru but theri sum %Ag+%Au+%Ru.","(Yoshida et al., 1983)",https://doi.org/10.1016/0022-5088(83)90353-3,
Pd75Ag20Au2.5Ru2.5,weight fraction,tube,Pd75.985Ag19.981Au1.368Ru2.666,160,,,0.393,fcc,580,,,commercial,444.9135,0.5,,,,,,3.68E-08,0.00061399,,,,,,,"The thickness is assumed to be equal to the difference between the outer diameter and the inner diameter (OD=1.6 mm and ID = 1.44 mm. The concentration of the solute elements of the alloys was guessed because the authors haven't given explicitely %Ag, %Au, %Ru but theri sum %Ag+%Au+%Ru.","(Yoshida et al., 1983)",https://doi.org/10.1016/0022-5088(83)90353-3,
Pd75Ag20Au2.5Ru2.5,weight fraction,tube,Pd75.985Ag19.981Au1.368Ru2.666,160,,,0.393,fcc,580,,,commercial,619.4872,0.5,,,,,,3.67E-08,0.000851813,,,,,,,"The thickness is assumed to be equal to the difference between the outer diameter and the inner diameter (OD=1.6 mm and ID = 1.44 mm. The concentration of the solute elements of the alloys was guessed because the authors haven't given explicitely %Ag, %Au, %Ru but theri sum %Ag+%Au+%Ru.","(Yoshida et al., 1983)",https://doi.org/10.1016/0022-5088(83)90353-3,
Pd75Ag20Au2.5Ru2.5,weight fraction,tube,Pd75.985Ag19.981Au1.368Ru2.666,160,,,0.393,fcc,580,,,commercial,718.246,0.5,,,,,,3.65E-08,0.000983938,,,,,,,"The thickness is assumed to be equal to the difference between the outer diameter and the inner diameter (OD=1.6 mm and ID = 1.44 mm. The concentration of the solute elements of the alloys was guessed because the authors haven't given explicitely %Ag, %Au, %Ru but theri sum %Ag+%Au+%Ru.","(Yoshida et al., 1983)",https://doi.org/10.1016/0022-5088(83)90353-3,
Pd75Ag20Au2.5Ru2.5,weight fraction,tube,Pd75.985Ag19.981Au1.368Ru2.666,160,,,0.393,fcc,580,,,commercial,852.9172,0.5,,,,,,3.65E-08,0.001167358,,,,,,,"The thickness is assumed to be equal to the difference between the outer diameter and the inner diameter (OD=1.6 mm and ID = 1.44 mm. The concentration of the solute elements of the alloys was guessed because the authors haven't given explicitely %Ag, %Au, %Ru but theri sum %Ag+%Au+%Ru.","(Yoshida et al., 1983)",https://doi.org/10.1016/0022-5088(83)90353-3,
,,,,,,,,,,,,,,,,,,,,,,,,,,,,,,,
Pd75Ag20Au2.5Ru2.5,weight fraction,tube,Pd75.985Ag19.981Au1.368Ru2.666,160,,,0.393,fcc,550,,,commercial,32.9196,0.5,,,,,,2.39E-08,2.95E-05,,,,,,,"The thickness is assumed to be equal to the difference between the outer diameter and the inner diameter (OD=1.6 mm and ID = 1.44 mm. The concentration of the solute elements of the alloys was guessed because the authors haven't given explicitely %Ag, %Au, %Ru but theri sum %Ag+%Au+%Ru.","(Yoshida et al., 1983)",https://doi.org/10.1016/0022-5088(83)90353-3,
Pd75Ag20Au2.5Ru2.5,weight fraction,tube,Pd75.985Ag19.981Au1.368Ru2.666,160,,,0.393,fcc,550,,,commercial,65.8392,0.5,,,,,,3.15E-08,7.77E-05,,,,,,,"The thickness is assumed to be equal to the difference between the outer diameter and the inner diameter (OD=1.6 mm and ID = 1.44 mm. The concentration of the solute elements of the alloys was guessed because the authors haven't given explicitely %Ag, %Au, %Ru but theri sum %Ag+%Au+%Ru.","(Yoshida et al., 1983)",https://doi.org/10.1016/0022-5088(83)90353-3,
Pd75Ag20Au2.5Ru2.5,weight fraction,tube,Pd75.985Ag19.981Au1.368Ru2.666,160,,,0.393,fcc,550,,,commercial,137.6638,0.5,,,,,,3.19E-08,0.000164767,,,,,,,"The thickness is assumed to be equal to the difference between the outer diameter and the inner diameter (OD=1.6 mm and ID = 1.44 mm. The concentration of the solute elements of the alloys was guessed because the authors haven't given explicitely %Ag, %Au, %Ru but theri sum %Ag+%Au+%Ru.","(Yoshida et al., 1983)",https://doi.org/10.1016/0022-5088(83)90353-3,
Pd75Ag20Au2.5Ru2.5,weight fraction,tube,Pd75.985Ag19.981Au1.368Ru2.666,160,,,0.393,fcc,550,,,commercial,223.4543,0.5,,,,,,3.49E-08,0.000292228,,,,,,,"The thickness is assumed to be equal to the difference between the outer diameter and the inner diameter (OD=1.6 mm and ID = 1.44 mm. The concentration of the solute elements of the alloys was guessed because the authors haven't given explicitely %Ag, %Au, %Ru but theri sum %Ag+%Au+%Ru.","(Yoshida et al., 1983)",https://doi.org/10.1016/0022-5088(83)90353-3,
Pd75Ag20Au2.5Ru2.5,weight fraction,tube,Pd75.985Ag19.981Au1.368Ru2.666,160,,,0.393,fcc,550,,,commercial,446.9086,0.5,,,,,,3.48E-08,0.000582902,,,,,,,"The thickness is assumed to be equal to the difference between the outer diameter and the inner diameter (OD=1.6 mm and ID = 1.44 mm. The concentration of the solute elements of the alloys was guessed because the authors haven't given explicitely %Ag, %Au, %Ru but theri sum %Ag+%Au+%Ru.","(Yoshida et al., 1983)",https://doi.org/10.1016/0022-5088(83)90353-3,
Pd75Ag20Au2.5Ru2.5,weight fraction,tube,Pd75.985Ag19.981Au1.368Ru2.666,160,,,0.393,fcc,550,,,commercial,620.4848,0.5,,,,,,3.41E-08,0.000792746,,,,,,,"The thickness is assumed to be equal to the difference between the outer diameter and the inner diameter (OD=1.6 mm and ID = 1.44 mm. The concentration of the solute elements of the alloys was guessed because the authors haven't given explicitely %Ag, %Au, %Ru but theri sum %Ag+%Au+%Ru.","(Yoshida et al., 1983)",https://doi.org/10.1016/0022-5088(83)90353-3,
Pd75Ag20Au2.5Ru2.5,weight fraction,tube,Pd75.985Ag19.981Au1.368Ru2.666,160,,,0.393,fcc,550,,,commercial,762.1388,0.5,,,,,,3.49E-08,0.000996373,,,,,,,"The thickness is assumed to be equal to the difference between the outer diameter and the inner diameter (OD=1.6 mm and ID = 1.44 mm. The concentration of the solute elements of the alloys was guessed because the authors haven't given explicitely %Ag, %Au, %Ru but theri sum %Ag+%Au+%Ru.","(Yoshida et al., 1983)",https://doi.org/10.1016/0022-5088(83)90353-3,
Pd75Ag20Au2.5Ru2.5,weight fraction,tube,Pd75.985Ag19.981Au1.368Ru2.666,160,,,0.393,fcc,550,,,commercial,851.9196,0.5,,,,,,3.47E-08,0.001109845,,,,,,,"The thickness is assumed to be equal to the difference between the outer diameter and the inner diameter (OD=1.6 mm and ID = 1.44 mm. The concentration of the solute elements of the alloys was guessed because the authors haven't given explicitely %Ag, %Au, %Ru but theri sum %Ag+%Au+%Ru.","(Yoshida et al., 1983)",https://doi.org/10.1016/0022-5088(83)90353-3,
,,,,,,,,,,,,,,,,,,,,,,,,,,,,,,,
Pd75Ag20Au2.5Ru2.5,weight fraction,tube,Pd75.985Ag19.981Au1.368Ru2.666,160,,,0.393,fcc,500,,,commercial,63.8441,0.5,,,,,,2.47E-08,5.91E-05,,,,,,,"The thickness is assumed to be equal to the difference between the outer diameter and the inner diameter (OD=1.6 mm and ID = 1.44 mm. The concentration of the solute elements of the alloys was guessed because the authors haven't given explicitely %Ag, %Au, %Ru but theri sum %Ag+%Au+%Ru.","(Yoshida et al., 1983)",https://doi.org/10.1016/0022-5088(83)90353-3,
Pd75Ag20Au2.5Ru2.5,weight fraction,tube,Pd75.985Ag19.981Au1.368Ru2.666,160,,,0.393,fcc,500,,,commercial,265.352,0.5,,,,,,3.19E-08,0.000317098,,,,,,,"The thickness is assumed to be equal to the difference between the outer diameter and the inner diameter (OD=1.6 mm and ID = 1.44 mm. The concentration of the solute elements of the alloys was guessed because the authors haven't given explicitely %Ag, %Au, %Ru but theri sum %Ag+%Au+%Ru.","(Yoshida et al., 1983)",https://doi.org/10.1016/0022-5088(83)90353-3,
Pd75Ag20Au2.5Ru2.5,weight fraction,tube,Pd75.985Ag19.981Au1.368Ru2.666,160,,,0.393,fcc,500,,,commercial,446.9086,0.5,,,,,,3.15E-08,0.000528497,,,,,,,"The thickness is assumed to be equal to the difference between the outer diameter and the inner diameter (OD=1.6 mm and ID = 1.44 mm. The concentration of the solute elements of the alloys was guessed because the authors haven't given explicitely %Ag, %Au, %Ru but theri sum %Ag+%Au+%Ru.","(Yoshida et al., 1983)",https://doi.org/10.1016/0022-5088(83)90353-3,
Pd75Ag20Au2.5Ru2.5,weight fraction,tube,Pd75.985Ag19.981Au1.368Ru2.666,160,,,0.393,fcc,500,,,commercial,622.4799,0.5,,,,,,3.20E-08,0.000746114,,,,,,,"The thickness is assumed to be equal to the difference between the outer diameter and the inner diameter (OD=1.6 mm and ID = 1.44 mm. The concentration of the solute elements of the alloys was guessed because the authors haven't given explicitely %Ag, %Au, %Ru but theri sum %Ag+%Au+%Ru.","(Yoshida et al., 1983)",https://doi.org/10.1016/0022-5088(83)90353-3,
Pd75Ag20Au2.5Ru2.5,weight fraction,tube,Pd75.985Ag19.981Au1.368Ru2.666,160,,,0.393,fcc,500,,,commercial,764.134,0.5,,,,,,3.18E-08,0.000910881,,,,,,,"The thickness is assumed to be equal to the difference between the outer diameter and the inner diameter (OD=1.6 mm and ID = 1.44 mm. The concentration of the solute elements of the alloys was guessed because the authors haven't given explicitely %Ag, %Au, %Ru but theri sum %Ag+%Au+%Ru.","(Yoshida et al., 1983)",https://doi.org/10.1016/0022-5088(83)90353-3,
Pd75Ag20Au2.5Ru2.5,weight fraction,tube,Pd75.985Ag19.981Au1.368Ru2.666,160,,,0.393,fcc,500,,,commercial,851.9196,0.5,,,,,,3.21E-08,0.001025907,,,,,,,"The thickness is assumed to be equal to the difference between the outer diameter and the inner diameter (OD=1.6 mm and ID = 1.44 mm. The concentration of the solute elements of the alloys was guessed because the authors haven't given explicitely %Ag, %Au, %Ru but theri sum %Ag+%Au+%Ru.","(Yoshida et al., 1983)",https://doi.org/10.1016/0022-5088(83)90353-3,
,,,,,,,,,,,,,,,,,,,,,,,,,,,,,,,
Pd75Ag20Au2.5Ru2.5,weight fraction,tube,Pd75.985Ag19.981Au1.368Ru2.666,160,,,0.393,fcc,380,,,commercial,123.6979,0.5,,,,,,2.61E-08,0.000121244,,,,,,,"The thickness is assumed to be equal to the difference between the outer diameter and the inner diameter (OD=1.6 mm and ID = 1.44 mm. The concentration of the solute elements of the alloys was guessed because the authors haven't given explicitely %Ag, %Au, %Ru but theri sum %Ag+%Au+%Ru.","(Yoshida et al., 1983)",https://doi.org/10.1016/0022-5088(83)90353-3,
Pd75Ag20Au2.5Ru2.5,weight fraction,tube,Pd75.985Ag19.981Au1.368Ru2.666,160,,,0.393,fcc,380,,,commercial,225.4494,0.5,,,,,,2.63E-08,0.00022228,,,,,,,"The thickness is assumed to be equal to the difference between the outer diameter and the inner diameter (OD=1.6 mm and ID = 1.44 mm. The concentration of the solute elements of the alloys was guessed because the authors haven't given explicitely %Ag, %Au, %Ru but theri sum %Ag+%Au+%Ru.","(Yoshida et al., 1983)",https://doi.org/10.1016/0022-5088(83)90353-3,
Pd75Ag20Au2.5Ru2.5,weight fraction,tube,Pd75.985Ag19.981Au1.368Ru2.666,160,,,0.393,fcc,380,,,commercial,448.9038,0.5,,,,,,2.66E-08,0.000447668,,,,,,,"The thickness is assumed to be equal to the difference between the outer diameter and the inner diameter (OD=1.6 mm and ID = 1.44 mm. The concentration of the solute elements of the alloys was guessed because the authors haven't given explicitely %Ag, %Au, %Ru but theri sum %Ag+%Au+%Ru.","(Yoshida et al., 1983)",https://doi.org/10.1016/0022-5088(83)90353-3,
Pd75Ag20Au2.5Ru2.5,weight fraction,tube,Pd75.985Ag19.981Au1.368Ru2.666,160,,,0.393,fcc,380,,,commercial,619.4872,0.5,,,,,,2.72E-08,0.000631088,,,,,,,"The thickness is assumed to be equal to the difference between the outer diameter and the inner diameter (OD=1.6 mm and ID = 1.44 mm. The concentration of the solute elements of the alloys was guessed because the authors haven't given explicitely %Ag, %Au, %Ru but theri sum %Ag+%Au+%Ru.","(Yoshida et al., 1983)",https://doi.org/10.1016/0022-5088(83)90353-3,
Pd75Ag20Au2.5Ru2.5,weight fraction,tube,Pd75.985Ag19.981Au1.368Ru2.666,160,,,0.393,fcc,380,,,commercial,716.2509,0.5,,,,,,2.77E-08,0.00074456,,,,,,,"The thickness is assumed to be equal to the difference between the outer diameter and the inner diameter (OD=1.6 mm and ID = 1.44 mm. The concentration of the solute elements of the alloys was guessed because the authors haven't given explicitely %Ag, %Au, %Ru but theri sum %Ag+%Au+%Ru.","(Yoshida et al., 1983)",https://doi.org/10.1016/0022-5088(83)90353-3,
,,,,,,,,,,,,,,,,,,,,,,,,,,,,,,,
Pd95.8Ti4.2,weight,tube,Pd91.12Ti8.88,85,,,0.3887,fcc,50,,,Mechanical,1133.2781,0.5,,,,,,5.14E-09,0.000469945,,,,,0.012385455,,"The temperature of measurement was 50 C and the output pressure was 0.1 Mpa. The flux is in W, 1*10^4 m^3.m/m^2/h. The membranes thickness were not mentionned explixitely. The thickness were within 0.05 - 0.12 mm (Reference in: https://doi.org/10.1023/B:CAPE.0000013594.39472.08). Therefore an average  thickness is calculated based on this values assuming identical thickness for all the alloys. Accordinng to Murray (1982) (Reference: https://doi.org/10.1007/BF02869303), the crystal structure of such alloy should be Cu type (fcc).","(Mordkovich  et al., 1992)",https://doi.org/10.1595/003214092X3629097,
Pd95.8Ti4.2,weight,tube,Pd91.12Ti8.88,85,,,0.3887,fcc,50,,,Mechanical,1715.7209,0.5,,,,,,4.89E-09,0.000677596,,,,,0.0001,,"The temperature of measurement was 50 C and the output pressure was 0.1 Mpa. The flux is in W, 1*10^4 m^3.m/m^2/h. The membranes thickness were not mentionned explixitely. The thickness were within 0.05 - 0.12 mm (Reference in: https://doi.org/10.1023/B:CAPE.0000013594.39472.08). Therefore an average  thickness is calculated based on this values assuming identical thickness for all the alloys. Accordinng to Murray (1982) (Reference: https://doi.org/10.1007/BF02869303), the crystal structure of such alloy should be Cu type (fcc).","(Mordkovich  et al., 1992)",https://doi.org/10.1595/003214092X3629097,
Pd95.8Ti4.2,weight,tube,Pd91.12Ti8.88,85,,,0.3887,fcc,50,,,Mechanical,2475.8597,0.5,,,,,,4.10E-09,0.000819672,,,,,,,"The temperature of measurement was 50 C and the output pressure was 0.1 Mpa. The flux is in W, 1*10^4 m^3.m/m^2/h. The membranes thickness were not mentionned explixitely. The thickness were within 0.05 - 0.12 mm (Reference in: https://doi.org/10.1023/B:CAPE.0000013594.39472.08). Therefore an average  thickness is calculated based on this values assuming identical thickness for all the alloys. Accordinng to Murray (1982) (Reference: https://doi.org/10.1007/BF02869303), the crystal structure of such alloy should be Cu type (fcc).","(Mordkovich  et al., 1992)",https://doi.org/10.1595/003214092X3629097,
Pd95.8Ti4.2,weight,tube,Pd91.12Ti8.88,85,,,0.3887,fcc,50,,,Mechanical,2525.882,0.5,,,,,,4.72E-09,0.000961749,,,,,,,"The temperature of measurement was 50 C and the output pressure was 0.1 Mpa. The flux is in W, 1*10^4 m^3.m/m^2/h. The membranes thickness were not mentionned explixitely. The thickness were within 0.05 - 0.12 mm (Reference in: https://doi.org/10.1023/B:CAPE.0000013594.39472.08). Therefore an average  thickness is calculated based on this values assuming identical thickness for all the alloys. Accordinng to Murray (1982) (Reference: https://doi.org/10.1007/BF02869303), the crystal structure of such alloy should be Cu type (fcc).","(Mordkovich  et al., 1992)",https://doi.org/10.1595/003214092X3629097,
Pd95.8Ti4.2,weight,tube,Pd91.12Ti8.88,85,,,0.3887,fcc,50,,,Mechanical,2858.462,0.5,,,,,,4.83E-09,0.001114754,,,,,,,"The temperature of measurement was 50 C and the output pressure was 0.1 Mpa. The flux is in W, 1*10^4 m^3.m/m^2/h. The membranes thickness were not mentionned explixitely. The thickness were within 0.05 - 0.12 mm (Reference in: https://doi.org/10.1023/B:CAPE.0000013594.39472.08). Therefore an average  thickness is calculated based on this values assuming identical thickness for all the alloys. Accordinng to Murray (1982) (Reference: https://doi.org/10.1007/BF02869303), the crystal structure of such alloy should be Cu type (fcc).","(Mordkovich  et al., 1992)",https://doi.org/10.1595/003214092X3629097,
Pd95.8Ti4.2,weight,tube,Pd91.12Ti8.88,85,,,0.3887,fcc,50,,,Mechanical,3155.5213,0.5,,,,,,4.89E-09,0.001245902,,,,,,,"The temperature of measurement was 50 C and the output pressure was 0.1 Mpa. The flux is in W, 1*10^4 m^3.m/m^2/h. The membranes thickness were not mentionned explixitely. The thickness were within 0.05 - 0.12 mm (Reference in: https://doi.org/10.1023/B:CAPE.0000013594.39472.08). Therefore an average  thickness is calculated based on this values assuming identical thickness for all the alloys. Accordinng to Murray (1982) (Reference: https://doi.org/10.1007/BF02869303), the crystal structure of such alloy should be Cu type (fcc).","(Mordkovich  et al., 1992)",https://doi.org/10.1595/003214092X3629097,
Pd95.8Ti4.2,weight,tube,Pd91.12Ti8.88,85,,,0.3887,fcc,50,,,Mechanical,3436.2101,0.5,,,,,,4.88E-09,0.001355191,,,,,,,"The temperature of measurement was 50 C and the output pressure was 0.1 Mpa. The flux is in W, 1*10^4 m^3.m/m^2/h. The membranes thickness were not mentionned explixitely. The thickness were within 0.05 - 0.12 mm (Reference in: https://doi.org/10.1023/B:CAPE.0000013594.39472.08). Therefore an average  thickness is calculated based on this values assuming identical thickness for all the alloys. Accordinng to Murray (1982) (Reference: https://doi.org/10.1007/BF02869303), the crystal structure of such alloy should be Cu type (fcc).","(Mordkovich  et al., 1992)",https://doi.org/10.1595/003214092X3629097,
Pd95.8Ti4.2,weight,tube,Pd91.12Ti8.88,85,,,0.3887,fcc,50,,,Mechanical,3697.3165,0.5,,,,,,4.94E-09,0.00147541,,,,,,,"The temperature of measurement was 50 C and the output pressure was 0.1 Mpa. The flux is in W, 1*10^4 m^3.m/m^2/h. The membranes thickness were not mentionned explixitely. The thickness were within 0.05 - 0.12 mm (Reference in: https://doi.org/10.1023/B:CAPE.0000013594.39472.08). Therefore an average  thickness is calculated based on this values assuming identical thickness for all the alloys. Accordinng to Murray (1982) (Reference: https://doi.org/10.1007/BF02869303), the crystal structure of such alloy should be Cu type (fcc).","(Mordkovich  et al., 1992)",https://doi.org/10.1595/003214092X3629097,
,,,,,,,,,,,,,,,,,,,,,,,,,,,,,,,
Pd94.5Ni5.5,weight,tube,Pd90.46Ni9.54,85,,,0.3867,fcc,50,,,Mechanical,1715.7209,0.5,,,,,,7.73E-09,0.001071038,,,,,,,"The temperature of measurement was 50 C and the output pressure was 0.1 Mpa. The flux is in W, 1*10^4 m^3.m/m^2/h. The membranes thickness were not mentionned explixitely. The thickness were within 0.05 - 0.12 mm (Reference in: https://doi.org/10.1023/B:CAPE.0000013594.39472.08). Therefore an average  thickness is calculated based on this values assuming identical thickness for all the alloys. Accordinng to Murray (1982) (Reference: https://doi.org/10.1007/BF02869303), the crystal structure of such alloy should be Cu type (fcc).","(Mordkovich  et al., 1992)",https://doi.org/10.1595/003214092X3629097,
Pd94.5Ni5.5,weight,tube,Pd90.46Ni9.54,85,,,0.3867,fcc,50,,,Mechanical,2148.8322,0.5,,,,,,8.63E-09,0.001497268,,,,,,,"The temperature of measurement was 50 C and the output pressure was 0.1 Mpa. The flux is in W, 1*10^4 m^3.m/m^2/h. The membranes thickness were not mentionned explixitely. The thickness were within 0.05 - 0.12 mm (Reference in: https://doi.org/10.1023/B:CAPE.0000013594.39472.08). Therefore an average  thickness is calculated based on this values assuming identical thickness for all the alloys. Accordinng to Murray (1982) (Reference: https://doi.org/10.1007/BF02869303), the crystal structure of such alloy should be Cu type (fcc).","(Mordkovich  et al., 1992)",https://doi.org/10.1595/003214092X3629097,
Pd94.5Ni5.5,weight,tube,Pd90.46Ni9.54,85,,,0.3867,fcc,50,,,Mechanical,2516.4788,0.5,,,,,,9.14E-09,0.001857923,,,,,,,"The temperature of measurement was 50 C and the output pressure was 0.1 Mpa. The flux is in W, 1*10^4 m^3.m/m^2/h. The membranes thickness were not mentionned explixitely. The thickness were within 0.05 - 0.12 mm (Reference in: https://doi.org/10.1023/B:CAPE.0000013594.39472.08). Therefore an average  thickness is calculated based on this values assuming identical thickness for all the alloys. Accordinng to Murray (1982) (Reference: https://doi.org/10.1007/BF02869303), the crystal structure of such alloy should be Cu type (fcc).","(Mordkovich  et al., 1992)",https://doi.org/10.1595/003214092X3629097,
Pd94.5Ni5.5,weight,tube,Pd90.46Ni9.54,85,,,0.3867,fcc,50,,,Mechanical,2862.6614,0.5,,,,,,9.50E-09,0.002196721,,,,,,,"The temperature of measurement was 50 C and the output pressure was 0.1 Mpa. The flux is in W, 1*10^4 m^3.m/m^2/h. The membranes thickness were not mentionned explixitely. The thickness were within 0.05 - 0.12 mm (Reference in: https://doi.org/10.1023/B:CAPE.0000013594.39472.08). Therefore an average  thickness is calculated based on this values assuming identical thickness for all the alloys. Accordinng to Murray (1982) (Reference: https://doi.org/10.1007/BF02869303), the crystal structure of such alloy should be Cu type (fcc).","(Mordkovich  et al., 1992)",https://doi.org/10.1595/003214092X3629097,
Pd94.5Ni5.5,weight,tube,Pd90.46Ni9.54,85,,,0.3867,fcc,50,,,Mechanical,3155.5213,0.5,,,,,,9.91E-09,0.00252459,,,,,,,"The temperature of measurement was 50 C and the output pressure was 0.1 Mpa. The flux is in W, 1*10^4 m^3.m/m^2/h. The membranes thickness were not mentionned explixitely. The thickness were within 0.05 - 0.12 mm (Reference in: https://doi.org/10.1023/B:CAPE.0000013594.39472.08). Therefore an average  thickness is calculated based on this values assuming identical thickness for all the alloys. Accordinng to Murray (1982) (Reference: https://doi.org/10.1007/BF02869303), the crystal structure of such alloy should be Cu type (fcc).","(Mordkovich  et al., 1992)",https://doi.org/10.1595/003214092X3629097,
Pd94.5Ni5.5,weight,tube,Pd90.46Ni9.54,85,,,0.3867,fcc,50,,,Mechanical,3429.093,0.5,,,,,,1.01E-08,0.002808743,,,,,,,"The temperature of measurement was 50 C and the output pressure was 0.1 Mpa. The flux is in W, 1*10^4 m^3.m/m^2/h. The membranes thickness were not mentionned explixitely. The thickness were within 0.05 - 0.12 mm (Reference in: https://doi.org/10.1023/B:CAPE.0000013594.39472.08). Therefore an average  thickness is calculated based on this values assuming identical thickness for all the alloys. Accordinng to Murray (1982) (Reference: https://doi.org/10.1007/BF02869303), the crystal structure of such alloy should be Cu type (fcc).","(Mordkovich  et al., 1992)",https://doi.org/10.1595/003214092X3629097,
Pd94.5Ni5.5,weight,tube,Pd90.46Ni9.54,85,,,0.3867,fcc,50,,,Mechanical,3683.999,0.5,,,,,,1.01E-08,0.003005464,,,,,,,"The temperature of measurement was 50 C and the output pressure was 0.1 Mpa. The flux is in W, 1*10^4 m^3.m/m^2/h. The membranes thickness were not mentionned explixitely. The thickness were within 0.05 - 0.12 mm (Reference in: https://doi.org/10.1023/B:CAPE.0000013594.39472.08). Therefore an average  thickness is calculated based on this values assuming identical thickness for all the alloys. Accordinng to Murray (1982) (Reference: https://doi.org/10.1007/BF02869303), the crystal structure of such alloy should be Cu type (fcc).","(Mordkovich  et al., 1992)",https://doi.org/10.1595/003214092X3629097,
Pd94.5Ni5.5,weight,tube,Pd90.46Ni9.54,85,,,0.3867,fcc,50,,,Mechanical,4159.3314,0.5,,,,,,1.01E-08,0.003398907,,,,,,,"The temperature of measurement was 50 C and the output pressure was 0.1 Mpa. The flux is in W, 1*10^4 m^3.m/m^2/h. The membranes thickness were not mentionned explixitely. The thickness were within 0.05 - 0.12 mm (Reference in: https://doi.org/10.1023/B:CAPE.0000013594.39472.08). Therefore an average  thickness is calculated based on this values assuming identical thickness for all the alloys. Accordinng to Murray (1982) (Reference: https://doi.org/10.1007/BF02869303), the crystal structure of such alloy should be Cu type (fcc).","(Mordkovich  et al., 1992)",https://doi.org/10.1595/003214092X3629097,
Pd94.5Ni5.5,weight,tube,Pd90.46Ni9.54,85,,,0.3867,fcc,50,,,Mechanical,4377.5657,0.5,,,,,,1.02E-08,0.003595628,,,,,,,"The temperature of measurement was 50 C and the output pressure was 0.1 Mpa. The flux is in W, 1*10^4 m^3.m/m^2/h. The membranes thickness were not mentionned explixitely. The thickness were within 0.05 - 0.12 mm (Reference in: https://doi.org/10.1023/B:CAPE.0000013594.39472.08). Therefore an average  thickness is calculated based on this values assuming identical thickness for all the alloys. Accordinng to Murray (1982) (Reference: https://doi.org/10.1007/BF02869303), the crystal structure of such alloy should be Cu type (fcc).","(Mordkovich  et al., 1992)",https://doi.org/10.1595/003214092X3629097,
,,,,,,,,,,,,,,,,,,,,,,,,,,,,,,,
Pd84.5Ag10Ni5.5,weight,tube,Pd80.99Ag9.45Ni9.56,85,,,0.3874,fcc,50,,,Mechanical,1124.0452,0.5,,,,,,9.87E-09,0.000896175,,,,,,,"The temperature of measurement was 50 C and the output pressure was 0.1 Mpa. The flux is in W, 1*10^4 m^3.m/m^2/h. The membranes thickness were not mentionned explixitely. The thickness were within 0.05 - 0.12 mm (Reference in: https://doi.org/10.1023/B:CAPE.0000013594.39472.08). Therefore an average  thickness is calculated based on this values assuming identical thickness for all the alloys. Accordinng to Murray (1982) (Reference: https://doi.org/10.1007/BF02869303), the crystal structure of such alloy should be Cu type (fcc).","(Mordkovich  et al., 1992)",https://doi.org/10.1595/003214092X3629097,
Pd84.5Ag10Ni5.5,weight,tube,Pd80.99Ag9.45Ni9.56,85,,,0.3874,fcc,50,,,Mechanical,1709.1449,0.5,,,,,,1.04E-08,0.001431694,,,,,,,"The temperature of measurement was 50 C and the output pressure was 0.1 Mpa. The flux is in W, 1*10^4 m^3.m/m^2/h. The membranes thickness were not mentionned explixitely. The thickness were within 0.05 - 0.12 mm (Reference in: https://doi.org/10.1023/B:CAPE.0000013594.39472.08). Therefore an average  thickness is calculated based on this values assuming identical thickness for all the alloys. Accordinng to Murray (1982) (Reference: https://doi.org/10.1007/BF02869303), the crystal structure of such alloy should be Cu type (fcc).","(Mordkovich  et al., 1992)",https://doi.org/10.1595/003214092X3629097,
Pd84.5Ag10Ni5.5,weight,tube,Pd80.99Ag9.45Ni9.56,85,,,0.3874,fcc,50,,,Mechanical,2148.8322,0.5,,,,,,1.09E-08,0.00189071,,,,,,,"The temperature of measurement was 50 C and the output pressure was 0.1 Mpa. The flux is in W, 1*10^4 m^3.m/m^2/h. The membranes thickness were not mentionned explixitely. The thickness were within 0.05 - 0.12 mm (Reference in: https://doi.org/10.1023/B:CAPE.0000013594.39472.08). Therefore an average  thickness is calculated based on this values assuming identical thickness for all the alloys. Accordinng to Murray (1982) (Reference: https://doi.org/10.1007/BF02869303), the crystal structure of such alloy should be Cu type (fcc).","(Mordkovich  et al., 1992)",https://doi.org/10.1595/003214092X3629097,
Pd84.5Ag10Ni5.5,weight,tube,Pd80.99Ag9.45Ni9.56,85,,,0.3874,fcc,50,,,Mechanical,2516.4788,0.5,,,,,,1.19E-08,0.002415301,,,,,,,"The temperature of measurement was 50 C and the output pressure was 0.1 Mpa. The flux is in W, 1*10^4 m^3.m/m^2/h. The membranes thickness were not mentionned explixitely. The thickness were within 0.05 - 0.12 mm (Reference in: https://doi.org/10.1023/B:CAPE.0000013594.39472.08). Therefore an average  thickness is calculated based on this values assuming identical thickness for all the alloys. Accordinng to Murray (1982) (Reference: https://doi.org/10.1007/BF02869303), the crystal structure of such alloy should be Cu type (fcc).","(Mordkovich  et al., 1992)",https://doi.org/10.1595/003214092X3629097,
Pd84.5Ag10Ni5.5,weight,tube,Pd80.99Ag9.45Ni9.56,85,,,0.3874,fcc,50,,,Mechanical,2858.462,0.5,,,,,,1.26E-08,0.002918033,,,,,,,"The temperature of measurement was 50 C and the output pressure was 0.1 Mpa. The flux is in W, 1*10^4 m^3.m/m^2/h. The membranes thickness were not mentionned explixitely. The thickness were within 0.05 - 0.12 mm (Reference in: https://doi.org/10.1023/B:CAPE.0000013594.39472.08). Therefore an average  thickness is calculated based on this values assuming identical thickness for all the alloys. Accordinng to Murray (1982) (Reference: https://doi.org/10.1007/BF02869303), the crystal structure of such alloy should be Cu type (fcc).","(Mordkovich  et al., 1992)",https://doi.org/10.1595/003214092X3629097,
Pd84.5Ag10Ni5.5,weight,tube,Pd80.99Ag9.45Ni9.56,85,,,0.3874,fcc,50,,,Mechanical,3155.5213,0.5,,,,,,1.31E-08,0.003333333,,,,,,,"The temperature of measurement was 50 C and the output pressure was 0.1 Mpa. The flux is in W, 1*10^4 m^3.m/m^2/h. The membranes thickness were not mentionned explixitely. The thickness were within 0.05 - 0.12 mm (Reference in: https://doi.org/10.1023/B:CAPE.0000013594.39472.08). Therefore an average  thickness is calculated based on this values assuming identical thickness for all the alloys. Accordinng to Murray (1982) (Reference: https://doi.org/10.1007/BF02869303), the crystal structure of such alloy should be Cu type (fcc).","(Mordkovich  et al., 1992)",https://doi.org/10.1595/003214092X3629097,
Pd84.5Ag10Ni5.5,weight,tube,Pd80.99Ag9.45Ni9.56,85,,,0.3874,fcc,50,,,Mechanical,3425.5295,0.5,,,,,,1.35E-08,0.003737705,,,,,,,"The temperature of measurement was 50 C and the output pressure was 0.1 Mpa. The flux is in W, 1*10^4 m^3.m/m^2/h. The membranes thickness were not mentionned explixitely. The thickness were within 0.05 - 0.12 mm (Reference in: https://doi.org/10.1023/B:CAPE.0000013594.39472.08). Therefore an average  thickness is calculated based on this values assuming identical thickness for all the alloys. Accordinng to Murray (1982) (Reference: https://doi.org/10.1007/BF02869303), the crystal structure of such alloy should be Cu type (fcc).","(Mordkovich  et al., 1992)",https://doi.org/10.1595/003214092X3629097,
Pd84.5Ag10Ni5.5,weight,tube,Pd80.99Ag9.45Ni9.56,85,,,0.3874,fcc,50,,,Mechanical,3687.3325,0.5,,,,,,1.35E-08,0.004032787,,,,,,,"The temperature of measurement was 50 C and the output pressure was 0.1 Mpa. The flux is in W, 1*10^4 m^3.m/m^2/h. The membranes thickness were not mentionned explixitely. The thickness were within 0.05 - 0.12 mm (Reference in: https://doi.org/10.1023/B:CAPE.0000013594.39472.08). Therefore an average  thickness is calculated based on this values assuming identical thickness for all the alloys. Accordinng to Murray (1982) (Reference: https://doi.org/10.1007/BF02869303), the crystal structure of such alloy should be Cu type (fcc).","(Mordkovich  et al., 1992)",https://doi.org/10.1595/003214092X3629097,
Pd84.5Ag10Ni5.5,weight,tube,Pd80.99Ag9.45Ni9.56,85,,,0.3874,fcc,50,,,Mechanical,4156.3497,0.5,,,,,,1.36E-08,0.004579235,,,,,,,"The temperature of measurement was 50 C and the output pressure was 0.1 Mpa. The flux is in W, 1*10^4 m^3.m/m^2/h. The membranes thickness were not mentionned explixitely. The thickness were within 0.05 - 0.12 mm (Reference in: https://doi.org/10.1023/B:CAPE.0000013594.39472.08). Therefore an average  thickness is calculated based on this values assuming identical thickness for all the alloys. Accordinng to Murray (1982) (Reference: https://doi.org/10.1007/BF02869303), the crystal structure of such alloy should be Cu type (fcc).","(Mordkovich  et al., 1992)",https://doi.org/10.1595/003214092X3629097,
Pd84.5Ag10Ni5.5,weight,tube,Pd80.99Ag9.45Ni9.56,85,,,0.3874,fcc,50,,,Mechanical,4371.8779,0.5,,,,,,1.37E-08,0.004852459,,,,,,,"The temperature of measurement was 50 C and the output pressure was 0.1 Mpa. The flux is in W, 1*10^4 m^3.m/m^2/h. The membranes thickness were not mentionned explixitely. The thickness were within 0.05 - 0.12 mm (Reference in: https://doi.org/10.1023/B:CAPE.0000013594.39472.08). Therefore an average  thickness is calculated based on this values assuming identical thickness for all the alloys. Accordinng to Murray (1982) (Reference: https://doi.org/10.1007/BF02869303), the crystal structure of such alloy should be Cu type (fcc).","(Mordkovich  et al., 1992)",https://doi.org/10.1595/003214092X3629097,
,,,,,,,,,,,,,,,,,,,,,,,,,,,,,,,
,,,,,,,,,,,,,,,,,,,,,,,,,,,,,,,
,,,,,,,,,,,,,,,,,,,,,,,,,,,,,,,
,,,,,,,,,,,,,,,,,,,,,,,,,,,,,,,
,,,,,,,,,,,,,,,,,,,,,,,,,,,,,,,
,,,,,,,,,,,,,,,,,,,,,,,,,,,,,,,
,,,,,,,,,,,,,,,,,,,,,,,,,,,,,,,
,,,,,,,,,,,,,,,,,,,,,,,,,,,,,,,
,,,,,,,,,,,,,,,,,,,,,,,,,,,,,,,
,,,,,,,,,,,,,,,,,,,,,,,,,,,,,,,
,,,,,,,,,,,,,,,,,,,,,,,,,,,,,,,
,,,,,,,,,,,,,,,,,,,,,,,,,,,,,,,
,,,,,,,,,,,,,,,,,,,,,,,,,,,,,,,
,,,,,,,,,,,,,,,,,,,,,,,,,,,,,,,
,,,,,,,,,,,,,,,,,,,,,,,,,,,,,,,
,,,,,,,,,,,,,,,,,,,,,,,,,,,,,,,
,,,,,,,,,,,,,,,,,,,,,,,,,,,,,,,
,,,,,,,,,,,,,,,,,,,,,,,,,,,,,,,
,,,,,,,,,,,,,,,,,,,,,,,,,,,,,,,
,,,,,,,,,,,,,,,,,,,,,,,,,,,,,,,
,,,,,,,,,,,,,,,,,,,,,,,,,,,,,,,
,,,,,,,,,,,,,,,,,,,,,,,,,,,,,,,
,,,,,,,,,,,,,,,,,,,,,,,,,,,,,,,
,,,,,,,,,,,,,,,,,,,,,,,,,,,,,,,
,,,,,,,,,,,,,,,,,,,,,,,,,,,,,,,
,,,,,,,,,,,,,,,,,,,,,,,,,,,,,,,
,,,,,,,,,,,,,,,,,,,,,,,,,,,,,,,
,,,,,,,,,,,,,,,,,,,,,,,,,,,,,,,
,,,,,,,,,,,,,,,,,,,,,,,,,,,,,,,
,,,,,,,,,,,,,,,,,,,,,,,,,,,,,,,
,,,,,,,,,,,,,,,,,,,,,,,,,,,,,,,
,,,,,,,,,,,,,,,,,,,,,,,,,,,,,,,
,,,,,,,,,,,,,,,,,,,,,,,,,,,,,,,
,,,,,,,,,,,,,,,,,,,,,,,,,,,,,,,
,,,,,,,,,,,,,,,,,,,,,,,,,,,,,,,
,,,,,,,,,,,,,,,,,,,,,,,,,,,,,,,
,,,,,,,,,,,,,,,,,,,,,,,,,,,,,,,
,,,,,,,,,,,,,,,,,,,,,,,,,,,,,,,
,,,,,,,,,,,,,,,,,,,,,,,,,,,,,,,
,,,,,,,,,,,,,,,,,,,,,,,,,,,,,,,
,,,,,,,,,,,,,,,,,,,,,,,,,,,,,,,
,,,,,,,,,,,,,,,,,,,,,,,,,,,,,,,
,,,,,,,,,,,,,,,,,,,,,,,,,,,,,,,
,,,,,,,,,,,,,,,,,,,,,,,,,,,,,,,
,,,,,,,,,,,,,,,,,,,,,,,,,,,,,,,
,,,,,,,,,,,,,,,,,,,,,,,,,,,,,,,
,,,,,,,,,,,,,,,,,,,,,,,,,,,,,0,,
